Repository: Yikuan-Yan/AFM2026

# AFM2026

Reproducible analysis code, derived results, quality-control figures and experimental planning for silica colloidal-probe AFM measurements in water–glycerol mixtures at 25.6 °C.

## Repository contents

- `analysis/calibrate_cantilevers.py`: raw thermal-noise and hard-contact calibration workflow.
- `analysis/fit_glycerol_surface_forces.py`: raw reconstruction and silica sphere–plane surface-force fitting.
- `analysis/analyze_velocity_systematics.py`: contact, snap-in, pull-off, raster and acquisition-history diagnostics.
- `analysis/analyze_velocity_joint_fit.py`: same-pixel velocity comparisons, hydrodynamic shape tests and joint PB fits.
- `analysis/analyze_27_08_26_palindrome_pilot.py`: D4–D6 air calibration plus raw D4 pure-water 8×8 palindrome pilot, including same-pixel early/late decomposition, contact/retract history QC and baseline sensitivity.
- `analysis/analyze_27_08_26_full_palindrome.py`: full 29-map reconstruction of the overlapping map1–3 liquid-refresh test and map3–5 no-refresh test, including time-aware velocity models, contact/retract-state diagnostics and explicit handling of the missing final 0.1 µm/s map.
- `analysis/analyze_27_08_26_palindrome_distribution_tests.py`: same-pixel palindrome-mean force distributions with 64-pixel, sixteen 2×2 spatial-tile and n=3 block-level paired t-tests, including clock-center and baseline sensitivity.

# 12-09-26 99.7 wt% glycerol：经验 hydrodynamic correction 与 PB 重拟合

## 核心结论

本次分析确认：经过逐曲线 constant baseline 校正后，force curves 中仍存在很强、跨
block 可复现的 velocity-distance interaction。经验式

```text
F_emp(D,v) = K v^alpha / (D + D0)
```

对该 interaction 的描述明显优于严格的 nominal-speed `v/D`。在这个经验模型成立的
条件下，可以逐点减去其完整拟合值并重新进行 PB 拟合；但这不等于真实物理
hydrodynamic force 已经被唯一识别或完全消除。

使用四个 blocks 共享的经验参数校正后，原来 apparent PB parameters 随速度强烈单调
增大的排序大幅塌缩，但没有完全消失。移除大幅度的 hydrodynamic-like signal 后，剩余
曲线对两个 PB shape parameters 的约束反而变弱。校正后的 apparent surface potential
随时间下降的方向比 apparent Debye length 更稳定；后者在 block-specific hyd correction
下发生符号反转。

当前数据也不能证明 `v=0.1` 和 `v=0.3 um/s` 已进入 equilibrium plateau。四个
palindrome blocks 中，这两个速度的 corrected PB parameters 都保留同方向差值，而且
差值大于 block-level descriptive paired standard error。

## 1. 研究问题与证据范围

本分析依次回答四个问题：

1. 如果 hydrodynamic force 同时依赖速度和间距，逐曲线 constant baseline 是否能将其
   完全消除？
2. 观察到的 velocity-distance interaction 是否符合 classical nominal-speed `v/D`，还是
   需要更灵活的经验式？
3. 减去经验项后，apparent Debye length 和 apparent surface-potential magnitude 还保留
   怎样的时间趋势与速度相关性？
4. `0.1` 与 `0.3 um/s` 是否已经慢到两者差异小于实验重复性的 standard error？

当前本地 checkout 保存了 derived force、chronology、calibration 和 palindrome tables，
但没有原始 JPK archives。因此本包不能从 raw trajectories 重建 instantaneous gap-closing
speed

```text
U_gap(t) = -dD/dt,
```

也不能独立检验 viscosity、approach/retract sign reversal 或 scanner speed 与实际 gap
speed 的对应关系。所有物理结论都受此证据边界约束。

## 2. 实验组织与重复单位

数据包含顺序采集的 32 张 force maps，nominal approach speeds 为 `0.1, 0.3, 0.9,
2.7 um/s`。它们组成四个 8-map palindrome blocks；每个速度在每个 block 内出现两次，
并位于关于 block midpoint 对称的位置。

为了压低一阶 acquisition-time drift，与速度有关的比较先平均同一 block 内两张
same-speed symmetric maps。描述性重复单位是四个 blocks，而不是每张 map 内的 64 个
pixels，也不是同一 force curve 上相互关联的 5 nm distance bins。

Palindrome pairing 可以降低一部分 time-speed confounding，但不能把 sequential experiment
变成四个独立随机重复。因此本文中的 standard error 和 t interval 只用于描述效应尺度，
不作为严格独立重复下的显著性结论。

所有输入路径与 SHA-256 记录在 [provenance.json](provenance.json)。

## 3. 为什么 constant baseline 不能消除全部 drainage

一条已经过 baseline 校正的 approach curve 可以写成

```text
F_obs(D,v,t) = F_surface(D,t)
             + F_hyd(D,U_gap,t)
             - B_curve(v,t)
             + noise.
```

当前 dynamic baseline 对每条 approach curve 只减去一个常数。它能够去掉 detector offset，
也会去掉 finite baseline window 内 hydrodynamic contribution 的平均值；但它不能去掉该
contribution 随 separation 的变化。

如果残余 hydrodynamics 仅为 `F_hyd=F(v)`，speed-conditioned constant subtraction 确实
可以将它消除。如果 `F_hyd=F(v,D)`，baseline 后通常仍保留

```text
F_hyd(D,v) - <F_hyd(Db,v)>baseline_window.
```

因此，baseline 后仍观察到可复现的 velocity-distance interaction，排除了纯 speed-only
residual。这一事实支持 hydrodynamic-like distance dependence，却不自动验证 classical
no-slip drainage。

## 4. Baseline-invariant interaction 检验

令 `F_b(D,v)` 表示 block `b` 内 same-speed palindrome pair 的平均力。对每个
distance-by-speed matrix 做 double centering：

```text
I_b(D,v) = F_b(D,v)
           - <F_b(D,v)>v
           - <F_b(D,v)>D
           + <F_b(D,v)>D,v.
```

该操作精确消去任意 distance-only contribution `A(D)`、任意 speed-only contribution
`B(v)` 以及 block constant，只保留 velocity-distance interaction。

四个 blocks 中，第一 singular component 解释 interaction squared amplitude 的
`99.90%-99.95%`；block interaction shapes 的两两 correlation 为 `0.9972-0.9994`。
因此，该 interaction 高度可复现，并且近似 separable。

在 `20-200 nm` 范围内：

- 自由拟合 amplitude 的严格 `K v/D`，block-median normalized RMSE 为 `0.277`；
- 加入 distance shift、但保持 velocity linearity，降至 `0.124`；
- 同时允许 `D0` 和 nominal-speed exponent `alpha`，降至 `0.036`。

File: analysis/glycerol_99p7_D3_empirical_hyd_pb_results/map_pb_fits_comparison.csv (part 1 of 2)
acquisition_order,block,position_in_block,map_midpoint_time,elapsed_midpoint_min,speed_um_per_s,source,model,fit_min_nm,fit_max_nm,fit_bin_count,lambda_D_apparent_nm,surface_potential_magnitude_apparent_mV,fit_offset_pN,r2,residual_rmse_pN,weighted_sse,optimizer_success,optimizer_nfev,jacobian_rank,normalized_jacobian_condition,local_log_lambda_scale,local_log_potential_scale,local_lambda_potential_correlation,fit_quality_pass,quality_state,quality_flags,epsilon_r_assumed,probe_radius_um_assumed,temperature_C_assumed,hydrodynamic_subtraction_applied,analysis_variant,hydrodynamic_subtraction_interpretation,hyd_reference_distance_nm,pb_fit_constant_gauge_added_pN,fit_offset_full_model_corrected_curve_pN,hyd_coefficient_pN_nm_per_um_s_to_alpha,hyd_velocity_exponent_alpha,hyd_distance_shift_D0_nm
1,1,1,2026-09-12T15:08:23.308000+02:00,0.0,0.1,raw/keeper_6e87fc8bc37b4a89aeda/12-09-26_99.7wt_glycerol_D3/map-data-2026.09.12-15.05.27.700.jpk-force-map,nonlinear_pb_derjaguin,20.0,250.0,47,33.66501870902864,50.9967578300219,19.628868275578313,0.9717003354086923,27.796490886834153,3.910631514132886,True,34,3,2.998727379793221,0.11511961897750053,0.052758781403123685,-0.49127597325360794,True,pass,,42.5,4.546848945303745,25.6,False,original_no_subtraction,none,nan,0.0,19.628868275578313,nan,nan,nan
2,1,2,2026-09-12T15:12:39.183834+02:00,4.264597233333333,0.3,raw/keeper_6e87fc8bc37b4a89aeda/12-09-26_99.7wt_glycerol_D3/map-data-2026.09.12-15.11.30.037.jpk-force-map,nonlinear_pb_derjaguin,20.0,250.0,47,42.90115885283431,68.21905012461693,36.31651342024561,0.9653660006043989,49.71449059292527,4.775941852458495,True,13,3,4.170518962517427,0.10866005963372778,0.04111147364812801,-0.2780040308561463,True,pass,,42.5,4.546848945303745,25.6,False,original_no_subtraction,none,nan,0.0,36.31651342024561,nan,nan,nan
3,1,3,2026-09-12T15:14:28.524500+02:00,6.086941666666666,0.9,raw/keeper_6e87fc8bc37b4a89aeda/12-09-26_99.7wt_glycerol_D3/map-data-2026.09.12-15.13.54.693.jpk-force-map,nonlinear_pb_derjaguin,20.0,250.0,47,69.57564426183016,110.69636374952022,9.538683514059619,0.9853135258857231,58.565372498933534,2.1690851941808633,True,39,3,8.076838568788721,0.15510990093418825,0.03896708411401058,0.3929424104644676,True,pass,,42.5,4.546848945303745,25.6,False,original_no_subtraction,none,nan,0.0,9.538683514059619,nan,nan,nan
4,1,4,2026-09-12T15:15:43.356000+02:00,7.334133333333333,2.7,raw/keeper_6e87fc8bc37b4a89aeda/12-09-26_99.7wt_glycerol_D3/map-data-2026.09.12-15.15.21.190.jpk-force-map,nonlinear_pb_derjaguin,20.0,250.0,47,978.7204122882478,310.82517215959524,-454.10696771714026,0.9763635060468918,135.4562900354289,31.707927426240854,True,42,3,8.440742504687211,0.48500871241977367,0.0772099245436718,0.9606613818860382,False,weak,near_parameter_boundary,42.5,4.546848945303745,25.6,False,original_no_subtraction,none,nan,0.0,-454.10696771714026,nan,nan,nan
5,1,5,2026-09-12T15:17:16.801500+02:00,8.891558333333334,2.7,raw/keeper_6e87fc8bc37b4a89aeda/12-09-26_99.7wt_glycerol_D3/map-data-2026.09.12-15.16.54.635.jpk-force-map,nonlinear_pb_derjaguin,20.0,250.0,47,999.996863676347,308.82266012888675,-443.78966555350706,0.9824777209701214,116.82934664834104,31.85592393786901,True,35,3,9.986289821382385,0.4577158807027597,0.08059067600145756,0.9713362639915802,False,unusable,parameter_boundary,42.5,4.546848945303745,25.6,False,original_no_subtraction,none,nan,0.0,-443.78966555350706,nan,nan,nan
6,1,6,2026-09-12T15:18:43.630000+02:00,10.3387,0.9,raw/keeper_6e87fc8bc37b4a89aeda/12-09-26_99.7wt_glycerol_D3/map-data-2026.09.12-15.18.09.797.jpk-force-map,nonlinear_pb_derjaguin,20.0,250.0,47,69.63150311359236,108.36703016294734,10.364668623825265,0.9846429064091587,57.883091390620095,3.5862861452277794,True,28,3,7.842915000776682,0.14943540604587233,0.03838370532250901,0.47938239970018576,True,pass,,42.5,4.546848945303745,25.6,False,original_no_subtraction,none,nan,0.0,10.364668623825265,nan,nan,nan
7,1,7,2026-09-12T15:20:45.779834+02:00,12.374530566666666,0.3,raw/keeper_6e87fc8bc37b4a89aeda/12-09-26_99.7wt_glycerol_D3/map-data-2026.09.12-15.19.36.626.jpk-force-map,nonlinear_pb_derjaguin,20.0,250.0,47,44.023486136626175,65.47458722394694,28.019657659045297,0.9617907898655134,48.3233783074696,5.789012683600795,True,35,3,4.143613563967477,0.10775575105005154,0.042309314036863006,-0.30193088782625627,True,pass,,42.5,4.546848945303745,25.6,False,original_no_subtraction,none,nan,0.0,28.019657659045297,nan,nan,nan
8,1,8,2026-09-12T15:25:11.500000+02:00,16.8032,0.1,raw/keeper_6e87fc8bc37b4a89aeda/12-09-26_99.7wt_glycerol_D3/map-data-2026.09.12-15.22.15.764.jpk-force-map,nonlinear_pb_derjaguin,20.0,250.0,47,30.466565295686543,48.23325220184488,8.598984008620281,0.9785771788390439,22.163225114321634,1.9661678804313794,True,16,3,3.36651869482811,0.12330681482431934,0.07134150534764491,-0.6301564591261198,True,pass,,42.5,4.546848945303745,25.6,False,original_no_subtraction,none,nan,0.0,8.598984008620281,nan,nan,nan
9,2,1,2026-09-12T15:29:22.740834+02:00,20.990547233333334,0.3,raw/keeper_6e87fc8bc37b4a89aeda/12-09-26_99.7wt_glycerol_D3/map-data-2026.09.12-15.28.13.596.jpk-force-map,nonlinear_pb_derjaguin,20.0,250.0,47,42.84741654302406,63.57341342166734,28.86207279488823,0.9533112687185407,52.422530187618186,3.720564978348733,True,22,3,4.296472106467032,0.12614566553235024,0.04602901186552034,-0.3306949740623554,True,pass,,42.5,4.546848945303745,25.6,False,original_no_subtraction,none,nan,0.0,28.86207279488823,nan,nan,nan
10,2,2,2026-09-12T15:31:18.881500+02:00,22.926225,0.9,raw/keeper_6e87fc8bc37b4a89aeda/12-09-26_99.7wt_glycerol_D3/map-data-2026.09.12-15.30.45.054.jpk-force-map,nonlinear_pb_derjaguin,20.0,250.0,47,70.581929479398,103.8206110824397,8.036328186402208,0.9714351615047829,75.05532280515534,2.9304735493064515,True,40,3,8.498457170182725,0.1642594640055903,0.040725909599907725,0.42876480653740906,True,pass,,42.5,4.546848945303745,25.6,False,original_no_subtraction,none,nan,0.0,8.036328186402208,nan,nan,nan
11,2,3,2026-09-12T15:32:25.682500+02:00,24.039575,2.7,raw/keeper_6e87fc8bc37b4a89aeda/12-09-26_99.7wt_glycerol_D3/map-data-2026.09.12-15.32.03.517.jpk-force-map,nonlinear_pb_derjaguin,20.0,250.0,47,666.6503720395062,287.62557790750395,-453.54854887757733,0.9701302208217106,144.83407747072116,19.414774008363942,True,34,3,8.281122980117205,0.4566685321937197,0.08787179193807779,0.9488478929234982,False,weak,near_parameter_boundary,42.5,4.546848945303745,25.6,False,original_no_subtraction,none,nan,0.0,-453.54854887757733,nan,nan,nan
12,2,4,2026-09-12T15:36:05.974500+02:00,27.711108333333335,0.1,raw/keeper_6e87fc8bc37b4a89aeda/12-09-26_99.7wt_glycerol_D3/map-data-2026.09.12-15.33.10.264.jpk-force-map,nonlinear_pb_derjaguin,20.0,250.0,47,29.58430703508646,47.55166747652972,6.277270372580024,0.9785851846349918,21.718086615486566,2.2869540613618558,True,15,3,3.2640037672591586,0.12777239934761853,0.07400998857565574,-0.6313858778513646,True,pass,,42.5,4.546848945303745,25.6,False,original_no_subtraction,none,nan,0.0,6.277270372580024,nan,nan,nan
13,2,5,2026-09-12T15:42:10.514000+02:00,33.786766666666665,0.1,raw/keeper_6e87fc8bc37b4a89aeda/12-09-26_99.7wt_glycerol_D3/map-data-2026.09.12-15.39.14.852.jpk-force-map,nonlinear_pb_derjaguin,20.0,250.0,47,32.26056788620837,45.81281402240875,5.523230186950213,0.9794325860817008,19.339326948397456,1.4350046273524495,True,14,3,3.755246773214155,0.13356609775089823,0.08297655040370454,-0.6404716024471856,True,pass,,42.5,4.546848945303745,25.6,False,original_no_subtraction,none,nan,0.0,5.523230186950213,nan,nan,nan
14,2,6,2026-09-12T15:45:41.267500+02:00,37.299324999999996,2.7,raw/keeper_6e87fc8bc37b4a89aeda/12-09-26_99.7wt_glycerol_D3/map-data-2026.09.12-15.45.19.105.jpk-force-map,nonlinear_pb_derjaguin,20.0,250.0,47,849.0086297545607,293.453622240366,-486.23670310838446,0.9585131661090276,160.07937142100178,9.18919674411162,True,62,3,7.77665168306145,0.5249553050585435,0.0998686267706091,0.9439801165270859,False,weak,near_parameter_boundary;broad_local_parameter_scale,42.5,4.546848945303745,25.6,False,original_no_subtraction,none,nan,0.0,-486.23670310838446,nan,nan,nan
15,2,7,2026-09-12T15:47:01.790000+02:00,38.64136666666666,0.9,raw/keeper_6e87fc8bc37b4a89aeda/12-09-26_99.7wt_glycerol_D3/map-data-2026.09.12-15.46.27.970.jpk-force-map,nonlinear_pb_derjaguin,20.0,250.0,47,65.10518609395102,99.79547418219683,18.32742120794403,0.9921943400608443,35.70829663591337,1.0899756519579378,True,8,3,7.29125931344227,0.1741636601389914,0.0453195827826682,0.21447890651477605,True,pass,,42.5,4.546848945303745,25.6,False,original_no_subtraction,none,nan,0.0,18.32742120794403,nan,nan,nan
16,2,8,2026-09-12T15:49:08.433334+02:00,40.7520889,0.3,raw/keeper_6e87fc8bc37b4a89aeda/12-09-26_99.7wt_glycerol_D3/map-data-2026.09.12-15.47.59.314.jpk-force-map,nonlinear_pb_derjaguin,20.0,250.0,47,42.65465921961538,61.48834051152002,28.22770005765838,0.970458284689574,37.48586140096622,2.1151079075772508,True,26,3,4.304998410813172,0.13172924039098807,0.05338299885578337,-0.4457730330446414,True,pass,,42.5,4.546848945303745,25.6,False,original_no_subtraction,none,nan,0.0,28.22770005765838,nan,nan,nan
17,3,1,2026-09-12T15:50:59.940000+02:00,42.610533333333336,0.9,raw/keeper_6e87fc8bc37b4a89aeda/12-09-26_99.7wt_glycerol_D3/map-data-2026.09.12-15.50.26.125.jpk-force-map,nonlinear_pb_derjaguin,20.0,250.0,47,66.55195026524073,99.30433738357725,12.12692722099525,0.9873039075320031,45.64286696987269,1.4059873014697934,True,37,3,8.144734809621378,0.18066018612420448,0.04763131718829833,0.2579798104057525,True,pass,,42.5,4.546848945303745,25.6,False,original_no_subtraction,none,nan,0.0,12.12692722099525,nan,nan,nan
18,3,2,2026-09-12T15:52:28.740500+02:00,44.09054166666667,2.7,raw/keeper_6e87fc8bc37b4a89aeda/12-09-26_99.7wt_glycerol_D3/map-data-2026.09.12-15.52.06.579.jpk-force-map,nonlinear_pb_derjaguin,20.0,250.0,47,773.5458675843239,286.9167876805807,-483.65008692253986,0.9796193490188684,115.50312583786582,7.269221420411755,True,50,3,8.042868651399603,0.5692795603093854,0.09897978865506725,0.9473011980046233,False,weak,near_parameter_boundary;broad_local_parameter_scale,42.5,4.546848945303745,25.6,False,original_no_subtraction,none,nan,0.0,-483.65008692253986,nan,nan,nan
19,3,3,2026-09-12T15:56:27.118500+02:00,48.06350833333333,0.1,raw/keeper_6e87fc8bc37b4a89aeda/12-09-26_99.7wt_glycerol_D3/map-data-2026.09.12-15.53.31.481.jpk-force-map,nonlinear_pb_derjaguin,20.0,250.0,47,29.37763609321239,51.31997410710187,12.627754168110904,0.9866706794569782,19.174765519446378,2.217797227283693,True,11,3,3.3142763564795565,0.1038861127392311,0.062272439306641794,-0.6173897514409795,True,pass,,42.5,4.546848945303745,25.6,False,original_no_subtraction,none,nan,0.0,12.627754168110904,nan,nan,nan
20,3,4,2026-09-12T16:00:46.567334+02:00,52.387655566666666,0.3,raw/keeper_6e87fc8bc37b4a89aeda/12-09-26_99.7wt_glycerol_D3/map-data-2026.09.12-15.59.37.465.jpk-force-map,nonlinear_pb_derjaguin,20.0,250.0,47,43.101931966086745,64.7433725107444,26.934427692608033,0.9532163854506384,53.73505013450965,4.606786606827439,True,19,3,4.250501184440184,0.12117545445517132,0.052714140130636265,-0.4095135266995102,True,pass,,42.5,4.546848945303745,25.6,False,original_no_subtraction,none,nan,0.0,26.934427692608033,nan,nan,nan
21,3,5,2026-09-12T16:03:18.405334+02:00,54.9182889,0.3,raw/keeper_6e87fc8bc37b4a89aeda/12-09-26_99.7wt_glycerol_D3/map-data-2026.09.12-16.02.09.306.jpk-force-map,nonlinear_pb_derjaguin,20.0,250.0,47,43.532468069229736,63.06216575390676,27.273072770135883,0.9396163983995546,60.11687314723735,4.379268802881443,True,38,3,4.357180217682762,0.13241420655020325,0.05322329002382798,-0.3938304488501917,True,pass,,42.5,4.546848945303745,25.6,False,original_no_subtraction,none,nan,0.0,27.273072770135883,nan,nan,nan
22,3,6,2026-09-12T16:08:04.827500+02:00,59.69199166666667,0.1,raw/keeper_6e87fc8bc37b4a89aeda/12-09-26_99.7wt_glycerol_D3/map-data-2026.09.12-16.05.09.289.jpk-force-map,nonlinear_pb_derjaguin,20.0,250.0,47,30.97966503518589,48.15546435311422,11.797637479662349,0.9863451523168252,17.016747971651437,2.4006626458315874,True,27,3,3.2133394328670346,0.1331516671748739,0.07716391310660009,-0.6315564493447606,True,pass,,42.5,4.546848945303745,25.6,False,original_no_subtraction,none,nan,0.0,11.797637479662349,nan,nan,nan
23,3,7,2026-09-12T16:11:30.351500+02:00,63.11739166666667,2.7,raw/keeper_6e87fc8bc37b4a89aeda/12-09-26_99.7wt_glycerol_D3/map-data-2026.09.12-16.11.08.194.jpk-force-map,nonlinear_pb_derjaguin,20.0,250.0,47,655.9021036435474,276.8936018460824,-480.71063254096873,0.981775973695834,108.72277868984627,3.8165267470617352,True,39,3,9.22613308325168,0.6453383059029477,0.1202397038625905,0.9595879979312848,False,weak,near_parameter_boundary;broad_local_parameter_scale,42.5,4.546848945303745,25.6,False,original_no_subtraction,none,nan,0.0,-480.71063254096873,nan,nan,nan
24,3,8,2026-09-12T16:12:38.480000+02:00,64.25286666666666,0.9,raw/keeper_6e87fc8bc37b4a89aeda/12-09-26_99.7wt_glycerol_D3/map-data-2026.09.12-16.12.04.675.jpk-force-map,nonlinear_pb_derjaguin,20.0,250.0,47,60.83983610831172,98.44538039064015,19.495871316848472,0.9903064364847854,40.50846411765198,1.553819365792845,True,21,3,6.620331404014396,0.16393074983518077,0.0465236004541108,0.1994852722790034,True,pass,,42.5,4.546848945303745,25.6,False,original_no_subtraction,none,nan,0.0,19.495871316848472,nan,nan,nan
25,4,1,2026-09-12T16:13:55.167000+02:00,65.53098333333334,2.7,raw/keeper_6e87fc8bc37b4a89aeda/12-09-26_99.7wt_glycerol_D3/map-data-2026.09.12-16.13.33.010.jpk-force-map,nonlinear_pb_derjaguin,20.0,250.0,47,841.0499609734152,287.8434570237771,-492.24483915156947,0.9871266394634612,91.40145007495724,4.309812111977898,True,44,3,9.242462346862704,0.5754695402532871,0.11076183278702718,0.9592579719213277,False,weak,near_parameter_boundary;broad_local_parameter_scale,42.5,4.546848945303745,25.6,False,original_no_subtraction,none,nan,0.0,-492.24483915156947,nan,nan,nan
26,4,2,2026-09-12T16:17:54.764000+02:00,69.52426666666666,0.1,raw/keeper_6e87fc8bc37b4a89aeda/12-09-26_99.7wt_glycerol_D3/map-data-2026.09.12-16.14.59.227.jpk-force-map,nonlinear_pb_derjaguin,20.0,250.0,47,33.66453898879679,46.188498166982704,10.238038103095,0.9762913110218123,21.050611136688094,1.6589264110966697,True,11,3,3.6229514562815024,0.14462783992972253,0.07954397749028103,-0.6409242854492748,True,pass,,42.5,4.546848945303745,25.6,False,original_no_subtraction,none,nan,0.0,10.238038103095,nan,nan,nan
27,4,3,2026-09-12T16:22:10.605834+02:00,73.78829723333334,0.3,raw/keeper_6e87fc8bc37b4a89aeda/12-09-26_99.7wt_glycerol_D3/map-data-2026.09.12-16.21.01.539.jpk-force-map,nonlinear_pb_derjaguin,20.0,250.0,47,44.74767611612289,60.2173479003998,27.021918252347753,0.9630744925288658,40.31813062563032,2.485600047731792,True,12,3,4.686120486170779,0.1475137223250635,0.060727506804291724,-0.3874675330905706,True,pass,,42.5,4.546848945303745,25.6,False,original_no_subtraction,none,nan,0.0,27.021918252347753,nan,nan,nan
28,4,4,2026-09-12T16:24:03.724500+02:00,75.67360833333333,0.9,raw/keeper_6e87fc8bc37b4a89aeda/12-09-26_99.7wt_glycerol_D3/map-data-2026.09.12-16.23.29.925.jpk-force-map,nonlinear_pb_derjaguin,20.0,250.0,47,64.62338306224116,97.16879624983183,17.150925762878796,0.9861203553407359,46.75964109481721,1.2871660259685545,True,18,3,7.836300878372898,0.1801716595294813,0.050382080685721226,0.09074218318001412,True,pass,,42.5,4.546848945303745,25.6,False,original_no_subtraction,none,nan,0.0,17.150925762878796,nan,nan,nan
29,4,5,2026-09-12T16:25:27.304500+02:00,77.06660833333333,0.9,raw/keeper_6e87fc8bc37b4a89aeda/12-09-26_99.7wt_glycerol_D3/map-data-2026.09.12-16.24.53.504.jpk-force-map,nonlinear_pb_derjaguin,20.0,250.0,47,63.31118503337211,95.68758218779577,15.411680358806574,0.9822730038931184,52.61203989282299,2.209998717134207,True,33,3,7.794385377265667,0.18186264994343107,0.05163278017542459,0.10287382525274003,True,pass,,42.5,4.546848945303745,25.6,False,original_no_subtraction,none,nan,0.0,15.411680358806574,nan,nan,nan
30,4,6,2026-09-12T16:27:48.549834+02:00,79.42069723333334,0.3,raw/keeper_6e87fc8bc37b4a89aeda/12-09-26_99.7wt_glycerol_D3/map-data-2026.09.12-16.26.39.509.jpk-force-map,nonlinear_pb_derjaguin,20.0,250.0,47,42.85940097738932,59.52150709972722,29.166101955019997,0.9627423652777448,40.56033041456159,2.5769173659060898,True,13,3,4.638256751679878,0.15393203695828364,0.06824348553341723,-0.5037900548371628,True,pass,,42.5,4.546848945303745,25.6,False,original_no_subtraction,none,nan,0.0,29.166101955019997,nan,nan,nan
31,4,7,2026-09-12T16:32:13.277500+02:00,83.832825,0.1,raw/keeper_6e87fc8bc37b4a89aeda/12-09-26_99.7wt_glycerol_D3/map-data-2026.09.12-16.29.17.790.jpk-force-map,nonlinear_pb_derjaguin,20.0,250.0,47,35.48651523745178,45.33751806930577,13.297204931071748,0.9629188987352196,25.71876231756052,2.0937932468874236,True,10,3,3.7184278658878984,0.1640959760590278,0.08904926026579503,-0.585827597550253,True,pass,,42.5,4.546848945303745,25.6,False,original_no_subtraction,none,nan,0.0,13.297204931071748,nan,nan,nan
32,4,8,2026-09-12T16:35:33.408000+02:00,87.16833333333334,2.7,raw/keeper_6e87fc8bc37b4a89aeda/12-09-26_99.7wt_glycerol_D3/map-data-2026.09.12-16.35.11.254.jpk-force-map,nonlinear_pb_derjaguin,20.0,250.0,47,652.4661916974734,267.92903802457266,-478.6310185136661,0.9798917033712333,105.62715897072881,3.322334877084143,True,41,3,9.107672797123781,0.6346581868566629,0.1231621262916489,0.9418967401555396,False,weak,near_parameter_boundary;broad_local_parameter_scale,42.5,4.546848945303745,25.6,False,original_no_subtraction,none,nan,0.0,-478.6310185136661,nan,nan,nan
1,1,1,2026-09-12T15:08:23.308000+02:00,0.0,0.1,raw/keeper_6e87fc8bc37b4a89aeda/12-09-26_99.7wt_glycerol_D3/map-data-2026.09.12-15.05.27.700.jpk-force-map,nonlinear_pb_derjaguin,20.0,250.0,47,14.554657458906087,39.4584026800154,2.3995673554006687,0.9868796374345995,9.486571969805107,1.8895213529897734,True,17,3,2.9375285831697564,0.26554142654687607,0.21099006299934162,-0.7601066195624694,True,pass,,42.5,4.546848945303745,25.6,True,shared_empirical_20_200,full_empirical_model_subtracted_then_constant_gauge_recentered_for_pb_fit_not_unique_hydrodynamic_identification,250.0,87.50992934265824,-85.11036198725758,112407.03423471947,0.6501513458457943,37.464890960250294
2,1,2,2026-09-12T15:12:39.183834+02:00,4.264597233333333,0.3,raw/keeper_6e87fc8bc37b4a89aeda/12-09-26_99.7wt_glycerol_D3/map-data-2026.09.12-15.11.30.037.jpk-force-map,nonlinear_pb_derjaguin,20.0,250.0,47,12.599404785436793,45.67814110694754,8.06668095460624,0.9750906956538464,15.423739675664603,4.051496055096654,True,22,3,3.40048694879314,0.3767241848590052,0.3319518643080308,-0.8269343819344392,True,pass,,42.5,4.546848945303745,25.6,True,shared_empirical_20_200,full_empirical_model_subtracted_then_constant_gauge_recentered_for_pb_fit_not_unique_hydrodynamic_identification,250.0,178.75506613161025,-170.68838517700402,112407.03423471947,0.6501513458457943,37.464890960250294
3,1,3,2026-09-12T15:14:28.524500+02:00,6.086941666666666,0.9,raw/keeper_6e87fc8bc37b4a89aeda/12-09-26_99.7wt_glycerol_D3/map-data-2026.09.12-15.13.54.693.jpk-force-map,nonlinear_pb_derjaguin,20.0,250.0,47,14.648669758149717,49.2536557012636,37.83076196392419,0.9915732309717615,11.540743582227437,0.9193344693589016,True,8,3,3.015306641596224,0.45194653119843414,0.3744751444350431,-0.779839214169015,True,pass,,42.5,4.546848945303745,25.6,True,shared_empirical_20_200,full_empirical_model_subtracted_then_constant_gauge_recentered_for_pb_fit_not_unique_hydrodynamic_identification,250.0,365.13997791722744,-327.30921595330324,112407.03423471947,0.6501513458457943,37.464890960250294
4,1,4,2026-09-12T15:15:43.356000+02:00,7.334133333333333,2.7,raw/keeper_6e87fc8bc37b4a89aeda/12-09-26_99.7wt_glycerol_D3/map-data-2026.09.12-15.15.21.190.jpk-force-map,nonlinear_pb_derjaguin,20.0,250.0,47,69.13199372083955,45.59415617225494,-45.49451737159706,0.691851848655866,70.02756651259534,3.6614470777877743,True,37,3,7.406205624840784,0.5695638250102778,0.18760253620839706,0.6840801898475729,False,unusable,r2_below_0.70;broad_local_parameter_scale,42.5,4.546848945303745,25.6,True,shared_empirical_20_200,full_empirical_model_subtracted_then_constant_gauge_recentered_for_pb_fit_not_unique_hydrodynamic_identification,250.0,745.8653136869967,-791.3598310585938,112407.03423471947,0.6501513458457943,37.464890960250294
5,1,5,2026-09-12T15:17:16.801500+02:00,8.891558333333334,2.7,raw/keeper_6e87fc8bc37b4a89aeda/12-09-26_99.7wt_glycerol_D3/map-data-2026.09.12-15.16.54.635.jpk-force-map,nonlinear_pb_derjaguin,20.0,250.0,47,70.58193978924167,44.827455319974284,-45.64393965352807,0.6497883640376125,76.16529272126479,4.939421278248622,True,40,3,7.865596044135711,0.600443295380863,0.2073697106437581,0.7446975255531054,False,unusable,r2_below_0.70;broad_local_parameter_scale,42.5,4.546848945303745,25.6,True,shared_empirical_20_200,full_empirical_model_subtracted_then_constant_gauge_recentered_for_pb_fit_not_unique_hydrodynamic_identification,250.0,745.8653136869967,-791.5092533405248,112407.03423471947,0.6501513458457943,37.464890960250294
6,1,6,2026-09-12T15:18:43.630000+02:00,10.3387,0.9,raw/keeper_6e87fc8bc37b4a89aeda/12-09-26_99.7wt_glycerol_D3/map-data-2026.09.12-15.18.09.797.jpk-force-map,nonlinear_pb_derjaguin,20.0,250.0,47,13.615411554510702,46.870766900814914,34.46665917805988,0.9821347036255327,14.652181999395125,1.7808456353624595,True,37,3,2.9963411040717802,0.461955134250662,0.3876121659671526,-0.7799344624023945,True,pass,,42.5,4.546848945303745,25.6,True,shared_empirical_20_200,full_empirical_model_subtracted_then_constant_gauge_recentered_for_pb_fit_not_unique_hydrodynamic_identification,250.0,365.13997791722744,-330.67331873916754,112407.03423471947,0.6501513458457943,37.464890960250294
7,1,7,2026-09-12T15:20:45.779834+02:00,12.374530566666666,0.3,raw/keeper_6e87fc8bc37b4a89aeda/12-09-26_99.7wt_glycerol_D3/map-data-2026.09.12-15.19.36.626.jpk-force-map,nonlinear_pb_derjaguin,20.0,250.0,47,11.25817246075018,41.98776437218093,0.12826164360461617,0.9480344939410408,17.981873884339695,7.269672814070777,True,30,3,3.3553473176019093,0.48880810104562183,0.4285485818163278,-0.8286604940119491,True,pass,,42.5,4.546848945303745,25.6,True,shared_empirical_20_200,full_empirical_model_subtracted_then_constant_gauge_recentered_for_pb_fit_not_unique_hydrodynamic_identification,250.0,178.75506613161025,-178.62680448800563,112407.03423471947,0.6501513458457943,37.464890960250294
8,1,8,2026-09-12T15:25:11.500000+02:00,16.8032,0.1,raw/keeper_6e87fc8bc37b4a89aeda/12-09-26_99.7wt_glycerol_D3/map-data-2026.09.12-15.22.15.764.jpk-force-map,nonlinear_pb_derjaguin,20.0,250.0,47,11.90924780599807,39.21587483859067,-17.290841666314954,0.9554025322036399,15.057082851571353,8.8050605277377,True,29,3,3.214982345144406,0.38426848205457803,0.34946075321018505,-0.8111756261790409,True,pass,,42.5,4.546848945303745,25.6,True,shared_empirical_20_200,full_empirical_model_subtracted_then_constant_gauge_recentered_for_pb_fit_not_unique_hydrodynamic_identification,250.0,87.50992934265824,-104.80077100897319,112407.03423471947,0.6501513458457943,37.464890960250294
9,2,1,2026-09-12T15:29:22.740834+02:00,20.990547233333334,0.3,raw/keeper_6e87fc8bc37b4a89aeda/12-09-26_99.7wt_glycerol_D3/map-data-2026.09.12-15.28.13.596.jpk-force-map,nonlinear_pb_derjaguin,20.0,250.0,47,9.871334273115345,44.97239299020963,-4.762677346305867,0.9139825504314243,22.50284970734757,8.646688824164224,True,27,3,3.7856074986186536,0.5810426147873325,0.6186979145097903,-0.8647357079147666,False,weak,broad_local_parameter_scale,42.5,4.546848945303745,25.6,True,shared_empirical_20_200,full_empirical_model_subtracted_then_constant_gauge_recentered_for_pb_fit_not_unique_hydrodynamic_identification,250.0,178.75506613161025,-183.51774347791613,112407.03423471947,0.6501513458457943,37.464890960250294
10,2,2,2026-09-12T15:31:18.881500+02:00,22.926225,0.9,raw/keeper_6e87fc8bc37b4a89aeda/12-09-26_99.7wt_glycerol_D3/map-data-2026.09.12-15.30.45.054.jpk-force-map,nonlinear_pb_derjaguin,20.0,250.0,47,9.565620817516857,50.449234326282784,27.36156337837782,0.9652786799525555,17.369037249961313,3.369194370794762,True,20,3,4.277765598084872,0.8994051296742931,0.9665359863787484,-0.89426489486613,False,weak,broad_local_parameter_scale,42.5,4.546848945303745,25.6,True,shared_empirical_20_200,full_empirical_model_subtracted_then_constant_gauge_recentered_for_pb_fit_not_unique_hydrodynamic_identification,250.0,365.13997791722744,-337.77841453884963,112407.03423471947,0.6501513458457943,37.464890960250294
11,2,3,2026-09-12T15:32:25.682500+02:00,24.039575,2.7,raw/keeper_6e87fc8bc37b4a89aeda/12-09-26_99.7wt_glycerol_D3/map-data-2026.09.12-15.32.03.517.jpk-force-map,nonlinear_pb_derjaguin,20.0,250.0,47,18.92256006002508,36.31652517018486,-30.05768690894397,0.9490638602166213,19.94935435858208,1.6445249117332976,True,18,3,2.3368640976737116,0.7324238467304869,0.48240039428545617,-0.635194852375816,False,weak,broad_local_parameter_scale,42.5,4.546848945303745,25.6,True,shared_empirical_20_200,full_empirical_model_subtracted_then_constant_gauge_recentered_for_pb_fit_not_unique_hydrodynamic_identification,250.0,745.8653136869967,-775.9230005959407,112407.03423471947,0.6501513458457943,37.464890960250294
12,2,4,2026-09-12T15:36:05.974500+02:00,27.711108333333335,0.1,raw/keeper_6e87fc8bc37b4a89aeda/12-09-26_99.7wt_glycerol_D3/map-data-2026.09.12-15.33.10.264.jpk-force-map,nonlinear_pb_derjaguin,20.0,250.0,47,11.231236966274645,39.770782203052136,-20.242452936692164,0.9388596269841389,17.11462411107328,11.053209658716368,True,34,3,3.4866972139570374,0.41955381759287264,0.40872222416900916,-0.8396900510211499,True,pass,,42.5,4.546848945303745,25.6,True,shared_empirical_20_200,full_empirical_model_subtracted_then_constant_gauge_recentered_for_pb_fit_not_unique_hydrodynamic_identification,250.0,87.50992934265824,-107.7523822793504,112407.03423471947,0.6501513458457943,37.464890960250294
13,2,5,2026-09-12T15:42:10.514000+02:00,33.786766666666665,0.1,raw/keeper_6e87fc8bc37b4a89aeda/12-09-26_99.7wt_glycerol_D3/map-data-2026.09.12-15.39.14.852.jpk-force-map,nonlinear_pb_derjaguin,20.0,250.0,47,10.92617225101226,35.7450445826431,-20.53748584326637,0.9049101425341239,16.896775292717106,11.118537695858018,True,25,3,3.7482111533602356,0.6520312052594207,0.6009634447842761,-0.8614772886983166,False,weak,broad_local_parameter_scale,42.5,4.546848945303745,25.6,True,shared_empirical_20_200,full_empirical_model_subtracted_then_constant_gauge_recentered_for_pb_fit_not_unique_hydrodynamic_identification,250.0,87.50992934265824,-108.0474151859246,112407.03423471947,0.6501513458457943,37.464890960250294
14,2,6,2026-09-12T15:45:41.267500+02:00,37.299324999999996,2.7,raw/keeper_6e87fc8bc37b4a89aeda/12-09-26_99.7wt_glycerol_D3/map-data-2026.09.12-15.45.19.105.jpk-force-map,nonlinear_pb_derjaguin,20.0,250.0,47,11.660530649052452,25.364745343997253,-44.748574738395035,0.8516343877175178,12.377206147492391,0.9335608288132197,True,19,3,3.2233827048951764,3.466462588335359,2.738755803619726,-0.8199566920067588,False,unusable,weak_signal;broad_local_parameter_scale,42.5,4.546848945303745,25.6,True,shared_empirical_20_200,full_empirical_model_subtracted_then_constant_gauge_recentered_for_pb_fit_not_unique_hydrodynamic_identification,250.0,745.8653136869967,-790.6138884253918,112407.03423471947,0.6501513458457943,37.464890960250294
15,2,7,2026-09-12T15:47:01.790000+02:00,38.64136666666666,0.9,raw/keeper_6e87fc8bc37b4a89aeda/12-09-26_99.7wt_glycerol_D3/map-data-2026.09.12-15.46.27.970.jpk-force-map,nonlinear_pb_derjaguin,20.0,250.0,47,8.352664874420386,38.14728904971939,17.190304981017213,0.775080316074609,24.7376898676419,6.1287933126994005,True,28,3,5.227311051506913,2.2580857114283845,2.4619550187272714,-0.9286126266587147,False,weak,broad_local_parameter_scale,42.5,4.546848945303745,25.6,True,shared_empirical_20_200,full_empirical_model_subtracted_then_constant_gauge_recentered_for_pb_fit_not_unique_hydrodynamic_identification,250.0,365.13997791722744,-347.9496729362102,112407.03423471947,0.6501513458457943,37.464890960250294
16,2,8,2026-09-12T15:49:08.433334+02:00,40.7520889,0.3,raw/keeper_6e87fc8bc37b4a89aeda/12-09-26_99.7wt_glycerol_D3/map-data-2026.09.12-15.47.59.314.jpk-force-map,nonlinear_pb_derjaguin,20.0,250.0,47,8.656783703453424,38.46854100841196,-8.139054442466332,0.8481121633097887,20.79147250065727,12.914728627402127,True,10,3,4.1353101908861225,1.1075117266379109,1.1636070727204553,-0.8874459652555354,False,weak,broad_local_parameter_scale,42.5,4.546848945303745,25.6,True,shared_empirical_20_200,full_empirical_model_subtracted_then_constant_gauge_recentered_for_pb_fit_not_unique_hydrodynamic_identification,250.0,178.75506613161025,-186.89412057407657,112407.03423471947,0.6501513458457943,37.464890960250294
17,3,1,2026-09-12T15:50:59.940000+02:00,42.610533333333336,0.9,raw/keeper_6e87fc8bc37b4a89aeda/12-09-26_99.7wt_glycerol_D3/map-data-2026.09.12-15.50.26.125.jpk-force-map,nonlinear_pb_derjaguin,20.0,250.0,47,8.346631378834097,39.38994978754219,10.979102784941169,0.7710086444670899,26.231291903141347,6.27796918354991,True,28,3,4.985960496722128,2.12914059168063,2.2842257815270353,-0.9219553664298463,False,unusable,weak_signal;broad_local_parameter_scale,42.5,4.546848945303745,25.6,True,shared_empirical_20_200,full_empirical_model_subtracted_then_constant_gauge_recentered_for_pb_fit_not_unique_hydrodynamic_identification,250.0,365.13997791722744,-354.16087513228626,112407.03423471947,0.6501513458457943,37.464890960250294
18,3,2,2026-09-12T15:52:28.740500+02:00,44.09054166666667,2.7,raw/keeper_6e87fc8bc37b4a89aeda/12-09-26_99.7wt_glycerol_D3/map-data-2026.09.12-15.52.06.579.jpk-force-map,nonlinear_pb_derjaguin,20.0,250.0,47,9.685034924807475,40.106122860735226,-52.36415644074726,0.9654008730483936,11.894299727694305,0.5154554226310105,True,26,3,4.302632215161474,1.9705773284727313,1.8480526338728707,-0.8961422470637388,False,weak,broad_local_parameter_scale,42.5,4.546848945303745,25.6,True,shared_empirical_20_200,full_empirical_model_subtracted_then_constant_gauge_recentered_for_pb_fit_not_unique_hydrodynamic_identification,250.0,745.8653136869967,-798.229470127744,112407.03423471947,0.6501513458457943,37.464890960250294
19,3,3,2026-09-12T15:56:27.118500+02:00,48.06350833333333,0.1,raw/keeper_6e87fc8bc37b4a89aeda/12-09-26_99.7wt_glycerol_D3/map-data-2026.09.12-15.53.31.481.jpk-force-map,nonlinear_pb_derjaguin,20.0,250.0,47,13.345873782507466,41.513797012977044,-14.129768453027706,0.9713423891791881,14.444795739655568,9.013871517740974,True,19,3,2.990390332019741,0.2734382984054782,0.2346216650805926,-0.7757014357395858,True,pass,,42.5,4.546848945303745,25.6,True,shared_empirical_20_200,full_empirical_model_subtracted_then_constant_gauge_recentered_for_pb_fit_not_unique_hydrodynamic_identification,250.0,87.50992934265824,-101.63969779568595,112407.03423471947,0.6501513458457943,37.464890960250294
20,3,4,2026-09-12T16:00:46.567334+02:00,52.387655566666666,0.3,raw/keeper_6e87fc8bc37b4a89aeda/12-09-26_99.7wt_glycerol_D3/map-data-2026.09.12-15.59.37.465.jpk-force-map,nonlinear_pb_derjaguin,20.0,250.0,47,10.308476219056592,44.80935832710084,-3.518240104034791,0.9470835322387726,18.973002716176914,8.456755135267718,True,32,3,3.6202512023930216,0.6203479710616622,0.5703680723343604,-0.8542235187056411,False,weak,broad_local_parameter_scale,42.5,4.546848945303745,25.6,True,shared_empirical_20_200,full_empirical_model_subtracted_then_constant_gauge_recentered_for_pb_fit_not_unique_hydrodynamic_identification,250.0,178.75506613161025,-182.27330623564504,112407.03423471947,0.6501513458457943,37.464890960250294
21,3,5,2026-09-12T16:03:18.405334+02:00,54.9182889,0.3,raw/keeper_6e87fc8bc37b4a89aeda/12-09-26_99.7wt_glycerol_D3/map-data-2026.09.12-16.02.09.306.jpk-force-map,nonlinear_pb_derjaguin,20.0,250.0,47,9.430878031091165,47.1961045092602,-4.690087602631676,0.9081519546265292,24.181234425067043,9.156097789593865,True,38,3,4.056191366610756,0.7020015074455034,0.7392714534924512,-0.8827516324489235,False,weak,broad_local_parameter_scale,42.5,4.546848945303745,25.6,True,shared_empirical_20_200,full_empirical_model_subtracted_then_constant_gauge_recentered_for_pb_fit_not_unique_hydrodynamic_identification,250.0,178.75506613161025,-183.44515373424193,112407.03423471947,0.6501513458457943,37.464890960250294
22,3,6,2026-09-12T16:08:04.827500+02:00,59.69199166666667,0.1,raw/keeper_6e87fc8bc37b4a89aeda/12-09-26_99.7wt_glycerol_D3/map-data-2026.09.12-16.05.09.289.jpk-force-map,nonlinear_pb_derjaguin,20.0,250.0,47,12.072611935311127,36.768433731117526,-10.245082725638369,0.9374397525053639,16.169799236758724,8.69705023354491,True,23,3,3.083359059284376,0.4628625466311273,0.3973371511775595,-0.7965765341678814,True,pass,,42.5,4.546848945303745,25.6,True,shared_empirical_20_200,full_empirical_model_subtracted_then_constant_gauge_recentered_for_pb_fit_not_unique_hydrodynamic_identification,250.0,87.50992934265824,-97.75501206829661,112407.03423471947,0.6501513458457943,37.464890960250294
23,3,7,2026-09-12T16:11:30.351500+02:00,63.11739166666667,2.7,raw/keeper_6e87fc8bc37b4a89aeda/12-09-26_99.7wt_glycerol_D3/map-data-2026.09.12-16.11.08.194.jpk-force-map,nonlinear_pb_derjaguin,20.0,250.0,47,9.343406200375593,39.33805530300388,-60.96290125256911,0.8990203397789498,19.500867521322473,1.2451518643637325,True,26,3,4.1220212111029015,2.2432685483282993,2.0804362004747037,-0.8873403243426957,False,weak,broad_local_parameter_scale,42.5,4.546848945303745,25.6,True,shared_empirical_20_200,full_empirical_model_subtracted_then_constant_gauge_recentered_for_pb_fit_not_unique_hydrodynamic_identification,250.0,745.8653136869967,-806.8282149395659,112407.03423471947,0.6501513458457943,37.464890960250294
24,3,8,2026-09-12T16:12:38.480000+02:00,64.25286666666666,0.9,raw/keeper_6e87fc8bc37b4a89aeda/12-09-26_99.7wt_glycerol_D3/map-data-2026.09.12-16.12.04.675.jpk-force-map,nonlinear_pb_derjaguin,20.0,250.0,47,8.4397496068851,42.06225822506151,3.155255391683616,0.779138916584267,30.19872186457705,6.83536220712736,True,26,3,5.062774956589365,1.6377924873360326,1.6975926422673295,-0.923915625586558,False,weak,broad_local_parameter_scale,42.5,4.546848945303745,25.6,True,shared_empirical_20_200,full_empirical_model_subtracted_then_constant_gauge_recentered_for_pb_fit_not_unique_hydrodynamic_identification,250.0,365.13997791722744,-361.9847225255438,112407.03423471947,0.6501513458457943,37.464890960250294
25,4,1,2026-09-12T16:13:55.167000+02:00,65.53098333333334,2.7,raw/keeper_6e87fc8bc37b4a89aeda/12-09-26_99.7wt_glycerol_D3/map-data-2026.09.12-16.13.33.010.jpk-force-map,nonlinear_pb_derjaguin,20.0,250.0,47,8.032829572038406,46.709139801231814,-60.849968828043565,0.913161781802754,19.880092331286008,1.2834721127681707,True,17,3,4.989417819673759,2.184684623344175,2.4415474292254102,-0.9221451187110445,False,weak,broad_local_parameter_scale,42.5,4.546848945303745,25.6,True,shared_empirical_20_200,full_empirical_model_subtracted_then_constant_gauge_recentered_for_pb_fit_not_unique_hydrodynamic_identification,250.0,745.8653136869967,-806.7152825150403,112407.03423471947,0.6501513458457943,37.464890960250294
26,4,2,2026-09-12T16:17:54.764000+02:00,69.52426666666666,0.1,raw/keeper_6e87fc8bc37b4a89aeda/12-09-26_99.7wt_glycerol_D3/map-data-2026.09.12-16.14.59.227.jpk-force-map,nonlinear_pb_derjaguin,20.0,250.0,47,11.655082555767738,34.756632689691756,-11.018562205445662,0.927123360412365,14.952847695820177,7.05167412459103,True,22,3,3.2923505590211217,0.5925552571378181,0.5401189972469898,-0.820620709077823,False,weak,broad_local_parameter_scale,42.5,4.546848945303745,25.6,True,shared_empirical_20_200,full_empirical_model_subtracted_then_constant_gauge_recentered_for_pb_fit_not_unique_hydrodynamic_identification,250.0,87.50992934265824,-98.5284915481039,112407.03423471947,0.6501513458457943,37.464890960250294
27,4,3,2026-09-12T16:22:10.605834+02:00,73.78829723333334,0.3,raw/keeper_6e87fc8bc37b4a89aeda/12-09-26_99.7wt_glycerol_D3/map-data-2026.09.12-16.21.01.539.jpk-force-map,nonlinear_pb_derjaguin,20.0,250.0,47,7.839038722052489,37.94848107196753,-6.852596163213013,0.7622713857981827,22.583427928453133,12.615255267170829,True,16,3,5.668237864815339,1.8479026334186737,2.155627662136739,-0.9391501352257079,False,weak,broad_local_parameter_scale,42.5,4.546848945303745,25.6,True,shared_empirical_20_200,full_empirical_model_subtracted_then_constant_gauge_recentered_for_pb_fit_not_unique_hydrodynamic_identification,250.0,178.75506613161025,-185.60766229482326,112407.03423471947,0.6501513458457943,37.464890960250294
28,4,4,2026-09-12T16:24:03.724500+02:00,75.67360833333333,0.9,raw/keeper_6e87fc8bc37b4a89aeda/12-09-26_99.7wt_glycerol_D3/map-data-2026.09.12-16.23.29.925.jpk-force-map,nonlinear_pb_derjaguin,20.0,250.0,47,7.2241423495029045,41.255688165787895,9.209853239573288,0.6323661226080821,31.69941280805132,8.534548667122683,True,31,3,6.173543326612342,3.0000415227745196,3.7221118393661268,-0.9486447745907994,False,unusable,r2_below_0.70;weak_signal;broad_local_parameter_scale,42.5,4.546848945303745,25.6,True,shared_empirical_20_200,full_empirical_model_subtracted_then_constant_gauge_recentered_for_pb_fit_not_unique_hydrodynamic_identification,250.0,365.13997791722744,-355.93012467765413,112407.03423471947,0.6501513458457943,37.464890960250294
29,4,5,2026-09-12T16:25:27.304500+02:00,77.06660833333333,0.9,raw/keeper_6e87fc8bc37b4a89aeda/12-09-26_99.7wt_glycerol_D3/map-data-2026.09.12-16.24.53.504.jpk-force-map,nonlinear_pb_derjaguin,20.0,250.0,47,6.562281435123544,45.84830854978835,3.019160176166064,0.5698286936696457,36.56171388198212,9.922038522283064,True,36,3,6.894107831044493,3.2381533254479415,4.5370342018072565,-0.9586434923859601,False,unusable,r2_below_0.70;weak_signal;broad_local_parameter_scale,42.5,4.546848945303745,25.6,True,shared_empirical_20_200,full_empirical_model_subtracted_then_constant_gauge_recentered_for_pb_fit_not_unique_hydrodynamic_identification,250.0,365.13997791722744,-362.1208177410614,112407.03423471947,0.6501513458457943,37.464890960250294
30,4,6,2026-09-12T16:27:48.549834+02:00,79.42069723333334,0.3,raw/keeper_6e87fc8bc37b4a89aeda/12-09-26_99.7wt_glycerol_D3/map-data-2026.09.12-16.26.39.509.jpk-force-map,nonlinear_pb_derjaguin,20.0,250.0,47,7.620013836460181,38.974765460395275,-8.858666079787358,0.7427614391377976,24.634935564523293,15.624398210321464,True,29,3,5.518162232483055,1.887418685152141,2.18685881711075,-0.9360155468420503,False,weak,broad_local_parameter_scale,42.5,4.546848945303745,25.6,True,shared_empirical_20_200,full_empirical_model_subtracted_then_constant_gauge_recentered_for_pb_fit_not_unique_hydrodynamic_identification,250.0,178.75506613161025,-187.6137322113976,112407.03423471947,0.6501513458457943,37.464890960250294
31,4,7,2026-09-12T16:32:13.277500+02:00,83.832825,0.1,raw/keeper_6e87fc8bc37b4a89aeda/12-09-26_99.7wt_glycerol_D3/map-data-2026.09.12-16.29.17.790.jpk-force-map,nonlinear_pb_derjaguin,20.0,250.0,47,11.309665341801129,33.79098883730984,-7.311095919591217,0.9319002651660411,13.72529985794326,6.11630868533837,True,25,3,3.3382450866400144,0.7624471849719744,0.64165724623936,-0.8298448967711339,False,weak,broad_local_parameter_scale,42.5,4.546848945303745,25.6,True,shared_empirical_20_200,full_empirical_model_subtracted_then_constant_gauge_recentered_for_pb_fit_not_unique_hydrodynamic_identification,250.0,87.50992934265824,-94.82102526224946,112407.03423471947,0.6501513458457943,37.464890960250294
