Repository: Yikuan-Yan/AFM2026

# 12-09-26 99.7 wt% glycerol：经验 hydrodynamic correction 与 PB 重拟合

## 核心结论

本次分析确认：经过逐曲线 constant baseline 校正后，force curves 中仍存在很强、跨
block 可复现的 velocity-distance interaction。经验式

```text
F_emp(D,v) = K v^alpha / (D + D0)
```

对该 interaction 的描述明显优于严格的 nominal-speed `v/D`。在这个经验模型成立的
条件下，可以逐点减去其完整拟合值并重新进行 PB 拟合；但这不等于真实物理
hydrodynamic force 已经被唯一识别或完全消除。

使用四个 blocks 共享的经验参数校正后，原来 apparent PB parameters 随速度强烈单调
增大的排序大幅塌缩，但没有完全消失。移除大幅度的 hydrodynamic-like signal 后，剩余
曲线对两个 PB shape parameters 的约束反而变弱。校正后的 apparent surface potential
随时间下降的方向比 apparent Debye length 更稳定；后者在 block-specific hyd correction
下发生符号反转。

当前数据也不能证明 `v=0.1` 和 `v=0.3 um/s` 已进入 equilibrium plateau。四个

File: analysis/glycerol_99p7_D3_empirical_hyd_pb_results/same_speed_parameter_time_trends.csv
analysis_variant,parameter,parameter_label,unit,speed_um_per_s,usable_map_count,spearman_rho_elapsed_time,first_usable_map_order,last_usable_map_order,first_usable_value,last_usable_value,median_value,log_time_slope_per_hour,percent_change_per_hour,percent_change_ci95_low,percent_change_ci95_high
original_no_subtraction,lambda_D_apparent_nm,Apparent Debye length,nm,0.1,8,0.28571428571428575,1,31,33.66501870902864,35.48651523745178,31.62011646069713,0.052178421975803246,5.356370466239757,-17.1547059443256,33.98425250757229
original_no_subtraction,lambda_D_apparent_nm,Apparent Debye length,nm,0.3,8,0.1666666666666667,2,30,42.90115885283431,42.85940097738932,43.001545409460526,0.008621507804878692,0.8658780040582401,-4.023757454002253,6.0046223486357695
original_no_subtraction,lambda_D_apparent_nm,Apparent Debye length,nm,0.9,8,-0.8095238095238096,3,29,69.57564426183016,63.31118503337211,65.82856817959588,-0.09559673450490402,-9.116955786154758,-14.462222692208817,-3.4376624511212976
original_no_subtraction,lambda_D_apparent_nm,Apparent Debye length,nm,2.7,7,-0.642857142857143,4,32,978.7204122882478,652.4661916974734,773.5458675843239,-0.20051745429462997,-18.16927930740056,-46.413093155784765,24.96087651666895
original_no_subtraction,surface_potential_magnitude_apparent_mV,Apparent surface potential,mV,0.1,8,-0.5714285714285715,1,31,50.9967578300219,45.33751806930577,47.85356591482197,-0.05564320497308395,-5.412344025616669,-11.397829055885596,0.9774881066004779
original_no_subtraction,surface_potential_magnitude_apparent_mV,Apparent surface potential,mV,0.3,8,-0.880952380952381,2,30,68.21905012461693,59.52150709972722,63.31778958778705,-0.0837753901870203,-8.036220742820472,-12.326911662914057,-3.5355448784188814
original_no_subtraction,surface_potential_magnitude_apparent_mV,Apparent surface potential,mV,0.9,8,-1.0,3,29,110.69636374952022,95.68758218779577,99.54990578288704,-0.10631831394678515,-10.086160577192777,-13.78691066345381,-6.22655350869905
original_no_subtraction,surface_potential_magnitude_apparent_mV,Apparent surface potential,mV,2.7,7,-0.7142857142857144,4,32,310.82517215959524,267.92903802457266,287.62557790750395,-0.09113706704714097,-8.710742516614317,-15.143074528801625,-1.7908263162742954
shared_empirical_20_200,lambda_D_apparent_nm,Apparent Debye length,nm,0.1,8,-0.261904761904762,1,31,14.554657458906087,11.309665341801129,11.782165180882904,-0.0949983833969561,-9.06255954355264,-29.697272884053973,17.628695443511443
shared_empirical_20_200,lambda_D_apparent_nm,Apparent Debye length,nm,0.3,8,-0.880952380952381,2,30,12.599404785436793,7.620013836460181,9.651106152103255,-0.3315786237089057,-28.221028129179786,-37.816181106877835,-17.145313772263986
shared_empirical_20_200,lambda_D_apparent_nm,Apparent Debye length,nm,0.9,5,-0.8999999999999998,3,24,14.648669758149717,8.4397496068851,9.565620817516857,-0.582507818153831,-44.150399755050366,-89.1420882482208,187.2723520717104
shared_empirical_20_200,lambda_D_apparent_nm,Apparent Debye length,nm,2.7,4,-1.0,11,25,18.92256006002508,8.032829572038406,9.514220562591534,-1.093501109106029,-66.49585786923289,-98.63357817550313,721.5087901804961
shared_empirical_20_200,surface_potential_magnitude_apparent_mV,Apparent surface potential,mV,0.1,8,-0.6428571428571429,1,31,39.4584026800154,33.79098883730984,37.992154284854095,-0.10743138176392497,-10.186185100803838,-17.963161292849477,-1.6719625735166992
shared_empirical_20_200,surface_potential_magnitude_apparent_mV,Apparent surface potential,mV,0.3,8,-0.4047619047619048,2,30,45.67814110694754,38.974765460395275,43.398561349640886,-0.0923244766830249,-8.819075929804773,-19.602376129899397,3.410530238153217
shared_empirical_20_200,surface_potential_magnitude_apparent_mV,Apparent surface potential,mV,0.9,5,-0.6,3,24,49.2536557012636,42.06225822506151,46.870766900814914,-0.20022970804242934,-18.145729436175287,-58.59827173760765,61.8319304709301
shared_empirical_20_200,surface_potential_magnitude_apparent_mV,Apparent surface potential,mV,2.7,4,0.7999999999999999,11,25,36.31652517018486,46.709139801231814,39.722089081869555,0.252820470443921,28.765208447521047,-38.280663208331504,168.6431800539332
shared_empirical_20_250,lambda_D_apparent_nm,Apparent Debye length,nm,0.1,8,-0.14285714285714288,1,31,15.549078234869143,12.33037721494303,12.832427487957343,-0.08001284287531163,-7.689550900537016,-28.602415008449633,19.348840916019782
shared_empirical_20_250,lambda_D_apparent_nm,Apparent Debye length,nm,0.3,8,-0.880952380952381,2,30,13.633387218429975,8.656103427521916,10.521847310430836,-0.288527208995774,-25.063358463751754,-35.0898333848482,-13.48812462574461
shared_empirical_20_250,lambda_D_apparent_nm,Apparent Debye length,nm,0.9,6,-0.942857142857143,3,24,15.306220115276876,9.3426635207143,9.932037063931304,-0.545571290847426,-42.048938035952865,-77.03916317170348,46.263204946524006
shared_empirical_20_250,lambda_D_apparent_nm,Apparent Debye length,nm,2.7,6,-1.0,4,25,47.7687435632496,7.744922965839405,11.534227190981685,-1.5294859888627603,-78.33530023293129,-93.55879375472969,-27.13178275546272
shared_empirical_20_250,surface_potential_magnitude_apparent_mV,Apparent surface potential,mV,0.1,8,-0.6428571428571429,1,31,40.154096208790996,34.55743357250093,38.61849602112555,-0.1028798567138014,-9.776463550822536,-16.977097059669987,-1.9513141422359257
shared_empirical_20_250,surface_potential_magnitude_apparent_mV,Apparent surface potential,mV,0.3,8,-0.3571428571428572,2,30,46.20685805249084,38.709077880536654,44.22661884032797,-0.11392601517858003,-10.767602813000474,-21.271083266164304,1.1371810774121043
shared_empirical_20_250,surface_potential_magnitude_apparent_mV,Apparent surface potential,mV,0.9,6,-0.7142857142857143,3,24,50.69574609888702,42.59234978696667,45.5927898855584,-0.2356834102675327,-20.99692500312651,-51.074052102913925,27.570054893782565
shared_empirical_20_250,surface_potential_magnitude_apparent_mV,Apparent surface potential,mV,2.7,6,0.48571428571428577,4,25,42.184160999025714,50.47576804156573,43.60021868964692,0.09488172171437714,9.952879705362317,-16.905373095586448,45.492388688488575
block_specific_empirical_20_200,lambda_D_apparent_nm,Apparent Debye length,nm,0.1,8,0.7142857142857144,1,31,9.42859253168515,14.11896002446917,12.10962180979697,0.5018082136027571,65.17052079138604,0.7522952278593605,170.775974649499
block_specific_empirical_20_200,lambda_D_apparent_nm,Apparent Debye length,nm,0.3,7,0.5357142857142858,2,30,7.224144819368418,10.650412808829287,10.650412808829287,0.4116132255456866,50.92505838554195,0.8007397928524987,125.97426661242022
block_specific_empirical_20_200,lambda_D_apparent_nm,Apparent Debye length,nm,0.9,6,0.4285714285714286,3,29,7.026298230569801,10.690113172563372,11.205739986635214,0.43091772997772537,53.866895842010976,-18.270937981732107,189.67690380154448
block_specific_empirical_20_200,lambda_D_apparent_nm,Apparent Debye length,nm,2.7,6,0.8857142857142858,4,25,9.11339016072402,26.391711585367492,14.340851227822446,0.9903845175152517,169.22694981215463,36.59116017467416,430.65769711937605
block_specific_empirical_20_200,surface_potential_magnitude_apparent_mV,Apparent surface potential,mV,0.1,8,-0.523809523809524,1,31,38.24222158890616,34.06475448792379,38.567783812858565,-0.08802980192098686,-8.426641430330081,-23.1268919444099,9.084700903016818
block_specific_empirical_20_200,surface_potential_magnitude_apparent_mV,Apparent surface potential,mV,0.3,7,-0.8214285714285715,2,30,49.657986326468006,36.51790676106878,45.86769587882515,-0.24529709592560067,-21.75279655477182,-34.493167229403866,-6.534561540469194
block_specific_empirical_20_200,surface_potential_magnitude_apparent_mV,Apparent surface potential,mV,0.9,6,-0.8285714285714287,3,29,54.91393711952134,39.39052428763609,42.60656465921227,-0.32577910225257334,-27.80353498164667,-41.07360453158923,-11.545080609240072
block_specific_empirical_20_200,surface_potential_magnitude_apparent_mV,Apparent surface potential,mV,2.7,6,-0.14285714285714288,4,25,37.397130482101915,35.29496151576301,39.495977614807174,-0.04296008916224059,-4.205037812396579,-30.481567034110174,32.00347575479774

File: analysis/glycerol_99p7_D3_empirical_hyd_pb_results/map_pb_fits_comparison.csv (part 2 of 2)
acquisition_order,block,position_in_block,map_midpoint_time,elapsed_midpoint_min,speed_um_per_s,source,model,fit_min_nm,fit_max_nm,fit_bin_count,lambda_D_apparent_nm,surface_potential_magnitude_apparent_mV,fit_offset_pN,r2,residual_rmse_pN,weighted_sse,optimizer_success,optimizer_nfev,jacobian_rank,normalized_jacobian_condition,local_log_lambda_scale,local_log_potential_scale,local_lambda_potential_correlation,fit_quality_pass,quality_state,quality_flags,epsilon_r_assumed,probe_radius_um_assumed,temperature_C_assumed,hydrodynamic_subtraction_applied,analysis_variant,hydrodynamic_subtraction_interpretation,hyd_reference_distance_nm,pb_fit_constant_gauge_added_pN,fit_offset_full_model_corrected_curve_pN,hyd_coefficient_pN_nm_per_um_s_to_alpha,hyd_velocity_exponent_alpha,hyd_distance_shift_D0_nm
32,4,8,2026-09-12T16:35:33.408000+02:00,87.16833333333334,2.7,raw/keeper_6e87fc8bc37b4a89aeda/12-09-26_99.7wt_glycerol_D3/map-data-2026.09.12-16.35.11.254.jpk-force-map,nonlinear_pb_derjaguin,20.0,250.0,47,2.783451453602382,499.99999999999585,-62.50861033176532,-0.43594371463173065,47.3252359192044,3.1499932340255756,True,42,3,30.797555478894843,44.34515625925919,117427.66094466913,-0.9978928649137941,False,unusable,parameter_boundary;r2_below_0.70;weak_signal;broad_local_parameter_scale,42.5,4.546848945303745,25.6,True,shared_empirical_20_200,full_empirical_model_subtracted_then_constant_gauge_recentered_for_pb_fit_not_unique_hydrodynamic_identification,250.0,745.8653136869967,-808.3739240187621,112407.03423471947,0.6501513458457943,37.464890960250294
1,1,1,2026-09-12T15:08:23.308000+02:00,0.0,0.1,raw/keeper_6e87fc8bc37b4a89aeda/12-09-26_99.7wt_glycerol_D3/map-data-2026.09.12-15.05.27.700.jpk-force-map,nonlinear_pb_derjaguin,20.0,250.0,47,15.549078234869143,40.154096208790996,4.0299757013149,0.9914318541305038,8.201326872386828,1.282040685223148,True,18,3,2.937667770858779,0.24280564643827254,0.18857253861519457,-0.7542171598119884,True,pass,,42.5,4.546848945303745,25.6,True,shared_empirical_20_250,full_empirical_model_subtracted_then_constant_gauge_recentered_for_pb_fit_not_unique_hydrodynamic_identification,250.0,84.22604450290657,-80.19606880159168,114656.57964985952,0.6717637848660486,39.86033631075889
2,1,2,2026-09-12T15:12:39.183834+02:00,4.264597233333333,0.3,raw/keeper_6e87fc8bc37b4a89aeda/12-09-26_99.7wt_glycerol_D3/map-data-2026.09.12-15.11.30.037.jpk-force-map,nonlinear_pb_derjaguin,20.0,250.0,47,13.633387218429975,46.20685805249084,10.314101569984969,0.9842743390595292,13.270907913292701,3.1123729975801524,True,26,3,3.279675630895363,0.32814597534895906,0.2838478089827646,-0.8109296906984447,True,pass,,42.5,4.546848945303745,25.6,True,shared_empirical_20_250,full_empirical_model_subtracted_then_constant_gauge_recentered_for_pb_fit_not_unique_hydrodynamic_identification,250.0,176.18104651418403,-165.86694494419908,114656.57964985952,0.6717637848660486,39.86033631075889
3,1,3,2026-09-12T15:14:28.524500+02:00,6.086941666666666,0.9,raw/keeper_6e87fc8bc37b4a89aeda/12-09-26_99.7wt_glycerol_D3/map-data-2026.09.12-15.13.54.693.jpk-force-map,nonlinear_pb_derjaguin,20.0,250.0,47,15.306220115276876,50.69574609888702,38.400083425673365,0.9932353539068004,11.149780154515122,0.8436137581808786,True,17,3,2.910433667537955,0.4044159158178305,0.32986395803854224,-0.7608747062990432,True,pass,,42.5,4.546848945303745,25.6,True,shared_empirical_20_250,full_empirical_model_subtracted_then_constant_gauge_recentered_for_pb_fit_not_unique_hydrodynamic_identification,250.0,368.529251658754,-330.12916823308063,114656.57964985952,0.6717637848660486,39.86033631075889
4,1,4,2026-09-12T15:15:43.356000+02:00,7.334133333333333,2.7,raw/keeper_6e87fc8bc37b4a89aeda/12-09-26_99.7wt_glycerol_D3/map-data-2026.09.12-15.15.21.190.jpk-force-map,nonlinear_pb_derjaguin,20.0,250.0,47,47.7687435632496,42.184160999025714,-30.29919962131287,0.765135268073174,63.090866602439334,3.820318913760666,True,33,3,3.8134096902734336,0.42905825204621617,0.14928115096135294,0.039871736659126994,True,pass,,42.5,4.546848945303745,25.6,True,shared_empirical_20_250,full_empirical_model_subtracted_then_constant_gauge_recentered_for_pb_fit_not_unique_hydrodynamic_identification,250.0,770.8763911629231,-801.175590784236,114656.57964985952,0.6717637848660486,39.86033631075889
5,1,5,2026-09-12T15:17:16.801500+02:00,8.891558333333334,2.7,raw/keeper_6e87fc8bc37b4a89aeda/12-09-26_99.7wt_glycerol_D3/map-data-2026.09.12-15.16.54.635.jpk-force-map,nonlinear_pb_derjaguin,20.0,250.0,47,26.209344991302558,44.326416711134996,-12.562896212580357,0.9462831347769796,30.7857951331353,4.809165845924543,True,30,3,2.267482092482331,0.35234956298914705,0.16995196088441522,-0.451502108389165,True,pass,,42.5,4.546848945303745,25.6,True,shared_empirical_20_250,full_empirical_model_subtracted_then_constant_gauge_recentered_for_pb_fit_not_unique_hydrodynamic_identification,250.0,770.8763911629231,-783.4392873755035,114656.57964985952,0.6717637848660486,39.86033631075889
6,1,6,2026-09-12T15:18:43.630000+02:00,10.3387,0.9,raw/keeper_6e87fc8bc37b4a89aeda/12-09-26_99.7wt_glycerol_D3/map-data-2026.09.12-15.18.09.797.jpk-force-map,nonlinear_pb_derjaguin,20.0,250.0,47,14.184149832068782,48.59322998415014,35.22411234116504,0.9855733856171872,14.339601956402245,1.5965948786896058,True,25,3,2.9534505679404615,0.4258847445251605,0.3441890121014523,-0.7703647376028249,True,pass,,42.5,4.546848945303745,25.6,True,shared_empirical_20_250,full_empirical_model_subtracted_then_constant_gauge_recentered_for_pb_fit_not_unique_hydrodynamic_identification,250.0,368.529251658754,-333.30513931758895,114656.57964985952,0.6717637848660486,39.86033631075889
7,1,7,2026-09-12T15:20:45.779834+02:00,12.374530566666666,0.3,raw/keeper_6e87fc8bc37b4a89aeda/12-09-26_99.7wt_glycerol_D3/map-data-2026.09.12-15.19.36.626.jpk-force-map,nonlinear_pb_derjaguin,20.0,250.0,47,12.109827595395044,43.080920286139936,2.46500342278709,0.9631197935347474,16.64687137667126,5.592956271214046,True,27,3,3.248208449616139,0.42749975022011494,0.36230866588699695,-0.8153924999035386,True,pass,,42.5,4.546848945303745,25.6,True,shared_empirical_20_250,full_empirical_model_subtracted_then_constant_gauge_recentered_for_pb_fit_not_unique_hydrodynamic_identification,250.0,176.18104651418403,-173.71604309139695,114656.57964985952,0.6717637848660486,39.86033631075889
8,1,8,2026-09-12T15:25:11.500000+02:00,16.8032,0.1,raw/keeper_6e87fc8bc37b4a89aeda/12-09-26_99.7wt_glycerol_D3/map-data-2026.09.12-15.22.15.764.jpk-force-map,nonlinear_pb_derjaguin,20.0,250.0,47,12.829133305906485,39.70349426670063,-15.211902455452595,0.9682822722579234,13.66945595232673,6.84570211812843,True,31,3,3.022468276616084,0.33347585598292334,0.2927355661023755,-0.7843718206246211,True,pass,,42.5,4.546848945303745,25.6,True,shared_empirical_20_250,full_empirical_model_subtracted_then_constant_gauge_recentered_for_pb_fit_not_unique_hydrodynamic_identification,250.0,84.22604450290657,-99.43794695835916,114656.57964985952,0.6717637848660486,39.86033631075889
9,2,1,2026-09-12T15:29:22.740834+02:00,20.990547233333334,0.3,raw/keeper_6e87fc8bc37b4a89aeda/12-09-26_99.7wt_glycerol_D3/map-data-2026.09.12-15.28.13.596.jpk-force-map,nonlinear_pb_derjaguin,20.0,250.0,47,10.769892606494007,45.372317394516,-2.2570604965890135,0.9375747358351851,21.04088794846198,6.889749720074848,True,26,3,3.619380817505755,0.5220398456655377,0.5081420295316775,-0.8508969664537356,False,weak,broad_local_parameter_scale,42.5,4.546848945303745,25.6,True,shared_empirical_20_250,full_empirical_model_subtracted_then_constant_gauge_recentered_for_pb_fit_not_unique_hydrodynamic_identification,250.0,176.18104651418403,-178.43810701077305,114656.57964985952,0.6717637848660486,39.86033631075889
10,2,2,2026-09-12T15:31:18.881500+02:00,22.926225,0.9,raw/keeper_6e87fc8bc37b4a89aeda/12-09-26_99.7wt_glycerol_D3/map-data-2026.09.12-15.30.45.054.jpk-force-map,nonlinear_pb_derjaguin,20.0,250.0,47,10.478924270096488,50.28313317157498,28.123585672007444,0.9753021661580861,16.08892815740074,2.9896156179830533,True,16,3,3.93995556072934,0.783453436293457,0.7792348466916236,-0.8753735987970315,False,weak,broad_local_parameter_scale,42.5,4.546848945303745,25.6,True,shared_empirical_20_250,full_empirical_model_subtracted_then_constant_gauge_recentered_for_pb_fit_not_unique_hydrodynamic_identification,250.0,368.529251658754,-340.40566598674656,114656.57964985952,0.6717637848660486,39.86033631075889
11,2,3,2026-09-12T15:32:25.682500+02:00,24.039575,2.7,raw/keeper_6e87fc8bc37b4a89aeda/12-09-26_99.7wt_glycerol_D3/map-data-2026.09.12-15.32.03.517.jpk-force-map,nonlinear_pb_derjaguin,20.0,250.0,47,13.988710693607599,41.685979118933226,-33.79884136424221,0.986966485621563,10.662873625244874,0.9798480315253261,True,19,3,2.711578050291995,0.8169246716240425,0.5839244198820834,-0.7466930495011871,False,weak,broad_local_parameter_scale,42.5,4.546848945303745,25.6,True,shared_empirical_20_250,full_empirical_model_subtracted_then_constant_gauge_recentered_for_pb_fit_not_unique_hydrodynamic_identification,250.0,770.8763911629231,-804.6752325271653,114656.57964985952,0.6717637848660486,39.86033631075889
12,2,4,2026-09-12T15:36:05.974500+02:00,27.711108333333335,0.1,raw/keeper_6e87fc8bc37b4a89aeda/12-09-26_99.7wt_glycerol_D3/map-data-2026.09.12-15.33.10.264.jpk-force-map,nonlinear_pb_derjaguin,20.0,250.0,47,12.090763493440743,40.21700075577994,-18.238601312789942,0.9552672681099084,15.764972757127856,8.751262345050069,True,32,3,3.3248005361873822,0.3631906258867056,0.34396345285690355,-0.8223088513719273,True,pass,,42.5,4.546848945303745,25.6,True,shared_empirical_20_250,full_empirical_model_subtracted_then_constant_gauge_recentered_for_pb_fit_not_unique_hydrodynamic_identification,250.0,84.22604450290657,-102.46464581569651,114656.57964985952,0.6717637848660486,39.86033631075889
13,2,5,2026-09-12T15:42:10.514000+02:00,33.786766666666665,0.1,raw/keeper_6e87fc8bc37b4a89aeda/12-09-26_99.7wt_glycerol_D3/map-data-2026.09.12-15.39.14.852.jpk-force-map,nonlinear_pb_derjaguin,20.0,250.0,47,11.815267410540594,36.43972831521151,-18.22019327931074,0.9288803265163632,16.020141777808202,8.674130081309796,True,24,3,3.3701719154622785,0.5393585621276553,0.47248576343884735,-0.8278539773061572,False,weak,broad_local_parameter_scale,42.5,4.546848945303745,25.6,True,shared_empirical_20_250,full_empirical_model_subtracted_then_constant_gauge_recentered_for_pb_fit_not_unique_hydrodynamic_identification,250.0,84.22604450290657,-102.44623778221731,114656.57964985952,0.6717637848660486,39.86033631075889
14,2,6,2026-09-12T15:45:41.267500+02:00,37.299324999999996,2.7,raw/keeper_6e87fc8bc37b4a89aeda/12-09-26_99.7wt_glycerol_D3/map-data-2026.09.12-15.45.19.105.jpk-force-map,nonlinear_pb_derjaguin,20.0,250.0,47,9.882131577819308,29.459241355551587,-48.94391165654949,0.841345441610415,15.003574328360234,1.017055479524337,True,33,3,3.901266196412491,3.491449315005711,3.0937272553680604,-0.8750259818198005,False,unusable,weak_signal;broad_local_parameter_scale,42.5,4.546848945303745,25.6,True,shared_empirical_20_250,full_empirical_model_subtracted_then_constant_gauge_recentered_for_pb_fit_not_unique_hydrodynamic_identification,250.0,770.8763911629231,-819.8203028194727,114656.57964985952,0.6717637848660486,39.86033631075889
15,2,7,2026-09-12T15:47:01.790000+02:00,38.64136666666666,0.9,raw/keeper_6e87fc8bc37b4a89aeda/12-09-26_99.7wt_glycerol_D3/map-data-2026.09.12-15.46.27.970.jpk-force-map,nonlinear_pb_derjaguin,20.0,250.0,47,9.385149857766121,38.957227153496994,18.0979658880536,0.8444167283865407,23.843664878745184,5.678913225247797,True,18,3,4.166928199991096,1.619012487673049,1.5846648516223474,-0.8891459985605525,False,weak,broad_local_parameter_scale,42.5,4.546848945303745,25.6,True,shared_empirical_20_250,full_empirical_model_subtracted_then_constant_gauge_recentered_for_pb_fit_not_unique_hydrodynamic_identification,250.0,368.529251658754,-350.4312857707004,114656.57964985952,0.6717637848660486,39.86033631075889
16,2,8,2026-09-12T15:49:08.433334+02:00,40.7520889,0.3,raw/keeper_6e87fc8bc37b4a89aeda/12-09-26_99.7wt_glycerol_D3/map-data-2026.09.12-15.47.59.314.jpk-force-map,nonlinear_pb_derjaguin,20.0,250.0,47,9.853098574113458,38.44352450179695,-5.525547097273149,0.8991638794343408,19.090233317845,10.528545598671153,True,19,3,3.6241468113327637,0.8413163928305183,0.8338210500815284,-0.8539180464209145,False,weak,broad_local_parameter_scale,42.5,4.546848945303745,25.6,True,shared_empirical_20_250,full_empirical_model_subtracted_then_constant_gauge_recentered_for_pb_fit_not_unique_hydrodynamic_identification,250.0,176.18104651418403,-181.70659361145718,114656.57964985952,0.6717637848660486,39.86033631075889
17,3,1,2026-09-12T15:50:59.940000+02:00,42.610533333333336,0.9,raw/keeper_6e87fc8bc37b4a89aeda/12-09-26_99.7wt_glycerol_D3/map-data-2026.09.12-15.50.26.125.jpk-force-map,nonlinear_pb_derjaguin,20.0,250.0,47,9.103582773080145,40.96052265990563,11.866397036690199,0.8377396909553805,25.38097627713941,5.764153156992987,True,28,3,4.709601797936698,1.7241779278713243,1.7550712660145191,-0.9126470593401007,False,weak,broad_local_parameter_scale,42.5,4.546848945303745,25.6,True,shared_empirical_20_250,full_empirical_model_subtracted_then_constant_gauge_recentered_for_pb_fit_not_unique_hydrodynamic_identification,250.0,368.529251658754,-356.6628546220638,114656.57964985952,0.6717637848660486,39.86033631075889
18,3,2,2026-09-12T15:52:28.740500+02:00,44.09054166666667,2.7,raw/keeper_6e87fc8bc37b4a89aeda/12-09-26_99.7wt_glycerol_D3/map-data-2026.09.12-15.52.06.579.jpk-force-map,nonlinear_pb_derjaguin,20.0,250.0,47,9.07974368835577,43.763574547144295,-57.048212573820194,0.9522841318637888,15.246442206072865,0.7678628665843072,True,28,3,4.844716014851222,1.9173539479788082,1.9928931592845456,-0.9174127480780234,False,weak,broad_local_parameter_scale,42.5,4.546848945303745,25.6,True,shared_empirical_20_250,full_empirical_model_subtracted_then_constant_gauge_recentered_for_pb_fit_not_unique_hydrodynamic_identification,250.0,770.8763911629231,-827.9246037367434,114656.57964985952,0.6717637848660486,39.86033631075889
19,3,3,2026-09-12T15:56:27.118500+02:00,48.06350833333333,0.1,raw/keeper_6e87fc8bc37b4a89aeda/12-09-26_99.7wt_glycerol_D3/map-data-2026.09.12-15.53.31.481.jpk-force-map,nonlinear_pb_derjaguin,20.0,250.0,47,14.200178433507297,42.13176292714394,-12.089769188226981,0.9791862370491495,13.120237346144775,7.146208332208029,True,22,3,2.9647917117911025,0.2469257827882187,0.20913416111875477,-0.7671560124224276,True,pass,,42.5,4.546848945303745,25.6,True,shared_empirical_20_250,full_empirical_model_subtracted_then_constant_gauge_recentered_for_pb_fit_not_unique_hydrodynamic_identification,250.0,84.22604450290657,-96.31581369113356,114656.57964985952,0.6717637848660486,39.86033631075889
20,3,4,2026-09-12T16:00:46.567334+02:00,52.387655566666666,0.3,raw/keeper_6e87fc8bc37b4a89aeda/12-09-26_99.7wt_glycerol_D3/map-data-2026.09.12-15.59.37.465.jpk-force-map,nonlinear_pb_derjaguin,20.0,250.0,47,11.149954105151853,45.41918211171644,-1.2131711582018558,0.9627259096202915,17.387736095709965,6.744003496060282,True,25,3,3.4242272148912014,0.5380831841359278,0.47602464229241764,-0.836712853829981,False,weak,broad_local_parameter_scale,42.5,4.546848945303745,25.6,True,shared_empirical_20_250,full_empirical_model_subtracted_then_constant_gauge_recentered_for_pb_fit_not_unique_hydrodynamic_identification,250.0,176.18104651418403,-177.39421767238588,114656.57964985952,0.6717637848660486,39.86033631075889
21,3,5,2026-09-12T16:03:18.405334+02:00,54.9182889,0.3,raw/keeper_6e87fc8bc37b4a89aeda/12-09-26_99.7wt_glycerol_D3/map-data-2026.09.12-16.02.09.306.jpk-force-map,nonlinear_pb_derjaguin,20.0,250.0,47,10.273802014367666,47.315054739516015,-2.29175067997122,0.9337138726031862,22.452468770630798,7.252934132282927,True,29,3,3.7121778408328536,0.5891794634657258,0.5921505549666937,-0.8602167563349601,False,weak,broad_local_parameter_scale,42.5,4.546848945303745,25.6,True,shared_empirical_20_250,full_empirical_model_subtracted_then_constant_gauge_recentered_for_pb_fit_not_unique_hydrodynamic_identification,250.0,176.18104651418403,-178.47279719415525,114656.57964985952,0.6717637848660486,39.86033631075889
22,3,6,2026-09-12T16:08:04.827500+02:00,59.69199166666667,0.1,raw/keeper_6e87fc8bc37b4a89aeda/12-09-26_99.7wt_glycerol_D3/map-data-2026.09.12-16.05.09.289.jpk-force-map,nonlinear_pb_derjaguin,20.0,250.0,47,13.023973861464574,37.533497775550465,-8.431632683503457,0.9532524954360773,15.167127811454034,6.921048329423416,True,29,3,2.9852381847413616,0.4058777913308613,0.3371012268757212,-0.7795674900902893,True,pass,,42.5,4.546848945303745,25.6,True,shared_empirical_20_250,full_empirical_model_subtracted_then_constant_gauge_recentered_for_pb_fit_not_unique_hydrodynamic_identification,250.0,84.22604450290657,-92.65767718641003,114656.57964985952,0.6717637848660486,39.86033631075889
23,3,7,2026-09-12T16:11:30.351500+02:00,63.11739166666667,2.7,raw/keeper_6e87fc8bc37b4a89aeda/12-09-26_99.7wt_glycerol_D3/map-data-2026.09.12-16.11.08.194.jpk-force-map,nonlinear_pb_derjaguin,20.0,250.0,47,8.683934074482774,43.43686283214956,-65.54372387935202,0.8764095553632898,23.699817856196244,1.8957070705845485,True,37,3,4.72458081475799,2.2312506716784735,2.271534736130273,-0.9133683793754988,False,weak,broad_local_parameter_scale,42.5,4.546848945303745,25.6,True,shared_empirical_20_250,full_empirical_model_subtracted_then_constant_gauge_recentered_for_pb_fit_not_unique_hydrodynamic_identification,250.0,770.8763911629231,-836.4201150422751,114656.57964985952,0.6717637848660486,39.86033631075889
24,3,8,2026-09-12T16:12:38.480000+02:00,64.25286666666666,0.9,raw/keeper_6e87fc8bc37b4a89aeda/12-09-26_99.7wt_glycerol_D3/map-data-2026.09.12-16.12.04.675.jpk-force-map,nonlinear_pb_derjaguin,20.0,250.0,47,9.3426635207143,42.59234978696667,3.9965989507602697,0.8424297074739675,28.757614114487975,6.326122580034221,True,28,3,4.185896976820982,1.266586968197483,1.1849218235418895,-0.8899850852713804,False,weak,broad_local_parameter_scale,42.5,4.546848945303745,25.6,True,shared_empirical_20_250,full_empirical_model_subtracted_then_constant_gauge_recentered_for_pb_fit_not_unique_hydrodynamic_identification,250.0,368.529251658754,-364.53265270799375,114656.57964985952,0.6717637848660486,39.86033631075889
25,4,1,2026-09-12T16:13:55.167000+02:00,65.53098333333334,2.7,raw/keeper_6e87fc8bc37b4a89aeda/12-09-26_99.7wt_glycerol_D3/map-data-2026.09.12-16.13.33.010.jpk-force-map,nonlinear_pb_derjaguin,20.0,250.0,47,7.744922965839405,50.47576804156573,-65.71390384554113,0.8912561956003329,24.32516006561396,1.9437989192682985,True,32,3,5.410745648447494,2.0309442950828642,2.5306861173235236,-0.9334835463565045,False,weak,broad_local_parameter_scale,42.5,4.546848945303745,25.6,True,shared_empirical_20_250,full_empirical_model_subtracted_then_constant_gauge_recentered_for_pb_fit_not_unique_hydrodynamic_identification,250.0,770.8763911629231,-836.5902950084643,114656.57964985952,0.6717637848660486,39.86033631075889
26,4,2,2026-09-12T16:17:54.764000+02:00,69.52426666666666,0.1,raw/keeper_6e87fc8bc37b4a89aeda/12-09-26_99.7wt_glycerol_D3/map-data-2026.09.12-16.14.59.227.jpk-force-map,nonlinear_pb_derjaguin,20.0,250.0,47,12.835721670008201,35.32604331041681,-9.11100662982553,0.9488729618576766,13.758753457730016,5.384271295012488,True,23,3,3.0859623530954883,0.4840539415167373,0.4321438169852278,-0.7925857282619235,True,pass,,42.5,4.546848945303745,25.6,True,shared_empirical_20_250,full_empirical_model_subtracted_then_constant_gauge_recentered_for_pb_fit_not_unique_hydrodynamic_identification,250.0,84.22604450290657,-93.3370511327321,114656.57964985952,0.6717637848660486,39.86033631075889
27,4,3,2026-09-12T16:22:10.605834+02:00,73.78829723333334,0.3,raw/keeper_6e87fc8bc37b4a89aeda/12-09-26_99.7wt_glycerol_D3/map-data-2026.09.12-16.21.01.539.jpk-force-map,nonlinear_pb_derjaguin,20.0,250.0,47,9.066433155017512,37.38406532403866,-4.50253180076923,0.8476853961628591,20.521587719023895,10.365459641616566,True,23,3,4.722350582694868,1.3298509965837548,1.4234577348536226,-0.9129962351135509,False,weak,broad_local_parameter_scale,42.5,4.546848945303745,25.6,True,shared_empirical_20_250,full_empirical_model_subtracted_then_constant_gauge_recentered_for_pb_fit_not_unique_hydrodynamic_identification,250.0,176.18104651418403,-180.68357831495325,114656.57964985952,0.6717637848660486,39.86033631075889
28,4,4,2026-09-12T16:24:03.724500+02:00,75.67360833333333,0.9,raw/keeper_6e87fc8bc37b4a89aeda/12-09-26_99.7wt_glycerol_D3/map-data-2026.09.12-16.23.29.925.jpk-force-map,nonlinear_pb_derjaguin,20.0,250.0,47,8.034517081731197,42.0081794726183,9.996641369014132,0.7416753093356672,30.26071544286578,7.921252934634939,True,33,3,5.477728722077672,2.3499405482723112,2.622013149913436,-0.9350960748616356,False,unusable,weak_signal;broad_local_parameter_scale,42.5,4.546848945303745,25.6,True,shared_empirical_20_250,full_empirical_model_subtracted_then_constant_gauge_recentered_for_pb_fit_not_unique_hydrodynamic_identification,250.0,368.529251658754,-358.53261028973986,114656.57964985952,0.6717637848660486,39.86033631075889
29,4,5,2026-09-12T16:25:27.304500+02:00,77.06660833333333,0.9,raw/keeper_6e87fc8bc37b4a89aeda/12-09-26_99.7wt_glycerol_D3/map-data-2026.09.12-16.24.53.504.jpk-force-map,nonlinear_pb_derjaguin,20.0,250.0,47,7.475468673073343,44.75423709512387,3.7130681265926793,0.6924206866126064,34.655815352166115,9.23681049920556,True,32,3,5.606600141507971,2.3582041873104984,2.90443901603335,-0.9380106281084857,False,unusable,r2_below_0.70;weak_signal;broad_local_parameter_scale,42.5,4.546848945303745,25.6,True,shared_empirical_20_250,full_empirical_model_subtracted_then_constant_gauge_recentered_for_pb_fit_not_unique_hydrodynamic_identification,250.0,368.529251658754,-364.8161835321613,114656.57964985952,0.6717637848660486,39.86033631075889
30,4,6,2026-09-12T16:27:48.549834+02:00,79.42069723333334,0.3,raw/keeper_6e87fc8bc37b4a89aeda/12-09-26_99.7wt_glycerol_D3/map-data-2026.09.12-16.26.39.509.jpk-force-map,nonlinear_pb_derjaguin,20.0,250.0,47,8.656103427521916,38.709077880536654,-6.465423972832387,0.8287921164712875,22.599408358446745,13.00657042799786,True,25,3,4.388965131124675,1.3936419012466406,1.4164036039647518,-0.9002331354551817,False,weak,broad_local_parameter_scale,42.5,4.546848945303745,25.6,True,shared_empirical_20_250,full_empirical_model_subtracted_then_constant_gauge_recentered_for_pb_fit_not_unique_hydrodynamic_identification,250.0,176.18104651418403,-182.64647048701642,114656.57964985952,0.6717637848660486,39.86033631075889
31,4,7,2026-09-12T16:32:13.277500+02:00,83.832825,0.1,raw/keeper_6e87fc8bc37b4a89aeda/12-09-26_99.7wt_glycerol_D3/map-data-2026.09.12-16.29.17.790.jpk-force-map,nonlinear_pb_derjaguin,20.0,250.0,47,12.33037721494303,34.55743357250093,-5.3989714074434625,0.951083278389935,12.8210332142117,4.682610756777921,True,24,3,3.117155591990353,0.6332139546483977,0.5183184661647444,-0.8042673808707377,False,weak,broad_local_parameter_scale,42.5,4.546848945303745,25.6,True,shared_empirical_20_250,full_empirical_model_subtracted_then_constant_gauge_recentered_for_pb_fit_not_unique_hydrodynamic_identification,250.0,84.22604450290657,-89.62501591035004,114656.57964985952,0.6717637848660486,39.86033631075889
32,4,8,2026-09-12T16:35:33.408000+02:00,87.16833333333334,2.7,raw/keeper_6e87fc8bc37b4a89aeda/12-09-26_99.7wt_glycerol_D3/map-data-2026.09.12-16.35.11.254.jpk-force-map,nonlinear_pb_derjaguin,20.0,250.0,47,2.9639140633220666,491.3777930685187,-66.28865612580378,-0.3683246331321146,51.87660968111306,4.097688759902753,True,33,3,28.95524330067434,29.843888123475057,65432.818733070104,-0.9976164655191027,False,unusable,near_parameter_boundary;r2_below_0.70;weak_signal;broad_local_parameter_scale,42.5,4.546848945303745,25.6,True,shared_empirical_20_250,full_empirical_model_subtracted_then_constant_gauge_recentered_for_pb_fit_not_unique_hydrodynamic_identification,250.0,770.8763911629231,-837.1650472887269,114656.57964985952,0.6717637848660486,39.86033631075889
1,1,1,2026-09-12T15:08:23.308000+02:00,0.0,0.1,raw/keeper_6e87fc8bc37b4a89aeda/12-09-26_99.7wt_glycerol_D3/map-data-2026.09.12-15.05.27.700.jpk-force-map,nonlinear_pb_derjaguin,20.0,250.0,47,9.42859253168515,38.24222158890616,-10.675517688319339,0.8924667704162372,18.91681605969815,13.031395375643136,True,22,3,3.9467296915280157,0.542609321083795,0.5333390858678415,-0.8747086725558849,False,weak,broad_local_parameter_scale,42.5,4.546848945303745,25.6,True,block_specific_empirical_20_200,full_empirical_model_subtracted_then_constant_gauge_recentered_for_pb_fit_not_unique_hydrodynamic_identification,250.0,117.36670280232889,-128.04222049064822,130041.0803122226,0.5877309394166668,36.28904197561612
2,1,2,2026-09-12T15:12:39.183834+02:00,4.264597233333333,0.3,raw/keeper_6e87fc8bc37b4a89aeda/12-09-26_99.7wt_glycerol_D3/map-data-2026.09.12-15.11.30.037.jpk-force-map,nonlinear_pb_derjaguin,20.0,250.0,47,7.224144819368418,49.657986326468006,-14.911900684043927,0.7443242665933063,32.46650045884906,23.121266314689542,True,37,3,6.152197034152827,0.9628210017894349,1.344330781850387,-0.9478880043615049,False,weak,broad_local_parameter_scale,42.5,4.546848945303745,25.6,True,block_specific_empirical_20_200,full_empirical_model_subtracted_then_constant_gauge_recentered_for_pb_fit_not_unique_hydrodynamic_identification,250.0,223.8534681721659,-238.76536885620982,130041.0803122226,0.5877309394166668,36.28904197561612
3,1,3,2026-09-12T15:14:28.524500+02:00,6.086941666666666,0.9,raw/keeper_6e87fc8bc37b4a89aeda/12-09-26_99.7wt_glycerol_D3/map-data-2026.09.12-15.13.54.693.jpk-force-map,nonlinear_pb_derjaguin,20.0,250.0,47,7.026298230569801,54.91393711952134,9.53601552068976,0.7924835185600325,34.138440608560934,10.890686525354274,True,25,3,6.585158869032242,1.531947996028011,2.1396908722407315,-0.9545650190605903,False,weak,broad_local_parameter_scale,42.5,4.546848945303745,25.6,True,block_specific_empirical_20_200,full_empirical_model_subtracted_then_constant_gauge_recentered_for_pb_fit_not_unique_hydrodynamic_identification,250.0,426.9556357658243,-417.4196202451345,130041.0803122226,0.5877309394166668,36.28904197561612
4,1,4,2026-09-12T15:15:43.356000+02:00,7.334133333333333,2.7,raw/keeper_6e87fc8bc37b4a89aeda/12-09-26_99.7wt_glycerol_D3/map-data-2026.09.12-15.15.21.190.jpk-force-map,nonlinear_pb_derjaguin,20.0,250.0,47,9.11339016072402,37.397130482101915,-29.267919255948282,0.874992498473391,18.669071940759462,1.9562173114274226,True,17,3,4.804214465520023,1.513533782471265,1.503721931283755,-0.9152863389967332,False,weak,broad_local_parameter_scale,42.5,4.546848945303745,25.6,True,block_specific_empirical_20_200,full_empirical_model_subtracted_then_constant_gauge_recentered_for_pb_fit_not_unique_hydrodynamic_identification,250.0,814.3323237324113,-843.6002429883596,130041.0803122226,0.5877309394166668,36.28904197561612
5,1,5,2026-09-12T15:17:16.801500+02:00,8.891558333333334,2.7,raw/keeper_6e87fc8bc37b4a89aeda/12-09-26_99.7wt_glycerol_D3/map-data-2026.09.12-15.16.54.635.jpk-force-map,nonlinear_pb_derjaguin,20.0,250.0,47,8.683937944249656,39.739828112171416,-29.53957932186043,0.8674338928745108,20.561989783130745,2.314682598836233,True,42,3,5.130138110902523,1.360431158044443,1.327276092198985,-0.9252699313993282,False,weak,broad_local_parameter_scale,42.5,4.546848945303745,25.6,True,block_specific_empirical_20_200,full_empirical_model_subtracted_then_constant_gauge_recentered_for_pb_fit_not_unique_hydrodynamic_identification,250.0,814.3323237324113,-843.8719030542717,130041.0803122226,0.5877309394166668,36.28904197561612
6,1,6,2026-09-12T15:18:43.630000+02:00,10.3387,0.9,raw/keeper_6e87fc8bc37b4a89aeda/12-09-26_99.7wt_glycerol_D3/map-data-2026.09.12-15.18.09.797.jpk-force-map,nonlinear_pb_derjaguin,20.0,250.0,47,6.19277314899136,53.82714977840221,4.39392240564882,0.62306072014197,39.0986143559605,15.167397866277913,True,36,3,8.483045639405194,2.019820344419479,3.181962085509575,-0.9724148830236087,False,unusable,r2_below_0.70;weak_signal;broad_local_parameter_scale,42.5,4.546848945303745,25.6,True,block_specific_empirical_20_200,full_empirical_model_subtracted_then_constant_gauge_recentered_for_pb_fit_not_unique_hydrodynamic_identification,250.0,426.9556357658243,-422.5617133601755,130041.0803122226,0.5877309394166668,36.28904197561612
7,1,7,2026-09-12T15:20:45.779834+02:00,12.374530566666666,0.3,raw/keeper_6e87fc8bc37b4a89aeda/12-09-26_99.7wt_glycerol_D3/map-data-2026.09.12-15.19.36.626.jpk-force-map,nonlinear_pb_derjaguin,20.0,250.0,47,5.704835602391897,50.443125487085375,-22.144827499319774,0.4826245506913861,37.446618559434576,35.96689114600628,True,24,3,9.903657502621973,1.971217974188108,3.339036194714275,-0.979723352037214,False,unusable,r2_below_0.70;weak_signal;broad_local_parameter_scale,42.5,4.546848945303745,25.6,True,block_specific_empirical_20_200,full_empirical_model_subtracted_then_constant_gauge_recentered_for_pb_fit_not_unique_hydrodynamic_identification,250.0,223.8534681721659,-245.99829567148566,130041.0803122226,0.5877309394166668,36.28904197561612
8,1,8,2026-09-12T15:25:11.500000+02:00,16.8032,0.1,raw/keeper_6e87fc8bc37b4a89aeda/12-09-26_99.7wt_glycerol_D3/map-data-2026.09.12-15.22.15.764.jpk-force-map,nonlinear_pb_derjaguin,20.0,250.0,47,7.449390339373617,40.633453739405404,-32.30676741769884,0.7406606624385512,25.464773356630282,32.5835818946768,True,22,3,5.199975920560723,0.9401466909397136,1.1198215407010992,-0.9279177172354688,False,weak,broad_local_parameter_scale,42.5,4.546848945303745,25.6,True,block_specific_empirical_20_200,full_empirical_model_subtracted_then_constant_gauge_recentered_for_pb_fit_not_unique_hydrodynamic_identification,250.0,117.36670280232889,-149.67347022002772,130041.0803122226,0.5877309394166668,36.28904197561612
9,2,1,2026-09-12T15:29:22.740834+02:00,20.990547233333334,0.3,raw/keeper_6e87fc8bc37b4a89aeda/12-09-26_99.7wt_glycerol_D3/map-data-2026.09.12-15.28.13.596.jpk-force-map,nonlinear_pb_derjaguin,20.0,250.0,47,8.64893172625897,46.84257935363799,-11.67034059084619,0.8623755901948578,26.831909561950468,14.057221862675734,True,28,3,4.240726621251674,0.7042928292091045,0.8148777449008009,-0.892284329858201,False,weak,broad_local_parameter_scale,42.5,4.546848945303745,25.6,True,block_specific_empirical_20_200,full_empirical_model_subtracted_then_constant_gauge_recentered_for_pb_fit_not_unique_hydrodynamic_identification,250.0,196.70941012992364,-208.37975072076983,122350.7595094147,0.6319556718642195,40.6332810308012
10,2,2,2026-09-12T15:31:18.881500+02:00,22.926225,0.9,raw/keeper_6e87fc8bc37b4a89aeda/12-09-26_99.7wt_glycerol_D3/map-data-2026.09.12-15.30.45.054.jpk-force-map,nonlinear_pb_derjaguin,20.0,250.0,47,7.885691314948711,57.06684426507564,18.52025099018487,0.9194433085989738,25.294722241355235,6.892913958337852,True,26,3,5.294678562898352,1.1027099184048623,1.421983606099659,-0.9304351200580742,False,weak,broad_local_parameter_scale,42.5,4.546848945303745,25.6,True,block_specific_empirical_20_200,full_empirical_model_subtracted_then_constant_gauge_recentered_for_pb_fit_not_unique_hydrodynamic_identification,250.0,393.86248725738096,-375.3422362671961,122350.7595094147,0.6319556718642195,40.6332810308012
11,2,3,2026-09-12T15:32:25.682500+02:00,24.039575,2.7,raw/keeper_6e87fc8bc37b4a89aeda/12-09-26_99.7wt_glycerol_D3/map-data-2026.09.12-15.32.03.517.jpk-force-map,nonlinear_pb_derjaguin,20.0,250.0,47,11.265702735410695,44.192088437874524,-38.102833317678744,0.9841494926462921,11.026790741445986,0.6397062568835606,True,15,3,3.3126704757506475,1.003284438017134,0.8061337413648693,-0.8288531704895995,False,weak,broad_local_parameter_scale,42.5,4.546848945303745,25.6,True,block_specific_empirical_20_200,full_empirical_model_subtracted_then_constant_gauge_recentered_for_pb_fit_not_unique_hydrodynamic_identification,250.0,788.6133091757586,-826.7161424934372,122350.7595094147,0.6319556718642195,40.6332810308012
12,2,4,2026-09-12T15:36:05.974500+02:00,27.711108333333335,0.1,raw/keeper_6e87fc8bc37b4a89aeda/12-09-26_99.7wt_glycerol_D3/map-data-2026.09.12-15.33.10.264.jpk-force-map,nonlinear_pb_derjaguin,20.0,250.0,47,10.10028359512477,40.398422640274134,-24.284560803752175,0.9078396900901001,19.84749649514771,16.209757106369917,True,26,3,3.868034740688292,0.5040477900692344,0.5180987367762209,-0.8700938136171689,False,weak,broad_local_parameter_scale,42.5,4.546848945303745,25.6,True,block_specific_empirical_20_200,full_empirical_model_subtracted_then_constant_gauge_recentered_for_pb_fit_not_unique_hydrodynamic_identification,250.0,98.2439132579194,-122.52847406167157,122350.7595094147,0.6319556718642195,40.6332810308012
13,2,5,2026-09-12T15:42:10.514000+02:00,33.786766666666665,0.1,raw/keeper_6e87fc8bc37b4a89aeda/12-09-26_99.7wt_glycerol_D3/map-data-2026.09.12-15.39.14.852.jpk-force-map,nonlinear_pb_derjaguin,20.0,250.0,47,9.879415117149362,35.77699562414914,-25.112982341068207,0.8632467840166284,18.902887558407848,16.679364682168277,True,19,3,3.8116057295229746,0.7419831353189765,0.7128724284960011,-0.8677337792399785,False,weak,broad_local_parameter_scale,42.5,4.546848945303745,25.6,True,block_specific_empirical_20_200,full_empirical_model_subtracted_then_constant_gauge_recentered_for_pb_fit_not_unique_hydrodynamic_identification,250.0,98.2439132579194,-123.3568955989876,122350.7595094147,0.6319556718642195,40.6332810308012
14,2,6,2026-09-12T15:45:41.267500+02:00,37.299324999999996,2.7,raw/keeper_6e87fc8bc37b4a89aeda/12-09-26_99.7wt_glycerol_D3/map-data-2026.09.12-15.45.19.105.jpk-force-map,nonlinear_pb_derjaguin,20.0,250.0,47,7.626327086543746,31.57754186839176,-53.08401998573476,0.6719644306360724,19.521736601742873,1.4098619870642128,True,38,3,5.495609257095558,5.260415981884071,5.8095117394053775,-0.9355522769705972,False,unusable,r2_below_0.70;weak_signal;broad_local_parameter_scale,42.5,4.546848945303745,25.6,True,block_specific_empirical_20_200,full_empirical_model_subtracted_then_constant_gauge_recentered_for_pb_fit_not_unique_hydrodynamic_identification,250.0,788.6133091757586,-841.6973291614934,122350.7595094147,0.6319556718642195,40.6332810308012
15,2,7,2026-09-12T15:47:01.790000+02:00,38.64136666666666,0.9,raw/keeper_6e87fc8bc37b4a89aeda/12-09-26_99.7wt_glycerol_D3/map-data-2026.09.12-15.46.27.970.jpk-force-map,nonlinear_pb_derjaguin,20.0,250.0,47,6.780968354890796,42.45316820113809,7.90802816635005,0.6015083239048621,32.23692930860503,10.197294186186637,True,23,3,7.002006351902972,3.004992906308391,4.181359716847643,-0.9598114160284489,False,unusable,r2_below_0.70;weak_signal;broad_local_parameter_scale,42.5,4.546848945303745,25.6,True,block_specific_empirical_20_200,full_empirical_model_subtracted_then_constant_gauge_recentered_for_pb_fit_not_unique_hydrodynamic_identification,250.0,393.86248725738096,-385.9544590910309,122350.7595094147,0.6319556718642195,40.6332810308012
16,2,8,2026-09-12T15:49:08.433334+02:00,40.7520889,0.3,raw/keeper_6e87fc8bc37b4a89aeda/12-09-26_99.7wt_glycerol_D3/map-data-2026.09.12-15.47.59.314.jpk-force-map,nonlinear_pb_derjaguin,20.0,250.0,47,7.072125906945978,42.775393030061295,-15.251984019955017,0.7380561974019985,25.87119210030233,19.952372893125872,True,33,3,6.134494736047755,1.6471326826941133,2.1003622268074644,-0.9478385994413795,False,weak,broad_local_parameter_scale,42.5,4.546848945303745,25.6,True,block_specific_empirical_20_200,full_empirical_model_subtracted_then_constant_gauge_recentered_for_pb_fit_not_unique_hydrodynamic_identification,250.0,196.70941012992364,-211.96139414987866,122350.7595094147,0.6319556718642195,40.6332810308012
17,3,1,2026-09-12T15:50:59.940000+02:00,42.610533333333336,0.9,raw/keeper_6e87fc8bc37b4a89aeda/12-09-26_99.7wt_glycerol_D3/map-data-2026.09.12-15.50.26.125.jpk-force-map,nonlinear_pb_derjaguin,20.0,250.0,47,14.555824557029323,41.71775985779813,28.327848341573688,0.9735763924864769,14.826073546109535,1.6204357129104239,True,22,3,2.7622507593949734,0.7241576101624865,0.5628704310608915,-0.7463245121443243,False,weak,broad_local_parameter_scale,42.5,4.546848945303745,25.6,True,block_specific_empirical_20_200,full_empirical_model_subtracted_then_constant_gauge_recentered_for_pb_fit_not_unique_hydrodynamic_identification,250.0,329.1799502227703,-300.8521018811966,102859.68518888447,0.7189276010358712,39.677986187089545
18,3,2,2026-09-12T15:52:28.740500+02:00,44.09054166666667,2.7,raw/keeper_6e87fc8bc37b4a89aeda/12-09-26_99.7wt_glycerol_D3/map-data-2026.09.12-15.52.06.579.jpk-force-map,nonlinear_pb_derjaguin,20.0,250.0,47,20.520554153480138,39.25212711744293,-44.4862622705073,0.9626635364359519,20.055115043467275,0.6767824146976422,True,15,3,2.3780058100172434,0.7610681877534484,0.4879870136494403,-0.6346587447712775,False,weak,broad_local_parameter_scale,42.5,4.546848945303745,25.6,True,block_specific_empirical_20_200,full_empirical_model_subtracted_then_constant_gauge_recentered_for_pb_fit_not_unique_hydrodynamic_identification,250.0,725.1853370974228,-769.6715993679301,102859.68518888447,0.7189276010358712,39.677986187089545
19,3,3,2026-09-12T15:56:27.118500+02:00,48.06350833333333,0.1,raw/keeper_6e87fc8bc37b4a89aeda/12-09-26_99.7wt_glycerol_D3/map-data-2026.09.12-15.53.31.481.jpk-force-map,nonlinear_pb_derjaguin,20.0,250.0,47,16.858076334107242,43.37370441802479,-5.203818824916377,0.9929790297576182,8.753108808320594,2.8647133403609115,True,12,3,2.843888202299815,0.18829240324515978,0.1529414361100114,-0.7252112160348987,True,pass,,42.5,4.546848945303745,25.6,True,block_specific_empirical_20_200,full_empirical_model_subtracted_then_constant_gauge_recentered_for_pb_fit_not_unique_hydrodynamic_identification,250.0,67.82692012130143,-73.03073894621781,102859.68518888447,0.7189276010358712,39.677986187089545
20,3,4,2026-09-12T16:00:46.567334+02:00,52.387655566666666,0.3,raw/keeper_6e87fc8bc37b4a89aeda/12-09-26_99.7wt_glycerol_D3/map-data-2026.09.12-15.59.37.465.jpk-force-map,nonlinear_pb_derjaguin,20.0,250.0,47,14.847070075089745,45.86769587882515,9.959723539372142,0.9910541232658485,10.481544563389301,1.9835304158333678,True,36,3,2.8166354368808775,0.34443081745537174,0.27433383774056136,-0.7477842334403313,True,pass,,42.5,4.546848945303745,25.6,True,block_specific_empirical_20_200,full_empirical_model_subtracted_then_constant_gauge_recentered_for_pb_fit_not_unique_hydrodynamic_identification,250.0,149.42309791091142,-139.4633743715393,102859.68518888447,0.7189276010358712,39.677986187089545
21,3,5,2026-09-12T16:03:18.405334+02:00,54.9182889,0.3,raw/keeper_6e87fc8bc37b4a89aeda/12-09-26_99.7wt_glycerol_D3/map-data-2026.09.12-16.02.09.306.jpk-force-map,nonlinear_pb_derjaguin,20.0,250.0,47,13.800187912127432,46.697545565309916,9.236481573956512,0.9826067579877595,14.186539914705897,1.94185663393436,True,33,3,3.0772833185384307,0.3730813715432831,0.33283768466479957,-0.7890196800552661,True,pass,,42.5,4.546848945303745,25.6,True,block_specific_empirical_20_200,full_empirical_model_subtracted_then_constant_gauge_recentered_for_pb_fit_not_unique_hydrodynamic_identification,250.0,149.42309791091142,-140.1866163369549,102859.68518888447,0.7189276010358712,39.677986187089545
22,3,6,2026-09-12T16:08:04.827500+02:00,59.69199166666667,0.1,raw/keeper_6e87fc8bc37b4a89aeda/12-09-26_99.7wt_glycerol_D3/map-data-2026.09.12-16.05.09.289.jpk-force-map,nonlinear_pb_derjaguin,20.0,250.0,47,16.26765237130156,38.893346036810975,-2.4610444413895696,0.9821940645254416,11.14905433894507,2.9729692865275985,True,24,3,2.750254898393934,0.27166175889349475,0.2224830188839875,-0.7225877451742992,True,pass,,42.5,4.546848945303745,25.6,True,block_specific_empirical_20_200,full_empirical_model_subtracted_then_constant_gauge_recentered_for_pb_fit_not_unique_hydrodynamic_identification,250.0,67.82692012130143,-70.287964562691,102859.68518888447,0.7189276010358712,39.677986187089545
23,3,7,2026-09-12T16:11:30.351500+02:00,63.11739166666667,2.7,raw/keeper_6e87fc8bc37b4a89aeda/12-09-26_99.7wt_glycerol_D3/map-data-2026.09.12-16.11.08.194.jpk-force-map,nonlinear_pb_derjaguin,20.0,250.0,47,17.415999720234197,40.848756385726524,-52.468038021765494,0.9807473083953319,13.96186570568096,0.5472987212958503,True,13,3,2.5331642060306296,0.8549135330571518,0.6041840321643366,-0.6956951698258931,False,weak,broad_local_parameter_scale,42.5,4.546848945303745,25.6,True,block_specific_empirical_20_200,full_empirical_model_subtracted_then_constant_gauge_recentered_for_pb_fit_not_unique_hydrodynamic_identification,250.0,725.1853370974228,-777.6533751191882,102859.68518888447,0.7189276010358712,39.677986187089545
24,3,8,2026-09-12T16:12:38.480000+02:00,64.25286666666666,0.9,raw/keeper_6e87fc8bc37b4a89aeda/12-09-26_99.7wt_glycerol_D3/map-data-2026.09.12-16.12.04.675.jpk-force-map,nonlinear_pb_derjaguin,20.0,250.0,47,14.27328577619882,43.4953694606264,19.67183553849041,0.9713435978762466,16.930398735237297,2.1081346770026856,True,23,3,2.7559523974231137,0.6226799505948064,0.4611239854629191,-0.7467665257839022,False,weak,broad_local_parameter_scale,42.5,4.546848945303745,25.6,True,block_specific_empirical_20_200,full_empirical_model_subtracted_then_constant_gauge_recentered_for_pb_fit_not_unique_hydrodynamic_identification,250.0,329.1799502227703,-309.50811468427986,102859.68518888447,0.7189276010358712,39.677986187089545
25,4,1,2026-09-12T16:13:55.167000+02:00,65.53098333333334,2.7,raw/keeper_6e87fc8bc37b4a89aeda/12-09-26_99.7wt_glycerol_D3/map-data-2026.09.12-16.13.33.010.jpk-force-map,nonlinear_pb_derjaguin,20.0,250.0,47,26.391711585367492,35.29496151576301,-41.74980439825653,0.9078712586062416,28.40252924849291,0.8156260030573043,True,26,3,2.583620939604771,0.7761083221354479,0.4821153755829573,-0.6053081639674133,False,weak,broad_local_parameter_scale,42.5,4.546848945303745,25.6,True,block_specific_empirical_20_200,full_empirical_model_subtracted_then_constant_gauge_recentered_for_pb_fit_not_unique_hydrodynamic_identification,250.0,662.8050308981454,-704.554835296402,96079.93219426944,0.6752569299351486,33.48381115641141
26,4,2,2026-09-12T16:17:54.764000+02:00,69.52426666666666,0.1,raw/keeper_6e87fc8bc37b4a89aeda/12-09-26_99.7wt_glycerol_D3/map-data-2026.09.12-16.14.59.227.jpk-force-map,nonlinear_pb_derjaguin,20.0,250.0,47,14.783583449557696,34.828045122133354,-5.184158906340717,0.9700378472358021,11.095107220169792,2.9802893226778937,True,14,3,2.921120236605554,0.39746047078611835,0.345768345873805,-0.7587755296048584,True,pass,,42.5,4.546848945303745,25.6,True,block_specific_empirical_20_200,full_empirical_model_subtracted_then_constant_gauge_recentered_for_pb_fit_not_unique_hydrodynamic_identification,250.0,71.58919767973883,-76.77335658607954,96079.93219426944,0.6752569299351486,33.48381115641141
27,4,3,2026-09-12T16:22:10.605834+02:00,73.78829723333334,0.3,raw/keeper_6e87fc8bc37b4a89aeda/12-09-26_99.7wt_glycerol_D3/map-data-2026.09.12-16.21.01.539.jpk-force-map,nonlinear_pb_derjaguin,20.0,250.0,47,11.439143878617164,35.208941026742664,4.277116363000152,0.9296939115575634,15.040864056450364,4.888303512357092,True,23,3,3.3710895230284943,0.90975146744119,0.808197482667795,-0.8320747714756123,False,weak,broad_local_parameter_scale,42.5,4.546848945303745,25.6,True,block_specific_empirical_20_200,full_empirical_model_subtracted_then_constant_gauge_recentered_for_pb_fit_not_unique_hydrodynamic_identification,250.0,150.32351727655927,-146.04640091355913,96079.93219426944,0.6752569299351486,33.48381115641141
28,4,4,2026-09-12T16:24:03.724500+02:00,75.67360833333333,0.9,raw/keeper_6e87fc8bc37b4a89aeda/12-09-26_99.7wt_glycerol_D3/map-data-2026.09.12-16.23.29.925.jpk-force-map,nonlinear_pb_derjaguin,20.0,250.0,47,11.721366800707056,37.600324158240696,26.34514735137828,0.9216220289109083,18.600950668068812,2.395557436016464,True,43,3,3.267130246189467,1.3355521553176963,1.0966740793309566,-0.8236246670967646,False,weak,broad_local_parameter_scale,42.5,4.546848945303745,25.6,True,block_specific_empirical_20_200,full_empirical_model_subtracted_then_constant_gauge_recentered_for_pb_fit_not_unique_hydrodynamic_identification,250.0,315.65041345325017,-289.3052661018719,96079.93219426944,0.6752569299351486,33.48381115641141
29,4,5,2026-09-12T16:25:27.304500+02:00,77.06660833333333,0.9,raw/keeper_6e87fc8bc37b4a89aeda/12-09-26_99.7wt_glycerol_D3/map-data-2026.09.12-16.24.53.504.jpk-force-map,nonlinear_pb_derjaguin,20.0,250.0,47,10.690113172563372,39.39052428763609,19.01892228390238,0.9007985025603029,21.34932605594878,3.3373892035460626,True,25,3,3.617067350340183,1.4146367333042682,1.2805035928979664,-0.8552102780382435,False,weak,broad_local_parameter_scale,42.5,4.546848945303745,25.6,True,block_specific_empirical_20_200,full_empirical_model_subtracted_then_constant_gauge_recentered_for_pb_fit_not_unique_hydrodynamic_identification,250.0,315.65041345325017,-296.6314911693478,96079.93219426944,0.6752569299351486,33.48381115641141
30,4,6,2026-09-12T16:27:48.549834+02:00,79.42069723333334,0.3,raw/keeper_6e87fc8bc37b4a89aeda/12-09-26_99.7wt_glycerol_D3/map-data-2026.09.12-16.26.39.509.jpk-force-map,nonlinear_pb_derjaguin,20.0,250.0,47,10.650412808829287,36.51790676106878,2.5966002633347,0.9137421520655825,17.14867460075219,6.551433800772635,True,32,3,3.46874096336086,1.0183576425129157,0.9126990661798658,-0.8421061080090506,False,weak,broad_local_parameter_scale,42.5,4.546848945303745,25.6,True,block_specific_empirical_20_200,full_empirical_model_subtracted_then_constant_gauge_recentered_for_pb_fit_not_unique_hydrodynamic_identification,250.0,150.32351727655927,-147.72691701322458,96079.93219426944,0.6752569299351486,33.48381115641141
31,4,7,2026-09-12T16:32:13.277500+02:00,83.832825,0.1,raw/keeper_6e87fc8bc37b4a89aeda/12-09-26_99.7wt_glycerol_D3/map-data-2026.09.12-16.29.17.790.jpk-force-map,nonlinear_pb_derjaguin,20.0,250.0,47,14.11896002446917,34.06475448792379,-1.3524202244557524,0.9696447436002679,10.651444689278945,2.6111344865233823,True,20,3,2.825172720454239,0.5215207075849433,0.41147907782167015,-0.7579002492528887,False,weak,broad_local_parameter_scale,42.5,4.546848945303745,25.6,True,block_specific_empirical_20_200,full_empirical_model_subtracted_then_constant_gauge_recentered_for_pb_fit_not_unique_hydrodynamic_identification,250.0,71.58919767973883,-72.94161790419459,96079.93219426944,0.6752569299351486,33.48381115641141
32,4,8,2026-09-12T16:35:33.408000+02:00,87.16833333333334,2.7,raw/keeper_6e87fc8bc37b4a89aeda/12-09-26_99.7wt_glycerol_D3/map-data-2026.09.12-16.35.11.254.jpk-force-map,nonlinear_pb_derjaguin,20.0,250.0,47,11.17603445137495,25.733131638499312,-45.32895445118768,0.813199300101194,15.094638342630025,0.8117156775953757,True,20,3,3.2699819938222117,4.7486968104581475,3.7262577643582286,-0.8271049812787752,False,unusable,weak_signal;broad_local_parameter_scale,42.5,4.546848945303745,25.6,True,block_specific_empirical_20_200,full_empirical_model_subtracted_then_constant_gauge_recentered_for_pb_fit_not_unique_hydrodynamic_identification,250.0,662.8050308981454,-708.1339853493331,96079.93219426944,0.6752569299351486,33.48381115641141
