Repository: Yikuan-Yan/AFM2026

# AFM2026

Reproducible analysis code, derived results, quality-control figures and experimental planning for silica colloidal-probe AFM measurements in water–glycerol mixtures at 25.6 °C.

## Repository contents

- `analysis/calibrate_cantilevers.py`: raw thermal-noise and hard-contact calibration workflow.
- `analysis/fit_glycerol_surface_forces.py`: raw reconstruction and silica sphere–plane surface-force fitting.
- `analysis/analyze_velocity_systematics.py`: contact, snap-in, pull-off, raster and acquisition-history diagnostics.
- `analysis/analyze_velocity_joint_fit.py`: same-pixel velocity comparisons, hydrodynamic shape tests and joint PB fits.
- `analysis/analyze_27_08_26_palindrome_pilot.py`: D4–D6 air calibration plus raw D4 pure-water 8×8 palindrome pilot, including same-pixel early/late decomposition, contact/retract history QC and baseline sensitivity.
- `analysis/analyze_27_08_26_full_palindrome.py`: full 29-map reconstruction of the overlapping map1–3 liquid-refresh test and map3–5 no-refresh test, including time-aware velocity models, contact/retract-state diagnostics and explicit handling of the missing final 0.1 µm/s map.
- `analysis/analyze_27_08_26_palindrome_distribution_tests.py`: same-pixel palindrome-mean force distributions with 64-pixel, sixteen 2×2 spatial-tile and n=3 block-level paired t-tests, including clock-center and baseline sensitivity.

# 12-09-26 99.7 wt% glycerol：经验 hydrodynamic correction 与 PB 重拟合

## 核心结论

本次分析确认：经过逐曲线 constant baseline 校正后，force curves 中仍存在很强、跨
block 可复现的 velocity-distance interaction。经验式

```text
F_emp(D,v) = K v^alpha / (D + D0)
```

对该 interaction 的描述明显优于严格的 nominal-speed `v/D`。在这个经验模型成立的
条件下，可以逐点减去其完整拟合值并重新进行 PB 拟合；但这不等于真实物理
hydrodynamic force 已经被唯一识别或完全消除。

使用四个 blocks 共享的经验参数校正后，原来 apparent PB parameters 随速度强烈单调
增大的排序大幅塌缩，但没有完全消失。移除大幅度的 hydrodynamic-like signal 后，剩余
曲线对两个 PB shape parameters 的约束反而变弱。校正后的 apparent surface potential
随时间下降的方向比 apparent Debye length 更稳定；后者在 block-specific hyd correction
下发生符号反转。

当前数据也不能证明 `v=0.1` 和 `v=0.3 um/s` 已进入 equilibrium plateau。四个
palindrome blocks 中，这两个速度的 corrected PB parameters 都保留同方向差值，而且
差值大于 block-level descriptive paired standard error。

## 1. 研究问题与证据范围

本分析依次回答四个问题：

1. 如果 hydrodynamic force 同时依赖速度和间距，逐曲线 constant baseline 是否能将其
   完全消除？
2. 观察到的 velocity-distance interaction 是否符合 classical nominal-speed `v/D`，还是
   需要更灵活的经验式？
3. 减去经验项后，apparent Debye length 和 apparent surface-potential magnitude 还保留
   怎样的时间趋势与速度相关性？
4. `0.1` 与 `0.3 um/s` 是否已经慢到两者差异小于实验重复性的 standard error？

当前本地 checkout 保存了 derived force、chronology、calibration 和 palindrome tables，
但没有原始 JPK archives。因此本包不能从 raw trajectories 重建 instantaneous gap-closing
speed

```text
U_gap(t) = -dD/dt,
```

也不能独立检验 viscosity、approach/retract sign reversal 或 scanner speed 与实际 gap
speed 的对应关系。所有物理结论都受此证据边界约束。

## 2. 实验组织与重复单位

数据包含顺序采集的 32 张 force maps，nominal approach speeds 为 `0.1, 0.3, 0.9,
2.7 um/s`。它们组成四个 8-map palindrome blocks；每个速度在每个 block 内出现两次，
并位于关于 block midpoint 对称的位置。

为了压低一阶 acquisition-time drift，与速度有关的比较先平均同一 block 内两张
same-speed symmetric maps。描述性重复单位是四个 blocks，而不是每张 map 内的 64 个
pixels，也不是同一 force curve 上相互关联的 5 nm distance bins。

Palindrome pairing 可以降低一部分 time-speed confounding，但不能把 sequential experiment
变成四个独立随机重复。因此本文中的 standard error 和 t interval 只用于描述效应尺度，
不作为严格独立重复下的显著性结论。

所有输入路径与 SHA-256 记录在 [provenance.json](provenance.json)。

## 3. 为什么 constant baseline 不能消除全部 drainage

一条已经过 baseline 校正的 approach curve 可以写成

```text
F_obs(D,v,t) = F_surface(D,t)
             + F_hyd(D,U_gap,t)
             - B_curve(v,t)
             + noise.
```

当前 dynamic baseline 对每条 approach curve 只减去一个常数。它能够去掉 detector offset，
也会去掉 finite baseline window 内 hydrodynamic contribution 的平均值；但它不能去掉该
contribution 随 separation 的变化。

如果残余 hydrodynamics 仅为 `F_hyd=F(v)`，speed-conditioned constant subtraction 确实
可以将它消除。如果 `F_hyd=F(v,D)`，baseline 后通常仍保留

```text
F_hyd(D,v) - <F_hyd(Db,v)>baseline_window.
```

因此，baseline 后仍观察到可复现的 velocity-distance interaction，排除了纯 speed-only
residual。这一事实支持 hydrodynamic-like distance dependence，却不自动验证 classical
no-slip drainage。

## 4. Baseline-invariant interaction 检验

令 `F_b(D,v)` 表示 block `b` 内 same-speed palindrome pair 的平均力。对每个
distance-by-speed matrix 做 double centering：

```text
I_b(D,v) = F_b(D,v)
           - <F_b(D,v)>v
           - <F_b(D,v)>D
           + <F_b(D,v)>D,v.
```

该操作精确消去任意 distance-only contribution `A(D)`、任意 speed-only contribution
`B(v)` 以及 block constant，只保留 velocity-distance interaction。

四个 blocks 中，第一 singular component 解释 interaction squared amplitude 的
`99.90%-99.95%`；block interaction shapes 的两两 correlation 为 `0.9972-0.9994`。
因此，该 interaction 高度可复现，并且近似 separable。

在 `20-200 nm` 范围内：

- 自由拟合 amplitude 的严格 `K v/D`，block-median normalized RMSE 为 `0.277`；
- 加入 distance shift、但保持 velocity linearity，降至 `0.124`；
- 同时允许 `D0` 和 nominal-speed exponent `alpha`，降至 `0.036`。

File: analysis/glycerol_99p7_D3_empirical_hyd_pb_results/provenance.json
{
  "script": "analysis/analyze_12_09_26_997glycerol_empirical_hyd_pb.py",
  "inputs": {
    "force_csv": "analysis/glycerol_99p7_D3_force_pb_time_results/map_force_by_separation.csv",
    "force_csv_sha256": "7196cb9bf7ba1551e800d3eeda489d93e772f123f1d41b90ccc7b765633bcb4d",
    "chronology_csv": "analysis/glycerol_99p7_D3_time_speed_results/map_time_speed_observables.csv",
    "chronology_csv_sha256": "d45f752ac007e4f96620d50766500f37d965fc91011b76933f10fc803025afdc",
    "original_pb_fit_csv": "analysis/glycerol_99p7_D3_force_pb_time_results/map_pb_apparent_fits.csv",
    "original_pb_fit_csv_sha256": "9d9ad2d81f064a2dd2b3ee3fe5d7a6e575b2f04cca58de6718b948277112809f",
    "hyd_pair_matrix_csv": "analysis/glycerol_99p7_D3_hydrodynamic_scaling_results/palindrome_pair_force_matrix.csv",
    "hyd_pair_matrix_csv_sha256": "baf149d131f13503bac99e71894303ae3fe78cf10fa1fa9b74285aa223ef640b",
    "hyd_interaction_fit_csv": "analysis/glycerol_99p7_D3_hydrodynamic_scaling_results/interaction_model_fits.csv",
    "hyd_interaction_fit_csv_sha256": "0815f4145e2062473aa93956d322a791fd8195947c41a3025864f6d38c5baa86"
  },
  "primary_subtraction": {
    "variant": "shared_empirical_20_200",
    "full_corrected_curve_formula": "F_full_corrected=F_original-K*v**alpha/(D+D0)",
    "pb_fit_input_formula": "F_pb_input=F_full_corrected+K*v**alpha/(250nm+D0)",
    "reference_distance_nm": 250.0,
    "parameter_scope": "shared across four palindrome blocks; fitted on double-centred 20-200 nm interaction",
    "constant_gauge_transform": "the added 250 nm value is removed from the reported full-curve fit offset and cannot change lambda, potential, residuals, or R2",
    "identification_boundary": "complete only conditional on the empirical formula; the data do not uniquely identify all hydrodynamic force"
  },
  "pb_refit": {
    "implementation": "plot_12_09_26_997glycerol_force_pb_time_series.fit_map",
    "model": "nonlinear_pb_derjaguin",
    "fit_range_nm": [
      20.0,
      250.0
    ],
    "epsilon_r": 42.5,
    "probe_radius_m": 4.546848945303745e-06,
    "hamaker_J": 2.4e-21,
    "temperature_C": 25.6,
    "optimizer_starts": "unchanged four starts",
    "quality_rules": "unchanged from original 12-09-26 force/PB analysis"
  },
  "parallel_workers": 4,
  "postprocess_only": false,
  "claim_boundary": "empirical-hyd-corrected apparent PB trends; not complete hydrodynamic removal or equilibrium parameter identification",
  "software": {
    "python": "3.13.5 (main, May  5 2026, 21:05:52) [GCC 14.2.0]",
    "platform": "Linux-6.12.90+deb13.1-amd64-x86_64-with-glibc2.41",
    "numpy": "2.2.4",
    "scipy": "1.15.3",
    "matplotlib": "3.10.1+dfsg1"
  }
}
