Repository: Yikuan-Yan/AFM2026

# AFM2026

Reproducible analysis code, derived results, quality-control figures and experimental planning for silica colloidal-probe AFM measurements in water–glycerol mixtures at 25.6 °C.

## Repository contents

- `analysis/calibrate_cantilevers.py`: raw thermal-noise and hard-contact calibration workflow.
- `analysis/fit_glycerol_surface_forces.py`: raw reconstruction and silica sphere–plane surface-force fitting.
- `analysis/analyze_velocity_systematics.py`: contact, snap-in, pull-off, raster and acquisition-history diagnostics.
- `analysis/analyze_velocity_joint_fit.py`: same-pixel velocity comparisons, hydrodynamic shape tests and joint PB fits.
- `analysis/analyze_27_08_26_palindrome_pilot.py`: D4–D6 air calibration plus raw D4 pure-water 8×8 palindrome pilot, including same-pixel early/late decomposition, contact/retract history QC and baseline sensitivity.
- `analysis/analyze_27_08_26_full_palindrome.py`: full 29-map reconstruction of the overlapping map1–3 liquid-refresh test and map3–5 no-refresh test, including time-aware velocity models, contact/retract-state diagnostics and explicit handling of the missing final 0.1 µm/s map.
- `analysis/analyze_27_08_26_palindrome_distribution_tests.py`: same-pixel palindrome-mean force distributions with 64-pixel, sixteen 2×2 spatial-tile and n=3 block-level paired t-tests, including clock-center and baseline sensitivity.

# 12-09-26 99.7 wt% glycerol：经验 hydrodynamic correction 与 PB 重拟合

## 核心结论

本次分析确认：经过逐曲线 constant baseline 校正后，force curves 中仍存在很强、跨
block 可复现的 velocity-distance interaction。经验式

```text
F_emp(D,v) = K v^alpha / (D + D0)
```

对该 interaction 的描述明显优于严格的 nominal-speed `v/D`。在这个经验模型成立的
条件下，可以逐点减去其完整拟合值并重新进行 PB 拟合；但这不等于真实物理
hydrodynamic force 已经被唯一识别或完全消除。

使用四个 blocks 共享的经验参数校正后，原来 apparent PB parameters 随速度强烈单调
增大的排序大幅塌缩，但没有完全消失。移除大幅度的 hydrodynamic-like signal 后，剩余
曲线对两个 PB shape parameters 的约束反而变弱。校正后的 apparent surface potential
随时间下降的方向比 apparent Debye length 更稳定；后者在 block-specific hyd correction
下发生符号反转。

当前数据也不能证明 `v=0.1` 和 `v=0.3 um/s` 已进入 equilibrium plateau。四个
palindrome blocks 中，这两个速度的 corrected PB parameters 都保留同方向差值，而且
差值大于 block-level descriptive paired standard error。

## 1. 研究问题与证据范围

本分析依次回答四个问题：

1. 如果 hydrodynamic force 同时依赖速度和间距，逐曲线 constant baseline 是否能将其
   完全消除？
2. 观察到的 velocity-distance interaction 是否符合 classical nominal-speed `v/D`，还是
   需要更灵活的经验式？
3. 减去经验项后，apparent Debye length 和 apparent surface-potential magnitude 还保留
   怎样的时间趋势与速度相关性？
4. `0.1` 与 `0.3 um/s` 是否已经慢到两者差异小于实验重复性的 standard error？

当前本地 checkout 保存了 derived force、chronology、calibration 和 palindrome tables，
但没有原始 JPK archives。因此本包不能从 raw trajectories 重建 instantaneous gap-closing
speed

```text
U_gap(t) = -dD/dt,
```

也不能独立检验 viscosity、approach/retract sign reversal 或 scanner speed 与实际 gap
speed 的对应关系。所有物理结论都受此证据边界约束。

## 2. 实验组织与重复单位

数据包含顺序采集的 32 张 force maps，nominal approach speeds 为 `0.1, 0.3, 0.9,
2.7 um/s`。它们组成四个 8-map palindrome blocks；每个速度在每个 block 内出现两次，
并位于关于 block midpoint 对称的位置。

为了压低一阶 acquisition-time drift，与速度有关的比较先平均同一 block 内两张
same-speed symmetric maps。描述性重复单位是四个 blocks，而不是每张 map 内的 64 个
pixels，也不是同一 force curve 上相互关联的 5 nm distance bins。

Palindrome pairing 可以降低一部分 time-speed confounding，但不能把 sequential experiment
变成四个独立随机重复。因此本文中的 standard error 和 t interval 只用于描述效应尺度，
不作为严格独立重复下的显著性结论。

所有输入路径与 SHA-256 记录在 [provenance.json](provenance.json)。

## 3. 为什么 constant baseline 不能消除全部 drainage

一条已经过 baseline 校正的 approach curve 可以写成

```text
F_obs(D,v,t) = F_surface(D,t)
             + F_hyd(D,U_gap,t)
             - B_curve(v,t)
             + noise.
```

当前 dynamic baseline 对每条 approach curve 只减去一个常数。它能够去掉 detector offset，
也会去掉 finite baseline window 内 hydrodynamic contribution 的平均值；但它不能去掉该
contribution 随 separation 的变化。

如果残余 hydrodynamics 仅为 `F_hyd=F(v)`，speed-conditioned constant subtraction 确实
可以将它消除。如果 `F_hyd=F(v,D)`，baseline 后通常仍保留

```text
F_hyd(D,v) - <F_hyd(Db,v)>baseline_window.
```

因此，baseline 后仍观察到可复现的 velocity-distance interaction，排除了纯 speed-only
residual。这一事实支持 hydrodynamic-like distance dependence，却不自动验证 classical
no-slip drainage。

## 4. Baseline-invariant interaction 检验

令 `F_b(D,v)` 表示 block `b` 内 same-speed palindrome pair 的平均力。对每个
distance-by-speed matrix 做 double centering：

```text
I_b(D,v) = F_b(D,v)
           - <F_b(D,v)>v
           - <F_b(D,v)>D
           + <F_b(D,v)>D,v.
```

该操作精确消去任意 distance-only contribution `A(D)`、任意 speed-only contribution
`B(v)` 以及 block constant，只保留 velocity-distance interaction。

四个 blocks 中，第一 singular component 解释 interaction squared amplitude 的
`99.90%-99.95%`；block interaction shapes 的两两 correlation 为 `0.9972-0.9994`。
因此，该 interaction 高度可复现，并且近似 separable。

在 `20-200 nm` 范围内：

- 自由拟合 amplitude 的严格 `K v/D`，block-median normalized RMSE 为 `0.277`；
- 加入 distance shift、但保持 velocity linearity，降至 `0.124`；
- 同时允许 `D0` 和 nominal-speed exponent `alpha`，降至 `0.036`。

File: analysis/glycerol_99p7_D3_empirical_hyd_pb_results/low_speed_force_shape_comparison.csv
analysis_variant,observable,distance_nm,reference_distance_nm,unit,speed_low_um_per_s,speed_high_um_per_s,block_count,mean_delta_0p3_minus_0p1,block_delta_standard_deviation,paired_standard_error,descriptive_t95_low,descriptive_t95_high,absolute_mean_over_paired_standard_error,all_block_deltas_same_nonzero_sign,block_deltas,delta_definition,inference_boundary
shared_empirical_20_200,constant_gauge_invariant_force_shape,20.0,250.0,pN,0.1,0.3,4,14.047857793143049,40.211645515569764,20.105822757784882,-49.9378435570697,78.03355914335579,0.6986959928164981,False,50.2635743768;26.0989778593;23.3006486166;-43.4717696802,([F0.3(D)-F0.1(D)]-[F0.3(250nm)-F0.1(250nm)]) within each block,distance bins are correlated; four sequential blocks are the descriptive repeated units
shared_empirical_20_200,constant_gauge_invariant_force_shape,25.0,250.0,pN,0.1,0.3,4,4.118892615860911,46.12560854727622,23.06280427363811,-69.27724363427279,77.51502886599462,0.178594613516666,False,44.904321601;-9.32109736596;36.0791887181;-55.1868424897,([F0.3(D)-F0.1(D)]-[F0.3(250nm)-F0.1(250nm)]) within each block,distance bins are correlated; four sequential blocks are the descriptive repeated units
shared_empirical_20_200,constant_gauge_invariant_force_shape,30.0,250.0,pN,0.1,0.3,4,-15.301028737096214,33.724349273688965,16.862174636844482,-68.96399410917995,38.361936634987515,0.9074172855298802,False,23.6075766048;-13.086316739;-12.9754959194;-58.7498788948,([F0.3(D)-F0.1(D)]-[F0.3(250nm)-F0.1(250nm)]) within each block,distance bins are correlated; four sequential blocks are the descriptive repeated units
shared_empirical_20_200,constant_gauge_invariant_force_shape,35.0,250.0,pN,0.1,0.3,4,-19.323152609067993,22.88509810490486,11.44254905245243,-55.73845056407917,17.092145345943184,1.6887104892879221,False,7.72802679947;-12.2884183723;-26.1434728314;-46.588746032,([F0.3(D)-F0.1(D)]-[F0.3(250nm)-F0.1(250nm)]) within each block,distance bins are correlated; four sequential blocks are the descriptive repeated units
shared_empirical_20_200,constant_gauge_invariant_force_shape,40.0,250.0,pN,0.1,0.3,4,-32.04401643839505,27.130492745223965,13.565246372611982,-75.2146846371848,11.126651760394708,2.362214113787967,False,5.37031578045;-32.5487448827;-42.5318716641;-58.4657649872,([F0.3(D)-F0.1(D)]-[F0.3(250nm)-F0.1(250nm)]) within each block,distance bins are correlated; four sequential blocks are the descriptive repeated units
shared_empirical_20_200,constant_gauge_invariant_force_shape,45.0,250.0,pN,0.1,0.3,4,-28.788867624468192,20.49514165120218,10.24757082560109,-61.40121153654118,3.8234762876047945,2.809335804007925,True,-8.7435823657;-13.9174682881;-42.5328403239;-49.9615795202,([F0.3(D)-F0.1(D)]-[F0.3(250nm)-F0.1(250nm)]) within each block,distance bins are correlated; four sequential blocks are the descriptive repeated units
shared_empirical_20_200,constant_gauge_invariant_force_shape,50.0,250.0,pN,0.1,0.3,4,-25.10383845460092,11.099935497281237,5.5499677486406185,-42.766312810709074,-7.4413640984927625,4.52324042076636,True,-15.4071637765;-20.7227857;-23.2737852066;-41.0116191354,([F0.3(D)-F0.1(D)]-[F0.3(250nm)-F0.1(250nm)]) within each block,distance bins are correlated; four sequential blocks are the descriptive repeated units
shared_empirical_20_200,constant_gauge_invariant_force_shape,55.0,250.0,pN,0.1,0.3,4,-22.62983001708063,19.41594236524142,9.70797118262071,-53.524927039018,8.265267004856746,2.3310565710776663,True,-8.81159295466;-3.61857142954;-34.5905385023;-43.4986171818,([F0.3(D)-F0.1(D)]-[F0.3(250nm)-F0.1(250nm)]) within each block,distance bins are correlated; four sequential blocks are the descriptive repeated units
shared_empirical_20_200,constant_gauge_invariant_force_shape,60.0,250.0,pN,0.1,0.3,4,-25.81046441227555,16.85495011357885,8.427475056789426,-52.63045126963034,1.0095224450792415,3.0626568738974633,True,-6.81332765104;-16.4436469345;-39.1609954513;-40.8238876122,([F0.3(D)-F0.1(D)]-[F0.3(250nm)-F0.1(250nm)]) within each block,distance bins are correlated; four sequential blocks are the descriptive repeated units
shared_empirical_20_200,constant_gauge_invariant_force_shape,65.0,250.0,pN,0.1,0.3,4,-25.15871566611575,10.348403068771438,5.174201534385719,-41.62533422201774,-8.692097110213755,4.862337792395748,True,-12.4470838824;-21.8457132643;-36.357905859;-29.9841596588,([F0.3(D)-F0.1(D)]-[F0.3(250nm)-F0.1(250nm)]) within each block,distance bins are correlated; four sequential blocks are the descriptive repeated units
shared_empirical_20_200,constant_gauge_invariant_force_shape,70.0,250.0,pN,0.1,0.3,4,-26.846798184763976,16.448060048161214,8.224030024080607,-53.01933214944615,-0.6742642200818025,3.264433386813331,True,-8.15733043691;-19.2285606058;-34.6046055484;-45.396696148,([F0.3(D)-F0.1(D)]-[F0.3(250nm)-F0.1(250nm)]) within each block,distance bins are correlated; four sequential blocks are the descriptive repeated units
shared_empirical_20_200,constant_gauge_invariant_force_shape,75.0,250.0,pN,0.1,0.3,4,-28.5401731317747,11.018995983101963,5.509497991550981,-46.07385465895719,-11.006491604592213,5.180176701315094,True,-20.4618941253;-18.1579675568;-34.5446374054;-40.9961934395,([F0.3(D)-F0.1(D)]-[F0.3(250nm)-F0.1(250nm)]) within each block,distance bins are correlated; four sequential blocks are the descriptive repeated units
shared_empirical_20_200,constant_gauge_invariant_force_shape,80.0,250.0,pN,0.1,0.3,4,-19.168855272729054,13.901604365338187,6.9508021826690936,-41.289409997726096,2.9516994522679916,2.7577903627474916,True,-7.8135856605;-6.98696075788;-27.3720437899;-34.5028308827,([F0.3(D)-F0.1(D)]-[F0.3(250nm)-F0.1(250nm)]) within each block,distance bins are correlated; four sequential blocks are the descriptive repeated units
shared_empirical_20_200,constant_gauge_invariant_force_shape,85.0,250.0,pN,0.1,0.3,4,-22.591566720942296,9.669685099570536,4.834842549785268,-37.97819353013757,-7.204939911747026,4.672658207234829,True,-21.8744807182;-13.2093165038;-19.2457210806;-36.0367485811,([F0.3(D)-F0.1(D)]-[F0.3(250nm)-F0.1(250nm)]) within each block,distance bins are correlated; four sequential blocks are the descriptive repeated units
shared_empirical_20_200,constant_gauge_invariant_force_shape,90.0,250.0,pN,0.1,0.3,4,-21.836927633468598,6.550915909356388,3.275457954678194,-32.26089669944817,-11.41295856748903,6.666831916520212,True,-17.3453398507;-16.3404059227;-23.0576403337;-30.6043244268,([F0.3(D)-F0.1(D)]-[F0.3(250nm)-F0.1(250nm)]) within each block,distance bins are correlated; four sequential blocks are the descriptive repeated units
shared_empirical_20_200,constant_gauge_invariant_force_shape,95.0,250.0,pN,0.1,0.3,4,-14.326012104329855,7.622341414687693,3.8111707073438463,-26.45485824072389,-2.1971659679358204,3.758953141806186,True,-5.52486499528;-10.4651640234;-19.7160350737;-21.5979843249,([F0.3(D)-F0.1(D)]-[F0.3(250nm)-F0.1(250nm)]) within each block,distance bins are correlated; four sequential blocks are the descriptive repeated units
shared_empirical_20_200,constant_gauge_invariant_force_shape,100.0,250.0,pN,0.1,0.3,4,-14.892795695544036,10.188350526903221,5.094175263451611,-31.104734941186102,1.319143550098028,2.923494957543583,True,-5.48839663954;-6.71687748325;-22.7926393485;-24.5732693109,([F0.3(D)-F0.1(D)]-[F0.3(250nm)-F0.1(250nm)]) within each block,distance bins are correlated; four sequential blocks are the descriptive repeated units
shared_empirical_20_200,constant_gauge_invariant_force_shape,105.0,250.0,pN,0.1,0.3,4,-15.57136662681711,10.614495532757369,5.307247766378684,-32.46139767215711,1.3186644185228928,2.933981474439808,True,-4.19453425532;-9.14396204286;-22.3802489775;-26.5667212315,([F0.3(D)-F0.1(D)]-[F0.3(250nm)-F0.1(250nm)]) within each block,distance bins are correlated; four sequential blocks are the descriptive repeated units
shared_empirical_20_200,constant_gauge_invariant_force_shape,110.0,250.0,pN,0.1,0.3,4,-18.957699005310324,8.616586793777012,4.308293396888506,-32.66861140831874,-5.246786602301912,4.400280403141014,True,-11.6868450992;-11.3803855222;-27.4357443616;-25.3278210382,([F0.3(D)-F0.1(D)]-[F0.3(250nm)-F0.1(250nm)]) within each block,distance bins are correlated; four sequential blocks are the descriptive repeated units
shared_empirical_20_200,constant_gauge_invariant_force_shape,115.0,250.0,pN,0.1,0.3,4,-15.714896803854636,6.930540589426952,3.465270294713476,-26.742933450076848,-4.686860157632426,4.534969992911913,True,-8.53105811634;-11.6540381844;-18.8096518579;-23.8648390567,([F0.3(D)-F0.1(D)]-[F0.3(250nm)-F0.1(250nm)]) within each block,distance bins are correlated; four sequential blocks are the descriptive repeated units
shared_empirical_20_200,constant_gauge_invariant_force_shape,120.0,250.0,pN,0.1,0.3,4,-15.434811989404777,8.425682267884785,4.212841133942392,-28.841952690869306,-2.0276712879402456,3.6637536281746335,True,-16.926564763;-10.4067666964;-7.73677853287;-26.6691379653,([F0.3(D)-F0.1(D)]-[F0.3(250nm)-F0.1(250nm)]) within each block,distance bins are correlated; four sequential blocks are the descriptive repeated units
shared_empirical_20_200,constant_gauge_invariant_force_shape,125.0,250.0,pN,0.1,0.3,4,-11.203144089306518,6.217848784582036,3.108924392291018,-21.097129034961192,-1.3091591436518453,3.603543436786745,True,-10.0691090424;-6.66246644433;-7.79630475074;-20.2846961198,([F0.3(D)-F0.1(D)]-[F0.3(250nm)-F0.1(250nm)]) within each block,distance bins are correlated; four sequential blocks are the descriptive repeated units
shared_empirical_20_200,constant_gauge_invariant_force_shape,130.0,250.0,pN,0.1,0.3,4,-12.143003305948897,9.913229293867028,4.956614646933514,-27.91716327580032,3.6311566639025266,2.4498582542545146,True,-13.4448890673;-4.57079057925;-4.88286657994;-25.6734669973,([F0.3(D)-F0.1(D)]-[F0.3(250nm)-F0.1(250nm)]) within each block,distance bins are correlated; four sequential blocks are the descriptive repeated units
shared_empirical_20_200,constant_gauge_invariant_force_shape,135.0,250.0,pN,0.1,0.3,4,-9.736564686358399,5.481823465464196,2.740911732732098,-18.459369103301952,-1.0137602694148455,3.5523087336537986,True,-4.14718767044;-12.2069792824;-6.39996999162;-16.192121801,([F0.3(D)-F0.1(D)]-[F0.3(250nm)-F0.1(250nm)]) within each block,distance bins are correlated; four sequential blocks are the descriptive repeated units
shared_empirical_20_200,constant_gauge_invariant_force_shape,140.0,250.0,pN,0.1,0.3,4,-9.665811072021528,4.1925502415292595,2.0962751207646297,-16.337094084958245,-2.99452805908481,4.610945851657039,True,-6.87145391649;-10.1572854192;-6.23299577404;-15.4015091783,([F0.3(D)-F0.1(D)]-[F0.3(250nm)-F0.1(250nm)]) within each block,distance bins are correlated; four sequential blocks are the descriptive repeated units
shared_empirical_20_200,constant_gauge_invariant_force_shape,145.0,250.0,pN,0.1,0.3,4,-5.911375422723758,4.7578177803075405,2.3789088901537703,-13.482125230801511,1.6593743853539946,2.484910391982962,True,-0.21425709383;-7.4306739379;-4.50614912286;-11.4944215363,([F0.3(D)-F0.1(D)]-[F0.3(250nm)-F0.1(250nm)]) within each block,distance bins are correlated; four sequential blocks are the descriptive repeated units
shared_empirical_20_200,constant_gauge_invariant_force_shape,150.0,250.0,pN,0.1,0.3,4,-6.079356498342451,2.0185786474900604,1.0092893237450302,-9.291365577657675,-2.867347419027227,6.023403156376037,True,-4.74045245793;-4.40377353946;-6.3455981744;-8.82760182158,([F0.3(D)-F0.1(D)]-[F0.3(250nm)-F0.1(250nm)]) within each block,distance bins are correlated; four sequential blocks are the descriptive repeated units
shared_empirical_20_200,constant_gauge_invariant_force_shape,155.0,250.0,pN,0.1,0.3,4,-6.616716891892905,4.068505288944652,2.034252644472326,-13.0906167043086,-0.14281707947720967,3.252652471595653,True,-10.3769373823;-2.90356501394;-3.2969466167;-9.88941855467,([F0.3(D)-F0.1(D)]-[F0.3(250nm)-F0.1(250nm)]) within each block,distance bins are correlated; four sequential blocks are the descriptive repeated units
shared_empirical_20_200,constant_gauge_invariant_force_shape,160.0,250.0,pN,0.1,0.3,4,-4.633249341121386,7.896705060615537,3.9483525303077687,-17.198669263159115,7.932170580916342,1.17346394617915,False,-7.53382773037;1.4198533271;-14.4875318017;2.06850884052,([F0.3(D)-F0.1(D)]-[F0.3(250nm)-F0.1(250nm)]) within each block,distance bins are correlated; four sequential blocks are the descriptive repeated units
shared_empirical_20_200,constant_gauge_invariant_force_shape,165.0,250.0,pN,0.1,0.3,4,-3.9200309418373394,9.078665039333027,4.539332519666513,-18.36621294750674,10.52615106383206,0.8635699025911696,False,4.28686872249;3.49495298673;-12.937136996;-10.5248084806,([F0.3(D)-F0.1(D)]-[F0.3(250nm)-F0.1(250nm)]) within each block,distance bins are correlated; four sequential blocks are the descriptive repeated units
shared_empirical_20_200,constant_gauge_invariant_force_shape,170.0,250.0,pN,0.1,0.3,4,-0.4813791632836093,4.825645249868418,2.412822624934209,-8.16005761131176,7.197299284744541,0.19950872405995246,False,4.80948659198;-1.82813211433;-6.47061986383;1.56374873305,([F0.3(D)-F0.1(D)]-[F0.3(250nm)-F0.1(250nm)]) within each block,distance bins are correlated; four sequential blocks are the descriptive repeated units
shared_empirical_20_200,constant_gauge_invariant_force_shape,175.0,250.0,pN,0.1,0.3,4,-6.167901708197027,4.745710361188382,2.372855180594191,-13.719385910653632,1.3835824942595787,2.5993586792146797,False,0.688084461151;-9.14563551034;-6.66248041347;-9.55157537012,([F0.3(D)-F0.1(D)]-[F0.3(250nm)-F0.1(250nm)]) within each block,distance bins are correlated; four sequential blocks are the descriptive repeated units
shared_empirical_20_200,constant_gauge_invariant_force_shape,180.0,250.0,pN,0.1,0.3,4,-3.992674330269958,3.764453040667336,1.882226520333668,-9.982759165613896,1.9974105050739785,2.1212507034287054,False,-4.67358078973;-4.45909636296;-7.95629757964;1.11827741124,([F0.3(D)-F0.1(D)]-[F0.3(250nm)-F0.1(250nm)]) within each block,distance bins are correlated; four sequential blocks are the descriptive repeated units
shared_empirical_20_200,constant_gauge_invariant_force_shape,185.0,250.0,pN,0.1,0.3,4,-4.439717796205898,7.218172305185113,3.6090861525925564,-15.925440687976675,7.04600509556488,1.2301501290061096,False,2.22194674163;0.678838483538;-7.4713460708;-13.1883103392,([F0.3(D)-F0.1(D)]-[F0.3(250nm)-F0.1(250nm)]) within each block,distance bins are correlated; four sequential blocks are the descriptive repeated units
shared_empirical_20_200,constant_gauge_invariant_force_shape,190.0,250.0,pN,0.1,0.3,4,-0.48380587217608095,4.757181494609368,2.378590747304684,-8.053543207719205,7.085931463367044,0.20340021616762313,False,2.09518877265;0.787663807191;-7.5184137808;2.70033771226,([F0.3(D)-F0.1(D)]-[F0.3(250nm)-F0.1(250nm)]) within each block,distance bins are correlated; four sequential blocks are the descriptive repeated units
shared_empirical_20_200,constant_gauge_invariant_force_shape,195.0,250.0,pN,0.1,0.3,4,-5.291245252836955,4.656534693684146,2.328267346842073,-12.700831068508503,2.118340562834594,2.272610686231413,True,-0.561872754771;-2.0345106352;-8.9779427813;-9.59065484008,([F0.3(D)-F0.1(D)]-[F0.3(250nm)-F0.1(250nm)]) within each block,distance bins are correlated; four sequential blocks are the descriptive repeated units
shared_empirical_20_200,constant_gauge_invariant_force_shape,200.0,250.0,pN,0.1,0.3,4,-1.8411791214340596,7.409602248611655,3.7048011243058276,-13.631509771294123,9.949151528426004,0.49697110847725817,False,-2.45136047605;6.38133552607;-11.4676008719;0.172909336186,([F0.3(D)-F0.1(D)]-[F0.3(250nm)-F0.1(250nm)]) within each block,distance bins are correlated; four sequential blocks are the descriptive repeated units
shared_empirical_20_200,constant_gauge_invariant_force_shape,205.0,250.0,pN,0.1,0.3,4,-0.6673113610526364,4.1416903740958855,2.0708451870479427,-7.25766497538906,5.923042253283787,0.32224106622084603,False,-3.03687263269;2.48999474765;-5.27823986271;3.15587230353,([F0.3(D)-F0.1(D)]-[F0.3(250nm)-F0.1(250nm)]) within each block,distance bins are correlated; four sequential blocks are the descriptive repeated units
shared_empirical_20_200,constant_gauge_invariant_force_shape,210.0,250.0,pN,0.1,0.3,4,-3.830403664206292,6.886757265139649,3.4433786325698246,-14.788771271122908,7.127963942710323,1.1123968848431947,False,-0.461460688665;-5.67765203233;-12.5399111173;3.3574091815,([F0.3(D)-F0.1(D)]-[F0.3(250nm)-F0.1(250nm)]) within each block,distance bins are correlated; four sequential blocks are the descriptive repeated units
shared_empirical_20_200,constant_gauge_invariant_force_shape,215.0,250.0,pN,0.1,0.3,4,0.2940679189171984,0.9942205246584419,0.49711026232922095,-1.2879587987513215,1.8760946365857183,0.591554713715498,False,1.23814276066;-1.10030244702;0.63857710946;0.399854252571,([F0.3(D)-F0.1(D)]-[F0.3(250nm)-F0.1(250nm)]) within each block,distance bins are correlated; four sequential blocks are the descriptive repeated units
shared_empirical_20_200,constant_gauge_invariant_force_shape,220.0,250.0,pN,0.1,0.3,4,-2.4904789387532755,4.019339877129083,2.0096699385645413,-8.88614560957885,3.9051877320723003,1.2392477445983814,False,-6.63147514293;2.30355077282;-4.83212376831;-0.801867616583,([F0.3(D)-F0.1(D)]-[F0.3(250nm)-F0.1(250nm)]) within each block,distance bins are correlated; four sequential blocks are the descriptive repeated units
shared_empirical_20_200,constant_gauge_invariant_force_shape,225.0,250.0,pN,0.1,0.3,4,1.234797168273479,5.773304986919288,2.886652493459644,-7.95181939417677,10.421413730723728,0.42776093453271147,False,-1.97441322735;5.62212283853;-5.25983053956;6.55130960148,([F0.3(D)-F0.1(D)]-[F0.3(250nm)-F0.1(250nm)]) within each block,distance bins are correlated; four sequential blocks are the descriptive repeated units
shared_empirical_20_200,constant_gauge_invariant_force_shape,230.0,250.0,pN,0.1,0.3,4,-0.30336255196449535,4.763110134796535,2.3815550673982675,-7.8825336770371255,7.275808573108135,0.12738002833413553,False,0.263316370731;-2.26491094019;-5.21485048647;6.00299484807,([F0.3(D)-F0.1(D)]-[F0.3(250nm)-F0.1(250nm)]) within each block,distance bins are correlated; four sequential blocks are the descriptive repeated units
shared_empirical_20_200,constant_gauge_invariant_force_shape,235.0,250.0,pN,0.1,0.3,4,-0.8748843623537041,7.214886773533016,3.607443386766508,-12.355379240090926,10.605610515383518,0.2425219937097605,False,0.363729652804;6.89480198583;-10.5600983884;-0.197970699657,([F0.3(D)-F0.1(D)]-[F0.3(250nm)-F0.1(250nm)]) within each block,distance bins are correlated; four sequential blocks are the descriptive repeated units
shared_empirical_20_200,constant_gauge_invariant_force_shape,240.0,250.0,pN,0.1,0.3,4,0.3647287565417603,7.694781802479352,3.847390901239676,-11.879386202092737,12.608843715176258,0.09479898609320936,False,-5.71446791539;10.9733018847;-4.88935066633;1.08943172319,([F0.3(D)-F0.1(D)]-[F0.3(250nm)-F0.1(250nm)]) within each block,distance bins are correlated; four sequential blocks are the descriptive repeated units
shared_empirical_20_200,constant_gauge_invariant_force_shape,245.0,250.0,pN,0.1,0.3,4,5.109332124311527,4.142341930614297,2.0711709653071484,-1.4820582618422478,11.700722510465301,2.4668809141759227,True,1.14301870741;6.30148017428;2.59281812172;10.4000114938,([F0.3(D)-F0.1(D)]-[F0.3(250nm)-F0.1(250nm)]) within each block,distance bins are correlated; four sequential blocks are the descriptive repeated units
shared_empirical_20_200,constant_gauge_invariant_force_shape,250.0,250.0,pN,0.1,0.3,4,0.0,0.0,0.0,0.0,0.0,nan,False,0;0;0;0,([F0.3(D)-F0.1(D)]-[F0.3(250nm)-F0.1(250nm)]) within each block,distance bins are correlated; four sequential blocks are the descriptive repeated units

File: analysis/glycerol_99p7_D3_empirical_hyd_pb_results/parameter_time_speed_associations.csv
analysis_variant,parameter,parameter_label,unit,usable_map_count,global_spearman_rho_speed,global_spearman_rho_elapsed_time,same_speed_time_rho_median,same_speed_time_rho_min,same_speed_time_rho_max,speed_fixed_effect_log_time_slope_per_hour,speed_fixed_effect_percent_change_per_hour,speed_fixed_effect_percent_change_ci95_low,speed_fixed_effect_percent_change_ci95_high,time_model_note
original_no_subtraction,lambda_D_apparent_nm,Apparent Debye length,nm,31,0.9684540390779791,-0.0076612903225806465,-0.23809523809523814,-0.8095238095238096,0.28571428571428575,-0.0516401981738317,-5.032950144101396,-13.905531619501463,4.754007173538544,OLS log(parameter) on elapsed hours plus speed categorical effects; HC3 interval is descriptive under serial acquisition
original_no_subtraction,surface_potential_magnitude_apparent_mV,Apparent surface potential,mV,31,0.9684540390779791,-0.14233870967741935,-0.7976190476190477,-1.0,-0.5714285714285715,-0.08385393719449707,-8.04344393879345,-9.784069274960563,-6.2692349934283,OLS log(parameter) on elapsed hours plus speed categorical effects; HC3 interval is descriptive under serial acquisition
shared_empirical_20_200,lambda_D_apparent_nm,Apparent Debye length,nm,25,-0.30371664959446826,-0.5930769230769232,-0.8904761904761904,-1.0,-0.261904761904762,-0.3391728791540393,-28.764071362743476,-40.965437636229,-14.040905435312991,OLS log(parameter) on elapsed hours plus speed categorical effects; HC3 interval is descriptive under serial acquisition
shared_empirical_20_200,surface_potential_magnitude_apparent_mV,Apparent surface potential,mV,25,0.41375891394029,-0.4230769230769231,-0.5023809523809524,-0.6428571428571429,0.7999999999999999,-0.08808247874785366,-8.431465097236218,-15.113462932633363,-1.2234816743151262,OLS log(parameter) on elapsed hours plus speed categorical effects; HC3 interval is descriptive under serial acquisition
shared_empirical_20_250,lambda_D_apparent_nm,Apparent Debye length,nm,28,-0.20266083131290438,-0.6535303776683087,-0.911904761904762,-1.0,-0.14285714285714288,-0.5066441155820178,-39.74858422673874,-57.55398862209137,-14.474105226014716,OLS log(parameter) on elapsed hours plus speed categorical effects; HC3 interval is descriptive under serial acquisition
shared_empirical_20_250,surface_potential_magnitude_apparent_mV,Apparent surface potential,mV,28,0.5711865329461467,-0.3984674329501916,-0.5,-0.7142857142857143,0.48571428571428577,-0.08576668211920851,-8.2191652660806,-14.789386963977247,-1.142342199863051,OLS log(parameter) on elapsed hours plus speed categorical effects; HC3 interval is descriptive under serial acquisition
block_specific_empirical_20_200,lambda_D_apparent_nm,Apparent Debye length,nm,27,0.10254756186080387,0.6373626373626373,0.6250000000000001,0.4285714285714286,0.8857142857142858,0.5555924679714273,74.29733348026363,41.44601996994655,114.77847496016547,OLS log(parameter) on elapsed hours plus speed categorical effects; HC3 interval is descriptive under serial acquisition
block_specific_empirical_20_200,surface_potential_magnitude_apparent_mV,Apparent surface potential,mV,27,0.1871098590260206,-0.5061050061050061,-0.6726190476190477,-0.8285714285714287,-0.14285714285714288,-0.17672780791056542,-16.19921474092169,-23.851845339155176,-7.777520790675922,OLS log(parameter) on elapsed hours plus speed categorical effects; HC3 interval is descriptive under serial acquisition
