Repository: Yikuan-Yan/AFM2026

# AFM2026

Reproducible analysis code, derived results, quality-control figures and experimental planning for silica colloidal-probe AFM measurements in water–glycerol mixtures at 25.6 °C.

## Repository contents

- `analysis/calibrate_cantilevers.py`: raw thermal-noise and hard-contact calibration workflow.
- `analysis/fit_glycerol_surface_forces.py`: raw reconstruction and silica sphere–plane surface-force fitting.
- `analysis/analyze_velocity_systematics.py`: contact, snap-in, pull-off, raster and acquisition-history diagnostics.
- `analysis/analyze_velocity_joint_fit.py`: same-pixel velocity comparisons, hydrodynamic shape tests and joint PB fits.
- `analysis/analyze_27_08_26_palindrome_pilot.py`: D4–D6 air calibration plus raw D4 pure-water 8×8 palindrome pilot, including same-pixel early/late decomposition, contact/retract history QC and baseline sensitivity.
- `analysis/analyze_27_08_26_full_palindrome.py`: full 29-map reconstruction of the overlapping map1–3 liquid-refresh test and map3–5 no-refresh test, including time-aware velocity models, contact/retract-state diagnostics and explicit handling of the missing final 0.1 µm/s map.
- `analysis/analyze_27_08_26_palindrome_distribution_tests.py`: same-pixel palindrome-mean force distributions with 64-pixel, sixteen 2×2 spatial-tile and n=3 block-level paired t-tests, including clock-center and baseline sensitivity.
- `analysis/plot_27_08_26_fixed_pixel_chronology.py`: chronological force-distance overlay and 20/50/100/200 nm force slices for one fixed physical 8×8 map position.
- `analysis/download_08_09_26_keeper.py`, `analysis/analyze_08_09_26_fixed_pixel.py` and `analysis/assess_08_09_26_refresh.py`: verified acquisition of the 36-map water experiment, cantilever-2 force reconstruction, actual-time chronology and blind liquid-refresh candidate diagnostics.
- `analysis/fit_08_09_26_water.py` and `analysis/compare_08_09_26_water_quality.py`: per-map nonlinear PB fits, parameter sensitivity and the within/between-group quality comparison for the same 08-09-26 experiment.
- `analysis/download_12_09_26_keeper.py`, `analysis/analyze_12_09_26_997glycerol_observational.py`, `analysis/analyze_12_09_26_997glycerol_adaptive_baseline.py` and `analysis/analyze_12_09_26_997glycerol_time_speed.py`: verified acquisition, deliberately fit-free raw observation, held-out-map-validated speed-conditioned dynamic baseline, and map-level time/speed/palindrome analysis of the 32-map, 99.7 wt% glycerol D3 experiment.
- `analysis/plot_12_09_26_997glycerol_force_pb_time_series.py` and `analysis/analyze_12_09_26_997glycerol_decay_v0.py`: physical-window contact reconstruction, requested absolute-force/PB time figures, same-speed linear decay, and blockwise palindrome-pair speed extrapolation for the same D3 experiment.
- `analysis/plot_zero_wt_all_fd_curves.py`: all measured 0 wt% approach curves, split into three speed-highlight figures with pointwise median and interquartile range.
- `analysis/analyze_zero_wt_distribution_separation.py`: spatial-block bootstrap, simultaneous confidence bands and exact functional sign-flip tests for the three 0 wt% maps.
- `analysis/analyze_zero_wt_classical_distribution_tests.py`: paired t/Wilcoxon, marginal Welch/Mann-Whitney/KS and three-group repeated-measures tests for the same maps.
- `analysis/*_results/`: derived CSV data, figures, reports, provenance and SHA-256 manifests.
- `analysis/FOLLOWUP_8X8_PALINDROME_FORCE_MAPPING_PROTOCOL.md`: detailed follow-up experiment using balanced 8×8 palindromic force mapping, including the 2026-08-24 extension to 0–99.5 wt% glycerol and equilibrium-force recovery over 20–200 nm.

## Current numerical snapshot

The three cantilevers were calibrated at 25.6 °C. Their recommended `(InvOLS, k, f0, Q)` values are respectively `(85.30 nm/V, 0.2970 N/m, 16.1101 kHz, 68.91)`, `(65.72 nm/V, 0.2736 N/m, 15.0774 kHz, 64.75)` and `(91.56 nm/V, 0.2384 N/m, 15.0675 kHz, 67.62)`. The cantilever-2 spectrum whose header selected 97.67 kHz was re-fitted from its measured PSD; the fundamental is 15.0777 kHz and the 97.67 kHz peak is retained only as a higher-mode observation.

The glycerol experiment uses cantilever 1 with `k = 0.2969899087 N/m`. Embedded JPK sensitivity and force are never used: raw hard-contact data give concentration-wide sensitivities of `66.609`, `64.177`, `60.718`, `58.673` and `57.903 nm/V` at 0, 10, 20, 30 and 40 wt%.

## Raw-data policy

Original JPK force maps, individual force curves, thermal-noise files and acquisition photographs are intentionally not stored in this Git repository. The `.gitignore` excludes the local `20-08-26/`, `27-08-26/` and `calibration/` trees as well as the raw JPK/TND file extensions globally.

The derived provenance and input manifests retain source identities and hashes so that results can be checked against an authorized raw-data archive without placing the raw measurements in Git.

File: analysis/glycerol_99p7_D3_force_pb_time_results/map_force_by_separation.csv (part 1 of 10)
acquisition_order,source,speed_um_per_s,distance_nm,available_pixels,map_median_force_pN,map_force_q25_pN,map_force_q75_pN,map_force_spatial_mad_pN
1,raw/keeper_6e87fc8bc37b4a89aeda/12-09-26_99.7wt_glycerol_D3/map-data-2026.09.12-15.05.27.700.jpk-force-map,0.1,5.0,64,1571.106444812192,690.2706530370982,3166.413487583183,1600.6033015719845
1,raw/keeper_6e87fc8bc37b4a89aeda/12-09-26_99.7wt_glycerol_D3/map-data-2026.09.12-15.05.27.700.jpk-force-map,0.1,10.0,64,797.5476501427823,445.73768042597675,1340.337744378651,663.2648378933274
1,raw/keeper_6e87fc8bc37b4a89aeda/12-09-26_99.7wt_glycerol_D3/map-data-2026.09.12-15.05.27.700.jpk-force-map,0.1,15.0,64,885.3258242723703,579.8500077556123,1033.9583049387802,292.9068603138495
1,raw/keeper_6e87fc8bc37b4a89aeda/12-09-26_99.7wt_glycerol_D3/map-data-2026.09.12-15.05.27.700.jpk-force-map,0.1,20.0,64,758.1496310516037,544.9779397649273,860.7163622686128,224.44735631441074
1,raw/keeper_6e87fc8bc37b4a89aeda/12-09-26_99.7wt_glycerol_D3/map-data-2026.09.12-15.05.27.700.jpk-force-map,0.1,25.0,64,599.8231783002876,465.67661398100915,725.343611721185,189.21146062059853
1,raw/keeper_6e87fc8bc37b4a89aeda/12-09-26_99.7wt_glycerol_D3/map-data-2026.09.12-15.05.27.700.jpk-force-map,0.1,30.0,64,517.0639994005332,386.53002978105746,605.247980848929,150.02659554305671
1,raw/keeper_6e87fc8bc37b4a89aeda/12-09-26_99.7wt_glycerol_D3/map-data-2026.09.12-15.05.27.700.jpk-force-map,0.1,35.0,64,441.58155177058893,342.36404805964474,488.92035724910687,120.16234263649197
1,raw/keeper_6e87fc8bc37b4a89aeda/12-09-26_99.7wt_glycerol_D3/map-data-2026.09.12-15.05.27.700.jpk-force-map,0.1,40.0,64,378.6201005885938,294.978795254504,426.0315219517492,86.96992953835085
1,raw/keeper_6e87fc8bc37b4a89aeda/12-09-26_99.7wt_glycerol_D3/map-data-2026.09.12-15.05.27.700.jpk-force-map,0.1,45.0,64,322.20392019117196,247.93823181279265,367.6833249512651,84.88117704709036
1,raw/keeper_6e87fc8bc37b4a89aeda/12-09-26_99.7wt_glycerol_D3/map-data-2026.09.12-15.05.27.700.jpk-force-map,0.1,50.0,64,275.8467214297426,209.57406543281854,314.9088319968408,73.60374109305023
1,raw/keeper_6e87fc8bc37b4a89aeda/12-09-26_99.7wt_glycerol_D3/map-data-2026.09.12-15.05.27.700.jpk-force-map,0.1,55.0,64,244.63746459935248,200.26009659637407,267.4910072480099,52.19481407860074
1,raw/keeper_6e87fc8bc37b4a89aeda/12-09-26_99.7wt_glycerol_D3/map-data-2026.09.12-15.05.27.700.jpk-force-map,0.1,60.0,64,212.14696733486952,152.26308437068388,243.95409991907,64.09200300910982
1,raw/keeper_6e87fc8bc37b4a89aeda/12-09-26_99.7wt_glycerol_D3/map-data-2026.09.12-15.05.27.700.jpk-force-map,0.1,65.0,64,180.70902762616214,154.6161256528198,218.1340086836677,46.65921222837799
1,raw/keeper_6e87fc8bc37b4a89aeda/12-09-26_99.7wt_glycerol_D3/map-data-2026.09.12-15.05.27.700.jpk-force-map,0.1,70.0,64,155.36633240167924,129.84959431428834,196.05542481025662,42.99095058572025
1,raw/keeper_6e87fc8bc37b4a89aeda/12-09-26_99.7wt_glycerol_D3/map-data-2026.09.12-15.05.27.700.jpk-force-map,0.1,75.0,64,143.83677555412442,123.75605629506825,169.94900365784295,34.1130401663513
1,raw/keeper_6e87fc8bc37b4a89aeda/12-09-26_99.7wt_glycerol_D3/map-data-2026.09.12-15.05.27.700.jpk-force-map,0.1,80.0,64,133.09099974021774,100.71519183494303,154.630075590046,42.11161418190734
1,raw/keeper_6e87fc8bc37b4a89aeda/12-09-26_99.7wt_glycerol_D3/map-data-2026.09.12-15.05.27.700.jpk-force-map,0.1,85.0,64,119.74337838965647,97.162663046561,141.72393164718665,33.43089677490858
1,raw/keeper_6e87fc8bc37b4a89aeda/12-09-26_99.7wt_glycerol_D3/map-data-2026.09.12-15.05.27.700.jpk-force-map,0.1,90.0,64,107.5976385666354,85.49160214454822,134.21407737652237,37.2048536756899
1,raw/keeper_6e87fc8bc37b4a89aeda/12-09-26_99.7wt_glycerol_D3/map-data-2026.09.12-15.05.27.700.jpk-force-map,0.1,95.0,64,94.15846454016501,78.32037348787549,121.88138022970418,37.29436181433881
1,raw/keeper_6e87fc8bc37b4a89aeda/12-09-26_99.7wt_glycerol_D3/map-data-2026.09.12-15.05.27.700.jpk-force-map,0.1,100.0,64,84.0879021368057,63.91961471478941,108.30475293220809,35.40992565054155
1,raw/keeper_6e87fc8bc37b4a89aeda/12-09-26_99.7wt_glycerol_D3/map-data-2026.09.12-15.05.27.700.jpk-force-map,0.1,105.0,64,77.94852150914751,51.01109331825823,103.28981676962127,41.30270034491934
1,raw/keeper_6e87fc8bc37b4a89aeda/12-09-26_99.7wt_glycerol_D3/map-data-2026.09.12-15.05.27.700.jpk-force-map,0.1,110.0,64,81.21534166631915,54.692907540309086,107.96986331684516,39.769369925866904
1,raw/keeper_6e87fc8bc37b4a89aeda/12-09-26_99.7wt_glycerol_D3/map-data-2026.09.12-15.05.27.700.jpk-force-map,0.1,115.0,64,72.04663773439444,49.81810860341446,93.59591095520001,32.32317215123887
1,raw/keeper_6e87fc8bc37b4a89aeda/12-09-26_99.7wt_glycerol_D3/map-data-2026.09.12-15.05.27.700.jpk-force-map,0.1,120.0,64,74.59684199511457,52.5929035399639,92.74353168510723,31.609882678618078
1,raw/keeper_6e87fc8bc37b4a89aeda/12-09-26_99.7wt_glycerol_D3/map-data-2026.09.12-15.05.27.700.jpk-force-map,0.1,125.0,64,61.378911984948104,41.93502724144614,76.3442455928093,27.93454684717784
1,raw/keeper_6e87fc8bc37b4a89aeda/12-09-26_99.7wt_glycerol_D3/map-data-2026.09.12-15.05.27.700.jpk-force-map,0.1,130.0,64,61.055213797846825,35.421384046142315,74.23681101426234,30.405551164359732
1,raw/keeper_6e87fc8bc37b4a89aeda/12-09-26_99.7wt_glycerol_D3/map-data-2026.09.12-15.05.27.700.jpk-force-map,0.1,135.0,64,57.1138097997393,27.82810351787023,78.82728471633511,39.48269333800359
1,raw/keeper_6e87fc8bc37b4a89aeda/12-09-26_99.7wt_glycerol_D3/map-data-2026.09.12-15.05.27.700.jpk-force-map,0.1,140.0,64,50.47907385955244,27.405977091973888,73.83718341824071,34.37969778248168
1,raw/keeper_6e87fc8bc37b4a89aeda/12-09-26_99.7wt_glycerol_D3/map-data-2026.09.12-15.05.27.700.jpk-force-map,0.1,145.0,64,44.26979443716475,23.407986382941623,69.55682245371185,37.106208043195
1,raw/keeper_6e87fc8bc37b4a89aeda/12-09-26_99.7wt_glycerol_D3/map-data-2026.09.12-15.05.27.700.jpk-force-map,0.1,150.0,64,47.274663932229814,23.280722199083243,68.05433800331637,34.406815506155816
1,raw/keeper_6e87fc8bc37b4a89aeda/12-09-26_99.7wt_glycerol_D3/map-data-2026.09.12-15.05.27.700.jpk-force-map,0.1,155.0,64,47.235961968617,19.15202124093915,67.54301978756168,34.84956638407692
1,raw/keeper_6e87fc8bc37b4a89aeda/12-09-26_99.7wt_glycerol_D3/map-data-2026.09.12-15.05.27.700.jpk-force-map,0.1,160.0,64,40.87064868779463,24.267092107327063,63.77472258175144,27.988880547147705
1,raw/keeper_6e87fc8bc37b4a89aeda/12-09-26_99.7wt_glycerol_D3/map-data-2026.09.12-15.05.27.700.jpk-force-map,0.1,165.0,64,31.760295918474768,13.562702211700794,51.80574271155015,28.98393397653099
1,raw/keeper_6e87fc8bc37b4a89aeda/12-09-26_99.7wt_glycerol_D3/map-data-2026.09.12-15.05.27.700.jpk-force-map,0.1,170.0,64,39.470651543438365,22.997424156788377,56.08135705254351,24.510737728077626
1,raw/keeper_6e87fc8bc37b4a89aeda/12-09-26_99.7wt_glycerol_D3/map-data-2026.09.12-15.05.27.700.jpk-force-map,0.1,175.0,64,32.807386159185626,2.349048485374456,51.341600797758446,33.50434060985775
1,raw/keeper_6e87fc8bc37b4a89aeda/12-09-26_99.7wt_glycerol_D3/map-data-2026.09.12-15.05.27.700.jpk-force-map,0.1,180.0,64,29.64707924005485,14.969119309353768,43.64817728187562,21.126229657778563
1,raw/keeper_6e87fc8bc37b4a89aeda/12-09-26_99.7wt_glycerol_D3/map-data-2026.09.12-15.05.27.700.jpk-force-map,0.1,185.0,64,26.27101218730814,12.930572900626451,45.20930282825246,22.484473904411093
1,raw/keeper_6e87fc8bc37b4a89aeda/12-09-26_99.7wt_glycerol_D3/map-data-2026.09.12-15.05.27.700.jpk-force-map,0.1,190.0,64,28.392363567839624,11.691455643968911,51.068773492196144,31.114861405788634
1,raw/keeper_6e87fc8bc37b4a89aeda/12-09-26_99.7wt_glycerol_D3/map-data-2026.09.12-15.05.27.700.jpk-force-map,0.1,195.0,64,22.330999869397942,3.8175527442600816,47.832810529898936,35.70269390096933
1,raw/keeper_6e87fc8bc37b4a89aeda/12-09-26_99.7wt_glycerol_D3/map-data-2026.09.12-15.05.27.700.jpk-force-map,0.1,200.0,64,24.26573356237126,6.346376489551736,44.313185037637666,28.873252397838797
1,raw/keeper_6e87fc8bc37b4a89aeda/12-09-26_99.7wt_glycerol_D3/map-data-2026.09.12-15.05.27.700.jpk-force-map,0.1,205.0,64,25.68334208828685,6.2588083265911365,39.22668503437028,26.299647780124893
1,raw/keeper_6e87fc8bc37b4a89aeda/12-09-26_99.7wt_glycerol_D3/map-data-2026.09.12-15.05.27.700.jpk-force-map,0.1,210.0,64,18.351656018261462,2.8704978016211173,41.931953947674,33.170330821345146
1,raw/keeper_6e87fc8bc37b4a89aeda/12-09-26_99.7wt_glycerol_D3/map-data-2026.09.12-15.05.27.700.jpk-force-map,0.1,215.0,64,17.065660676824244,-2.7934997811203033,34.892413029775966,27.601495021726016
1,raw/keeper_6e87fc8bc37b4a89aeda/12-09-26_99.7wt_glycerol_D3/map-data-2026.09.12-15.05.27.700.jpk-force-map,0.1,220.0,64,17.506773596855986,4.8588443174768985,35.1359984835503,21.5055339050391
1,raw/keeper_6e87fc8bc37b4a89aeda/12-09-26_99.7wt_glycerol_D3/map-data-2026.09.12-15.05.27.700.jpk-force-map,0.1,225.0,64,17.098928460614513,1.3456801975654937,35.71658592441939,26.269484225169258
1,raw/keeper_6e87fc8bc37b4a89aeda/12-09-26_99.7wt_glycerol_D3/map-data-2026.09.12-15.05.27.700.jpk-force-map,0.1,230.0,64,13.928482157182962,-0.26362399186961,29.471006843524584,21.631321824363905
1,raw/keeper_6e87fc8bc37b4a89aeda/12-09-26_99.7wt_glycerol_D3/map-data-2026.09.12-15.05.27.700.jpk-force-map,0.1,235.0,64,9.159194117235764,-7.99978368717902,29.645381058860593,27.24633635632492
1,raw/keeper_6e87fc8bc37b4a89aeda/12-09-26_99.7wt_glycerol_D3/map-data-2026.09.12-15.05.27.700.jpk-force-map,0.1,240.0,64,13.136533286180725,-2.3561311435276475,31.631027052426525,26.411311885037545
1,raw/keeper_6e87fc8bc37b4a89aeda/12-09-26_99.7wt_glycerol_D3/map-data-2026.09.12-15.05.27.700.jpk-force-map,0.1,245.0,64,7.928865983735309,-8.186094873741416,32.069074962495925,26.0007878671341
1,raw/keeper_6e87fc8bc37b4a89aeda/12-09-26_99.7wt_glycerol_D3/map-data-2026.09.12-15.05.27.700.jpk-force-map,0.1,250.0,64,11.995786281642687,-2.8508320350084757,23.892481619633998,18.699512709966424
1,raw/keeper_6e87fc8bc37b4a89aeda/12-09-26_99.7wt_glycerol_D3/map-data-2026.09.12-15.05.27.700.jpk-force-map,0.1,255.0,64,12.729400557660995,-2.43075999416743,22.495209848999146,19.7015175123558
1,raw/keeper_6e87fc8bc37b4a89aeda/12-09-26_99.7wt_glycerol_D3/map-data-2026.09.12-15.05.27.700.jpk-force-map,0.1,260.0,64,13.15691146051544,-6.992058114937778,27.414103510275652,26.876120476601294
1,raw/keeper_6e87fc8bc37b4a89aeda/12-09-26_99.7wt_glycerol_D3/map-data-2026.09.12-15.05.27.700.jpk-force-map,0.1,265.0,64,14.060791181759836,-6.5136431953028335,29.252844404801632,25.761321664145175
1,raw/keeper_6e87fc8bc37b4a89aeda/12-09-26_99.7wt_glycerol_D3/map-data-2026.09.12-15.05.27.700.jpk-force-map,0.1,270.0,64,8.53489300727788,-9.34750170217706,27.62486022222739,27.13467225141276
1,raw/keeper_6e87fc8bc37b4a89aeda/12-09-26_99.7wt_glycerol_D3/map-data-2026.09.12-15.05.27.700.jpk-force-map,0.1,275.0,64,3.772364556865848,-13.898279383352723,21.530220456185802,26.36601742629108
1,raw/keeper_6e87fc8bc37b4a89aeda/12-09-26_99.7wt_glycerol_D3/map-data-2026.09.12-15.05.27.700.jpk-force-map,0.1,280.0,64,9.738746081765091,-8.644123335232338,22.94545981223871,24.658657050509923
1,raw/keeper_6e87fc8bc37b4a89aeda/12-09-26_99.7wt_glycerol_D3/map-data-2026.09.12-15.05.27.700.jpk-force-map,0.1,285.0,64,8.874164758504783,-8.281077047282702,18.41610406554485,22.89698753791171
1,raw/keeper_6e87fc8bc37b4a89aeda/12-09-26_99.7wt_glycerol_D3/map-data-2026.09.12-15.05.27.700.jpk-force-map,0.1,290.0,64,8.91487140430779,-1.6048972021405343,30.064459042417667,26.1517530208474
1,raw/keeper_6e87fc8bc37b4a89aeda/12-09-26_99.7wt_glycerol_D3/map-data-2026.09.12-15.05.27.700.jpk-force-map,0.1,295.0,64,-0.696270857360965,-13.267839969663164,13.014024009667324,20.25693958456432
1,raw/keeper_6e87fc8bc37b4a89aeda/12-09-26_99.7wt_glycerol_D3/map-data-2026.09.12-15.05.27.700.jpk-force-map,0.1,300.0,64,-2.105048841064837,-13.847019162711849,11.027756730298723,18.10992328845313
2,raw/keeper_6e87fc8bc37b4a89aeda/12-09-26_99.7wt_glycerol_D3/map-data-2026.09.12-15.11.30.037.jpk-force-map,0.3,5.0,64,2090.3229924243715,1460.243659418147,3066.2791979739145,1328.772439262909
2,raw/keeper_6e87fc8bc37b4a89aeda/12-09-26_99.7wt_glycerol_D3/map-data-2026.09.12-15.11.30.037.jpk-force-map,0.3,10.0,64,1391.0780482087794,1054.6145336627424,1888.9269037308027,636.3464933524175
2,raw/keeper_6e87fc8bc37b4a89aeda/12-09-26_99.7wt_glycerol_D3/map-data-2026.09.12-15.11.30.037.jpk-force-map,0.3,15.0,64,1443.2944028493455,992.0321082395452,1616.1712117112656,422.27611227450257
2,raw/keeper_6e87fc8bc37b4a89aeda/12-09-26_99.7wt_glycerol_D3/map-data-2026.09.12-15.11.30.037.jpk-force-map,0.3,20.0,64,1200.6988810211087,833.0403080962299,1355.6183432543162,388.1634159923277
2,raw/keeper_6e87fc8bc37b4a89aeda/12-09-26_99.7wt_glycerol_D3/map-data-2026.09.12-15.11.30.037.jpk-force-map,0.3,25.0,64,1006.4135657336893,729.4376035124767,1102.282446656751,241.7301890308038
2,raw/keeper_6e87fc8bc37b4a89aeda/12-09-26_99.7wt_glycerol_D3/map-data-2026.09.12-15.11.30.037.jpk-force-map,0.3,30.0,64,858.908155500344,601.0975928743599,931.3016612403816,180.09322428779993
2,raw/keeper_6e87fc8bc37b4a89aeda/12-09-26_99.7wt_glycerol_D3/map-data-2026.09.12-15.11.30.037.jpk-force-map,0.3,35.0,64,737.2708163340037,563.0801619590566,807.4558995591902,180.91709708648924
2,raw/keeper_6e87fc8bc37b4a89aeda/12-09-26_99.7wt_glycerol_D3/map-data-2026.09.12-15.11.30.037.jpk-force-map,0.3,40.0,64,642.0360031337195,500.661971366893,706.3637612019353,138.06242288749246
2,raw/keeper_6e87fc8bc37b4a89aeda/12-09-26_99.7wt_glycerol_D3/map-data-2026.09.12-15.11.30.037.jpk-force-map,0.3,45.0,64,546.9747523353228,443.18608448505825,628.2202967754728,130.69986265734784
2,raw/keeper_6e87fc8bc37b4a89aeda/12-09-26_99.7wt_glycerol_D3/map-data-2026.09.12-15.11.30.037.jpk-force-map,0.3,50.0,64,485.8337016909536,403.5649575201674,542.4273710165363,93.7852226639147
2,raw/keeper_6e87fc8bc37b4a89aeda/12-09-26_99.7wt_glycerol_D3/map-data-2026.09.12-15.11.30.037.jpk-force-map,0.3,55.0,64,425.9211236064862,354.98684425734507,483.9838025034084,93.38987867610965
2,raw/keeper_6e87fc8bc37b4a89aeda/12-09-26_99.7wt_glycerol_D3/map-data-2026.09.12-15.11.30.037.jpk-force-map,0.3,60.0,64,388.7991312093204,331.42874694062186,438.24209916115683,80.09718319207074
2,raw/keeper_6e87fc8bc37b4a89aeda/12-09-26_99.7wt_glycerol_D3/map-data-2026.09.12-15.11.30.037.jpk-force-map,0.3,65.0,64,339.0324816380038,295.90302001484145,385.39911565982493,67.1590814208569
2,raw/keeper_6e87fc8bc37b4a89aeda/12-09-26_99.7wt_glycerol_D3/map-data-2026.09.12-15.11.30.037.jpk-force-map,0.3,70.0,64,314.0273516997411,285.3024925378328,350.93556379404777,54.291549595399864
2,raw/keeper_6e87fc8bc37b4a89aeda/12-09-26_99.7wt_glycerol_D3/map-data-2026.09.12-15.11.30.037.jpk-force-map,0.3,75.0,64,288.0881889692687,252.27178312585608,324.3818914178715,54.14171434683816
2,raw/keeper_6e87fc8bc37b4a89aeda/12-09-26_99.7wt_glycerol_D3/map-data-2026.09.12-15.11.30.037.jpk-force-map,0.3,80.0,64,271.45815732978855,229.47882826869403,299.02155996039716,51.21481786354075
2,raw/keeper_6e87fc8bc37b4a89aeda/12-09-26_99.7wt_glycerol_D3/map-data-2026.09.12-15.11.30.037.jpk-force-map,0.3,85.0,64,233.57880925512453,191.6254747920212,276.50766183444784,63.43405432583506
2,raw/keeper_6e87fc8bc37b4a89aeda/12-09-26_99.7wt_glycerol_D3/map-data-2026.09.12-15.11.30.037.jpk-force-map,0.3,90.0,64,209.82478324761038,187.08084369838903,246.87313256761124,48.55973725902781
2,raw/keeper_6e87fc8bc37b4a89aeda/12-09-26_99.7wt_glycerol_D3/map-data-2026.09.12-15.11.30.037.jpk-force-map,0.3,95.0,64,206.65362453645741,181.37337267706724,243.5340444458507,45.45345605109923
2,raw/keeper_6e87fc8bc37b4a89aeda/12-09-26_99.7wt_glycerol_D3/map-data-2026.09.12-15.11.30.037.jpk-force-map,0.3,100.0,64,188.37869317294434,163.5103206656074,229.19299538032504,44.747560088285965
2,raw/keeper_6e87fc8bc37b4a89aeda/12-09-26_99.7wt_glycerol_D3/map-data-2026.09.12-15.11.30.037.jpk-force-map,0.3,105.0,64,178.59582751536448,154.14485137801097,204.696673663174,39.56127087245549
2,raw/keeper_6e87fc8bc37b4a89aeda/12-09-26_99.7wt_glycerol_D3/map-data-2026.09.12-15.11.30.037.jpk-force-map,0.3,110.0,64,158.81302722449567,137.4388323429363,175.33780476516085,27.833887035930974
2,raw/keeper_6e87fc8bc37b4a89aeda/12-09-26_99.7wt_glycerol_D3/map-data-2026.09.12-15.11.30.037.jpk-force-map,0.3,115.0,64,147.82561265232863,123.945689289724,171.38404960529084,36.20071187877023
2,raw/keeper_6e87fc8bc37b4a89aeda/12-09-26_99.7wt_glycerol_D3/map-data-2026.09.12-15.11.30.037.jpk-force-map,0.3,120.0,64,131.422275776597,108.94094959433829,161.11552897752026,40.90529305205352
2,raw/keeper_6e87fc8bc37b4a89aeda/12-09-26_99.7wt_glycerol_D3/map-data-2026.09.12-15.11.30.037.jpk-force-map,0.3,125.0,64,136.6156783570093,107.73875328199193,165.9627511085793,43.77124834655132
2,raw/keeper_6e87fc8bc37b4a89aeda/12-09-26_99.7wt_glycerol_D3/map-data-2026.09.12-15.11.30.037.jpk-force-map,0.3,130.0,64,121.80160713261802,102.36828424776357,152.86909482660542,33.39066232619704
2,raw/keeper_6e87fc8bc37b4a89aeda/12-09-26_99.7wt_glycerol_D3/map-data-2026.09.12-15.11.30.037.jpk-force-map,0.3,135.0,64,127.7537073678634,97.33743488481242,141.64281657276513,42.697985830050214
2,raw/keeper_6e87fc8bc37b4a89aeda/12-09-26_99.7wt_glycerol_D3/map-data-2026.09.12-15.11.30.037.jpk-force-map,0.3,140.0,64,105.05149337316124,85.66084039724782,135.38842351728067,36.31849220940386
2,raw/keeper_6e87fc8bc37b4a89aeda/12-09-26_99.7wt_glycerol_D3/map-data-2026.09.12-15.11.30.037.jpk-force-map,0.3,145.0,64,108.95144518250166,75.29409862595037,128.44827176021855,38.578327078735114
2,raw/keeper_6e87fc8bc37b4a89aeda/12-09-26_99.7wt_glycerol_D3/map-data-2026.09.12-15.11.30.037.jpk-force-map,0.3,150.0,64,101.26449960658994,78.63186133799769,127.26275075882049,36.01560393890889
2,raw/keeper_6e87fc8bc37b4a89aeda/12-09-26_99.7wt_glycerol_D3/map-data-2026.09.12-15.11.30.037.jpk-force-map,0.3,155.0,64,85.2253521846851,63.766604447260384,114.48268641488858,39.563285051206236
2,raw/keeper_6e87fc8bc37b4a89aeda/12-09-26_99.7wt_glycerol_D3/map-data-2026.09.12-15.11.30.037.jpk-force-map,0.3,160.0,64,87.82091859282434,65.59440242784667,106.42774911603712,31.9952540252883
2,raw/keeper_6e87fc8bc37b4a89aeda/12-09-26_99.7wt_glycerol_D3/map-data-2026.09.12-15.11.30.037.jpk-force-map,0.3,165.0,64,83.17042039838367,66.42024865225207,104.34131399762629,25.806665249201707
2,raw/keeper_6e87fc8bc37b4a89aeda/12-09-26_99.7wt_glycerol_D3/map-data-2026.09.12-15.11.30.037.jpk-force-map,0.3,170.0,64,88.60064055922601,61.35966869268046,107.11552078361501,38.67677620598606
2,raw/keeper_6e87fc8bc37b4a89aeda/12-09-26_99.7wt_glycerol_D3/map-data-2026.09.12-15.11.30.037.jpk-force-map,0.3,175.0,64,71.3089809587529,48.287492331864954,98.60301063286154,38.054001961390895
2,raw/keeper_6e87fc8bc37b4a89aeda/12-09-26_99.7wt_glycerol_D3/map-data-2026.09.12-15.11.30.037.jpk-force-map,0.3,180.0,64,70.4023344447313,49.54461030918513,100.19027988582198,36.08352106387135
2,raw/keeper_6e87fc8bc37b4a89aeda/12-09-26_99.7wt_glycerol_D3/map-data-2026.09.12-15.11.30.037.jpk-force-map,0.3,185.0,64,68.49738933505293,49.73426815527177,92.91250485586369,32.726793922445076
2,raw/keeper_6e87fc8bc37b4a89aeda/12-09-26_99.7wt_glycerol_D3/map-data-2026.09.12-15.11.30.037.jpk-force-map,0.3,190.0,64,63.14397666706529,36.0507465644407,87.69140121245415,39.554073867892704
2,raw/keeper_6e87fc8bc37b4a89aeda/12-09-26_99.7wt_glycerol_D3/map-data-2026.09.12-15.11.30.037.jpk-force-map,0.3,195.0,64,51.12372000860104,25.240738082328576,77.52268393605476,39.34789074060945
2,raw/keeper_6e87fc8bc37b4a89aeda/12-09-26_99.7wt_glycerol_D3/map-data-2026.09.12-15.11.30.037.jpk-force-map,0.3,200.0,64,56.1702174899747,27.05515770862556,76.99879917946137,37.38288742676727
2,raw/keeper_6e87fc8bc37b4a89aeda/12-09-26_99.7wt_glycerol_D3/map-data-2026.09.12-15.11.30.037.jpk-force-map,0.3,205.0,64,54.603732318072474,22.671000595965943,71.31883869349078,35.76508431594459
2,raw/keeper_6e87fc8bc37b4a89aeda/12-09-26_99.7wt_glycerol_D3/map-data-2026.09.12-15.11.30.037.jpk-force-map,0.3,210.0,64,52.474179964942735,29.422836484275955,79.08721412863042,39.54503462666783
2,raw/keeper_6e87fc8bc37b4a89aeda/12-09-26_99.7wt_glycerol_D3/map-data-2026.09.12-15.11.30.037.jpk-force-map,0.3,215.0,64,40.14450640903191,21.648993734070746,71.7972618969365,33.514362377304785
2,raw/keeper_6e87fc8bc37b4a89aeda/12-09-26_99.7wt_glycerol_D3/map-data-2026.09.12-15.11.30.037.jpk-force-map,0.3,220.0,64,28.404988095354376,6.898749271158778,56.353712180896125,39.34467296723903
2,raw/keeper_6e87fc8bc37b4a89aeda/12-09-26_99.7wt_glycerol_D3/map-data-2026.09.12-15.11.30.037.jpk-force-map,0.3,225.0,64,34.13995308440411,16.00771864409178,58.89825859890582,33.032899966311916
2,raw/keeper_6e87fc8bc37b4a89aeda/12-09-26_99.7wt_glycerol_D3/map-data-2026.09.12-15.11.30.037.jpk-force-map,0.3,230.0,64,35.595070705190295,12.82946899097475,54.6450602496789,31.882509141534577
2,raw/keeper_6e87fc8bc37b4a89aeda/12-09-26_99.7wt_glycerol_D3/map-data-2026.09.12-15.11.30.037.jpk-force-map,0.3,235.0,64,29.972003431140532,1.9601732756483665,58.013986657598174,41.663090962443064
2,raw/keeper_6e87fc8bc37b4a89aeda/12-09-26_99.7wt_glycerol_D3/map-data-2026.09.12-15.11.30.037.jpk-force-map,0.3,240.0,64,24.66665343286398,-0.6877965190101978,48.27760974569453,36.72584758024671
2,raw/keeper_6e87fc8bc37b4a89aeda/12-09-26_99.7wt_glycerol_D3/map-data-2026.09.12-15.11.30.037.jpk-force-map,0.3,245.0,64,24.819357199396165,8.270548323876724,52.35033699490583,36.32062920393172
2,raw/keeper_6e87fc8bc37b4a89aeda/12-09-26_99.7wt_glycerol_D3/map-data-2026.09.12-15.11.30.037.jpk-force-map,0.3,250.0,64,31.74304902458809,11.028767355204781,54.74515353442479,33.787111655997435
2,raw/keeper_6e87fc8bc37b4a89aeda/12-09-26_99.7wt_glycerol_D3/map-data-2026.09.12-15.11.30.037.jpk-force-map,0.3,255.0,64,22.586190941970344,-0.08111507442128495,51.465717133548935,40.72396783813869
2,raw/keeper_6e87fc8bc37b4a89aeda/12-09-26_99.7wt_glycerol_D3/map-data-2026.09.12-15.11.30.037.jpk-force-map,0.3,260.0,64,20.40716767131157,0.9822611381345541,37.75003778956229,27.99330191513806
2,raw/keeper_6e87fc8bc37b4a89aeda/12-09-26_99.7wt_glycerol_D3/map-data-2026.09.12-15.11.30.037.jpk-force-map,0.3,265.0,64,16.74873864688006,-5.047474971036384,37.247243615022626,31.357569945302757
2,raw/keeper_6e87fc8bc37b4a89aeda/12-09-26_99.7wt_glycerol_D3/map-data-2026.09.12-15.11.30.037.jpk-force-map,0.3,270.0,64,16.120345334434173,-5.578840008696819,40.40018622643633,35.53470648049208
2,raw/keeper_6e87fc8bc37b4a89aeda/12-09-26_99.7wt_glycerol_D3/map-data-2026.09.12-15.11.30.037.jpk-force-map,0.3,275.0,64,8.084286840178768,-9.887341078188676,35.14009068603897,35.91801452209979
2,raw/keeper_6e87fc8bc37b4a89aeda/12-09-26_99.7wt_glycerol_D3/map-data-2026.09.12-15.11.30.037.jpk-force-map,0.3,280.0,64,-7.143709837511255,-27.666594060558374,24.93011174851819,34.17145135013591
2,raw/keeper_6e87fc8bc37b4a89aeda/12-09-26_99.7wt_glycerol_D3/map-data-2026.09.12-15.11.30.037.jpk-force-map,0.3,285.0,64,8.09851842696969,-10.428878635394216,30.017638944313305,29.07803542525818
2,raw/keeper_6e87fc8bc37b4a89aeda/12-09-26_99.7wt_glycerol_D3/map-data-2026.09.12-15.11.30.037.jpk-force-map,0.3,290.0,64,4.55009840869776,-12.792837980038819,29.93653215370232,35.91894792200896
2,raw/keeper_6e87fc8bc37b4a89aeda/12-09-26_99.7wt_glycerol_D3/map-data-2026.09.12-15.11.30.037.jpk-force-map,0.3,295.0,64,10.653477595034147,-16.27003379386978,28.50236429018858,32.929832965824716
2,raw/keeper_6e87fc8bc37b4a89aeda/12-09-26_99.7wt_glycerol_D3/map-data-2026.09.12-15.11.30.037.jpk-force-map,0.3,300.0,64,10.43157087387393,-11.626974461442678,44.26947965235917,41.93291722563108
3,raw/keeper_6e87fc8bc37b4a89aeda/12-09-26_99.7wt_glycerol_D3/map-data-2026.09.12-15.13.54.693.jpk-force-map,0.9,5.0,64,3400.943733916807,2655.667037010947,4489.48062980817,1405.6178045507036
3,raw/keeper_6e87fc8bc37b4a89aeda/12-09-26_99.7wt_glycerol_D3/map-data-2026.09.12-15.13.54.693.jpk-force-map,0.9,10.0,64,2817.826616070648,2102.8141340185402,3406.902767701613,1031.533252397409
3,raw/keeper_6e87fc8bc37b4a89aeda/12-09-26_99.7wt_glycerol_D3/map-data-2026.09.12-15.13.54.693.jpk-force-map,0.9,15.0,64,2558.3649077273585,1792.3474789445352,2874.828784953518,675.8124837446813
3,raw/keeper_6e87fc8bc37b4a89aeda/12-09-26_99.7wt_glycerol_D3/map-data-2026.09.12-15.13.54.693.jpk-force-map,0.9,20.0,64,2132.5969849160474,1570.0335587849463,2378.2167272211555,537.5451058876808
3,raw/keeper_6e87fc8bc37b4a89aeda/12-09-26_99.7wt_glycerol_D3/map-data-2026.09.12-15.13.54.693.jpk-force-map,0.9,25.0,64,1793.268373612968,1334.8603230644128,1995.939216516847,469.9504705934642
3,raw/keeper_6e87fc8bc37b4a89aeda/12-09-26_99.7wt_glycerol_D3/map-data-2026.09.12-15.13.54.693.jpk-force-map,0.9,30.0,64,1553.9392743189896,1241.568187731569,1753.4818023806806,366.0332901691862
3,raw/keeper_6e87fc8bc37b4a89aeda/12-09-26_99.7wt_glycerol_D3/map-data-2026.09.12-15.13.54.693.jpk-force-map,0.9,35.0,64,1376.6969717699283,1102.1564995987956,1538.8423109590285,306.2660728229882
3,raw/keeper_6e87fc8bc37b4a89aeda/12-09-26_99.7wt_glycerol_D3/map-data-2026.09.12-15.13.54.693.jpk-force-map,0.9,40.0,64,1250.3894852101548,987.9157004564873,1326.6763074271594,193.1793681972232
3,raw/keeper_6e87fc8bc37b4a89aeda/12-09-26_99.7wt_glycerol_D3/map-data-2026.09.12-15.13.54.693.jpk-force-map,0.9,45.0,64,1074.7970692391714,914.0042029724143,1192.43677390034,209.11832611295108
3,raw/keeper_6e87fc8bc37b4a89aeda/12-09-26_99.7wt_glycerol_D3/map-data-2026.09.12-15.13.54.693.jpk-force-map,0.9,50.0,64,969.1952160504045,789.2693316044647,1046.805733231363,164.56483951628618
3,raw/keeper_6e87fc8bc37b4a89aeda/12-09-26_99.7wt_glycerol_D3/map-data-2026.09.12-15.13.54.693.jpk-force-map,0.9,55.0,64,877.84211370829,730.4080436527352,969.4313543583561,176.3716114713926
3,raw/keeper_6e87fc8bc37b4a89aeda/12-09-26_99.7wt_glycerol_D3/map-data-2026.09.12-15.13.54.693.jpk-force-map,0.9,60.0,64,794.4437062716885,686.0942373292949,886.9663584281624,151.10720244305128
3,raw/keeper_6e87fc8bc37b4a89aeda/12-09-26_99.7wt_glycerol_D3/map-data-2026.09.12-15.13.54.693.jpk-force-map,0.9,65.0,64,737.8510310033898,614.1282921949758,810.9993824262822,123.45532838939036
3,raw/keeper_6e87fc8bc37b4a89aeda/12-09-26_99.7wt_glycerol_D3/map-data-2026.09.12-15.13.54.693.jpk-force-map,0.9,70.0,64,688.5383508263185,595.2907244083913,734.1601211571847,113.07857422129361
3,raw/keeper_6e87fc8bc37b4a89aeda/12-09-26_99.7wt_glycerol_D3/map-data-2026.09.12-15.13.54.693.jpk-force-map,0.9,75.0,64,616.2631461869566,528.8385748011149,664.6483709175171,101.58365608843982
3,raw/keeper_6e87fc8bc37b4a89aeda/12-09-26_99.7wt_glycerol_D3/map-data-2026.09.12-15.13.54.693.jpk-force-map,0.9,80.0,64,569.6759391374981,487.07284379904405,629.4840169499239,95.78235458515246
3,raw/keeper_6e87fc8bc37b4a89aeda/12-09-26_99.7wt_glycerol_D3/map-data-2026.09.12-15.13.54.693.jpk-force-map,0.9,85.0,64,535.0328770937476,454.1521268256069,576.6696954336304,82.37607907007234
3,raw/keeper_6e87fc8bc37b4a89aeda/12-09-26_99.7wt_glycerol_D3/map-data-2026.09.12-15.13.54.693.jpk-force-map,0.9,90.0,64,489.1894237046096,420.6138600479362,549.0871406326728,95.22695707609923
3,raw/keeper_6e87fc8bc37b4a89aeda/12-09-26_99.7wt_glycerol_D3/map-data-2026.09.12-15.13.54.693.jpk-force-map,0.9,95.0,64,465.8194517289925,405.57996133887025,518.0272574769114,82.5751880085708
3,raw/keeper_6e87fc8bc37b4a89aeda/12-09-26_99.7wt_glycerol_D3/map-data-2026.09.12-15.13.54.693.jpk-force-map,0.9,100.0,64,436.187995755927,393.79791394103387,466.6154679510506,52.428065803247044
3,raw/keeper_6e87fc8bc37b4a89aeda/12-09-26_99.7wt_glycerol_D3/map-data-2026.09.12-15.13.54.693.jpk-force-map,0.9,105.0,64,414.7276078239837,354.008170009246,438.6137109093755,45.00896118913668
3,raw/keeper_6e87fc8bc37b4a89aeda/12-09-26_99.7wt_glycerol_D3/map-data-2026.09.12-15.13.54.693.jpk-force-map,0.9,110.0,64,372.1301490919059,348.6625689747541,413.82775403474113,52.33730494366753
3,raw/keeper_6e87fc8bc37b4a89aeda/12-09-26_99.7wt_glycerol_D3/map-data-2026.09.12-15.13.54.693.jpk-force-map,0.9,115.0,64,362.7935488846165,313.5867275245414,390.871392727615,60.119895132894875
3,raw/keeper_6e87fc8bc37b4a89aeda/12-09-26_99.7wt_glycerol_D3/map-data-2026.09.12-15.13.54.693.jpk-force-map,0.9,120.0,64,325.1562040558822,293.65446243712597,383.63473853399597,63.59902047818589
3,raw/keeper_6e87fc8bc37b4a89aeda/12-09-26_99.7wt_glycerol_D3/map-data-2026.09.12-15.13.54.693.jpk-force-map,0.9,125.0,64,305.66018929161453,270.09075698055574,347.040689960669,59.70600596268714
3,raw/keeper_6e87fc8bc37b4a89aeda/12-09-26_99.7wt_glycerol_D3/map-data-2026.09.12-15.13.54.693.jpk-force-map,0.9,130.0,64,289.98418756338697,257.1191460816965,342.25157876170516,56.33193723347753
3,raw/keeper_6e87fc8bc37b4a89aeda/12-09-26_99.7wt_glycerol_D3/map-data-2026.09.12-15.13.54.693.jpk-force-map,0.9,135.0,64,262.1842655695342,233.14518489996965,310.1920384653295,58.70935592819706
3,raw/keeper_6e87fc8bc37b4a89aeda/12-09-26_99.7wt_glycerol_D3/map-data-2026.09.12-15.13.54.693.jpk-force-map,0.9,140.0,64,251.48464714887405,224.27508749252155,300.30992447169564,56.652903986420796
3,raw/keeper_6e87fc8bc37b4a89aeda/12-09-26_99.7wt_glycerol_D3/map-data-2026.09.12-15.13.54.693.jpk-force-map,0.9,145.0,64,254.21467637237436,195.41109344601418,287.65659414773756,59.708388588771186
3,raw/keeper_6e87fc8bc37b4a89aeda/12-09-26_99.7wt_glycerol_D3/map-data-2026.09.12-15.13.54.693.jpk-force-map,0.9,150.0,64,226.16907312063813,197.1975303597505,270.1206781048218,49.167429726144945
3,raw/keeper_6e87fc8bc37b4a89aeda/12-09-26_99.7wt_glycerol_D3/map-data-2026.09.12-15.13.54.693.jpk-force-map,0.9,155.0,64,208.70782734741647,174.3864422409549,249.70699935829543,55.00889198867857
3,raw/keeper_6e87fc8bc37b4a89aeda/12-09-26_99.7wt_glycerol_D3/map-data-2026.09.12-15.13.54.693.jpk-force-map,0.9,160.0,64,190.02157164716547,156.83756203428646,241.91658070286982,65.65353193067797
3,raw/keeper_6e87fc8bc37b4a89aeda/12-09-26_99.7wt_glycerol_D3/map-data-2026.09.12-15.13.54.693.jpk-force-map,0.9,165.0,64,196.48740068708037,142.60511372710081,235.14235367422594,73.15602845771653
3,raw/keeper_6e87fc8bc37b4a89aeda/12-09-26_99.7wt_glycerol_D3/map-data-2026.09.12-15.13.54.693.jpk-force-map,0.9,170.0,64,181.27837393590403,122.67030550979946,219.03690263143918,67.0217488184455
3,raw/keeper_6e87fc8bc37b4a89aeda/12-09-26_99.7wt_glycerol_D3/map-data-2026.09.12-15.13.54.693.jpk-force-map,0.9,175.0,64,164.97952904840264,126.13021301068977,198.73291810626665,54.152276503704535
3,raw/keeper_6e87fc8bc37b4a89aeda/12-09-26_99.7wt_glycerol_D3/map-data-2026.09.12-15.13.54.693.jpk-force-map,0.9,180.0,64,157.635616073778,131.44331665578704,194.87228126253058,44.64223327749376
3,raw/keeper_6e87fc8bc37b4a89aeda/12-09-26_99.7wt_glycerol_D3/map-data-2026.09.12-15.13.54.693.jpk-force-map,0.9,185.0,64,143.01429255686546,114.20525331057337,175.48118924464958,45.54546963161012
3,raw/keeper_6e87fc8bc37b4a89aeda/12-09-26_99.7wt_glycerol_D3/map-data-2026.09.12-15.13.54.693.jpk-force-map,0.9,190.0,64,140.51026225701372,108.98306448796177,167.7573889949128,43.60362937340568
3,raw/keeper_6e87fc8bc37b4a89aeda/12-09-26_99.7wt_glycerol_D3/map-data-2026.09.12-15.13.54.693.jpk-force-map,0.9,195.0,64,121.17665988542475,84.23991834705076,159.426957003451,55.14873003294971
3,raw/keeper_6e87fc8bc37b4a89aeda/12-09-26_99.7wt_glycerol_D3/map-data-2026.09.12-15.13.54.693.jpk-force-map,0.9,200.0,64,116.31237310431436,83.18334314308323,151.0215316736788,49.54970611522161
3,raw/keeper_6e87fc8bc37b4a89aeda/12-09-26_99.7wt_glycerol_D3/map-data-2026.09.12-15.13.54.693.jpk-force-map,0.9,205.0,64,114.84792791267455,85.05088684743033,136.87489536158427,38.97462902960286
3,raw/keeper_6e87fc8bc37b4a89aeda/12-09-26_99.7wt_glycerol_D3/map-data-2026.09.12-15.13.54.693.jpk-force-map,0.9,210.0,64,103.29196227659315,60.13159375569148,122.439187191135,50.71097841788443
3,raw/keeper_6e87fc8bc37b4a89aeda/12-09-26_99.7wt_glycerol_D3/map-data-2026.09.12-15.13.54.693.jpk-force-map,0.9,215.0,64,91.92175281175722,55.40915066528028,124.55807827988738,52.74613410384101
3,raw/keeper_6e87fc8bc37b4a89aeda/12-09-26_99.7wt_glycerol_D3/map-data-2026.09.12-15.13.54.693.jpk-force-map,0.9,220.0,64,81.5166238616535,57.771047341058136,122.84663470446188,54.82375948565978
3,raw/keeper_6e87fc8bc37b4a89aeda/12-09-26_99.7wt_glycerol_D3/map-data-2026.09.12-15.13.54.693.jpk-force-map,0.9,225.0,64,70.96462294775284,52.68386806531417,111.72360586724646,50.19868924673728
3,raw/keeper_6e87fc8bc37b4a89aeda/12-09-26_99.7wt_glycerol_D3/map-data-2026.09.12-15.13.54.693.jpk-force-map,0.9,230.0,64,78.76215739657383,50.47873422331308,107.42768790621562,42.611695464771984
3,raw/keeper_6e87fc8bc37b4a89aeda/12-09-26_99.7wt_glycerol_D3/map-data-2026.09.12-15.13.54.693.jpk-force-map,0.9,235.0,64,70.7857920422575,32.633682932515484,100.72704596806194,50.95629065188286
3,raw/keeper_6e87fc8bc37b4a89aeda/12-09-26_99.7wt_glycerol_D3/map-data-2026.09.12-15.13.54.693.jpk-force-map,0.9,240.0,64,56.45692017846805,20.03233352072928,96.32853301145097,55.65040792092166
3,raw/keeper_6e87fc8bc37b4a89aeda/12-09-26_99.7wt_glycerol_D3/map-data-2026.09.12-15.13.54.693.jpk-force-map,0.9,245.0,64,48.47989211929524,19.777912842552283,77.44574390222918,43.00961858390304
3,raw/keeper_6e87fc8bc37b4a89aeda/12-09-26_99.7wt_glycerol_D3/map-data-2026.09.12-15.13.54.693.jpk-force-map,0.9,250.0,64,46.13426484774086,19.933134887539474,79.22489106254447,47.97476571074906
3,raw/keeper_6e87fc8bc37b4a89aeda/12-09-26_99.7wt_glycerol_D3/map-data-2026.09.12-15.13.54.693.jpk-force-map,0.9,255.0,64,44.391947509818436,14.155823058166057,75.15743231694155,45.478068332912926
3,raw/keeper_6e87fc8bc37b4a89aeda/12-09-26_99.7wt_glycerol_D3/map-data-2026.09.12-15.13.54.693.jpk-force-map,0.9,260.0,64,24.91241752885339,-0.2598962770526936,63.77984197676726,42.563330611587496
3,raw/keeper_6e87fc8bc37b4a89aeda/12-09-26_99.7wt_glycerol_D3/map-data-2026.09.12-15.13.54.693.jpk-force-map,0.9,265.0,64,18.77031981128293,-19.954904742071683,60.93579438272609,61.806204884412566
3,raw/keeper_6e87fc8bc37b4a89aeda/12-09-26_99.7wt_glycerol_D3/map-data-2026.09.12-15.13.54.693.jpk-force-map,0.9,270.0,64,2.661505541349996,-29.246076531455998,50.985653735583846,55.93347372492568
3,raw/keeper_6e87fc8bc37b4a89aeda/12-09-26_99.7wt_glycerol_D3/map-data-2026.09.12-15.13.54.693.jpk-force-map,0.9,275.0,64,18.272943248944802,-21.459012819366087,66.68322650688704,61.94402874993417
3,raw/keeper_6e87fc8bc37b4a89aeda/12-09-26_99.7wt_glycerol_D3/map-data-2026.09.12-15.13.54.693.jpk-force-map,0.9,280.0,64,20.08617000650031,-2.365616106784719,52.085520134294086,43.456766266659464
3,raw/keeper_6e87fc8bc37b4a89aeda/12-09-26_99.7wt_glycerol_D3/map-data-2026.09.12-15.13.54.693.jpk-force-map,0.9,285.0,64,3.4331093732605327,-20.22532145871931,35.62667344302923,39.61548175664775
3,raw/keeper_6e87fc8bc37b4a89aeda/12-09-26_99.7wt_glycerol_D3/map-data-2026.09.12-15.13.54.693.jpk-force-map,0.9,290.0,64,7.894256222610169,-15.540172084101183,32.32490388849333,35.478309475460186
3,raw/keeper_6e87fc8bc37b4a89aeda/12-09-26_99.7wt_glycerol_D3/map-data-2026.09.12-15.13.54.693.jpk-force-map,0.9,295.0,64,0.491329380524038,-26.145827239936203,25.514352349908535,40.41729684169651
3,raw/keeper_6e87fc8bc37b4a89aeda/12-09-26_99.7wt_glycerol_D3/map-data-2026.09.12-15.13.54.693.jpk-force-map,0.9,300.0,64,-15.498777882008655,-40.00402954709938,20.006082124605598,49.02255623499415
4,raw/keeper_6e87fc8bc37b4a89aeda/12-09-26_99.7wt_glycerol_D3/map-data-2026.09.12-15.15.21.190.jpk-force-map,2.7,5.0,64,5652.651396328498,4310.498693875855,6318.040720978318,1162.7020993827566
4,raw/keeper_6e87fc8bc37b4a89aeda/12-09-26_99.7wt_glycerol_D3/map-data-2026.09.12-15.15.21.190.jpk-force-map,2.7,10.0,64,4822.395036779647,3730.063103541519,5190.122125102865,729.7646196573555
4,raw/keeper_6e87fc8bc37b4a89aeda/12-09-26_99.7wt_glycerol_D3/map-data-2026.09.12-15.15.21.190.jpk-force-map,2.7,15.0,64,4106.0330722608605,3237.7184674613627,4357.616255338069,547.0978153149974
4,raw/keeper_6e87fc8bc37b4a89aeda/12-09-26_99.7wt_glycerol_D3/map-data-2026.09.12-15.15.21.190.jpk-force-map,2.7,20.0,64,3552.5030422976315,2880.8613789773817,3756.8723397617505,491.9879933203626
4,raw/keeper_6e87fc8bc37b4a89aeda/12-09-26_99.7wt_glycerol_D3/map-data-2026.09.12-15.15.21.190.jpk-force-map,2.7,25.0,64,3153.350208035063,2599.299540569037,3312.7687486868385,386.56344573239835
4,raw/keeper_6e87fc8bc37b4a89aeda/12-09-26_99.7wt_glycerol_D3/map-data-2026.09.12-15.15.21.190.jpk-force-map,2.7,30.0,64,2799.616232160146,2378.3118916385324,2947.8120483128737,296.9088369871551
4,raw/keeper_6e87fc8bc37b4a89aeda/12-09-26_99.7wt_glycerol_D3/map-data-2026.09.12-15.15.21.190.jpk-force-map,2.7,35.0,64,2521.4075312165187,2162.8465705600947,2637.785487250183,270.44021926033173
4,raw/keeper_6e87fc8bc37b4a89aeda/12-09-26_99.7wt_glycerol_D3/map-data-2026.09.12-15.15.21.190.jpk-force-map,2.7,40.0,64,2253.1286175971313,1965.6515584787994,2369.556707253181,209.46628777379036
4,raw/keeper_6e87fc8bc37b4a89aeda/12-09-26_99.7wt_glycerol_D3/map-data-2026.09.12-15.15.21.190.jpk-force-map,2.7,45.0,64,2035.8252100452137,1832.6056723716797,2147.50885480962,185.52057631172514
4,raw/keeper_6e87fc8bc37b4a89aeda/12-09-26_99.7wt_glycerol_D3/map-data-2026.09.12-15.15.21.190.jpk-force-map,2.7,50.0,64,1845.3006951149162,1686.5029018183066,1953.1584122024396,204.60794124706686
4,raw/keeper_6e87fc8bc37b4a89aeda/12-09-26_99.7wt_glycerol_D3/map-data-2026.09.12-15.15.21.190.jpk-force-map,2.7,55.0,64,1719.3795157835516,1539.1835211219595,1798.5435208374154,174.81961305415908
4,raw/keeper_6e87fc8bc37b4a89aeda/12-09-26_99.7wt_glycerol_D3/map-data-2026.09.12-15.15.21.190.jpk-force-map,2.7,60.0,64,1565.3720431222687,1385.218850910589,1653.8832847963677,165.38954746226295
4,raw/keeper_6e87fc8bc37b4a89aeda/12-09-26_99.7wt_glycerol_D3/map-data-2026.09.12-15.15.21.190.jpk-force-map,2.7,65.0,64,1421.966787835379,1285.3359583885906,1507.3046010341918,144.57219948492218
4,raw/keeper_6e87fc8bc37b4a89aeda/12-09-26_99.7wt_glycerol_D3/map-data-2026.09.12-15.15.21.190.jpk-force-map,2.7,70.0,64,1326.0207763508442,1200.3431907570655,1391.7588863267974,159.83910946611755
4,raw/keeper_6e87fc8bc37b4a89aeda/12-09-26_99.7wt_glycerol_D3/map-data-2026.09.12-15.15.21.190.jpk-force-map,2.7,75.0,64,1229.0110904365679,1125.1208879184942,1307.7125772035401,145.30526229772053
4,raw/keeper_6e87fc8bc37b4a89aeda/12-09-26_99.7wt_glycerol_D3/map-data-2026.09.12-15.15.21.190.jpk-force-map,2.7,80.0,64,1129.0461219181063,1040.035184214671,1220.5308705799416,136.8413393011809
4,raw/keeper_6e87fc8bc37b4a89aeda/12-09-26_99.7wt_glycerol_D3/map-data-2026.09.12-15.15.21.190.jpk-force-map,2.7,85.0,64,1050.0875056668574,966.1436424305862,1131.6366931883915,125.33273949071243
4,raw/keeper_6e87fc8bc37b4a89aeda/12-09-26_99.7wt_glycerol_D3/map-data-2026.09.12-15.15.21.190.jpk-force-map,2.7,90.0,64,978.4787335986981,890.4400501900659,1072.1867742155987,138.38314400888132
4,raw/keeper_6e87fc8bc37b4a89aeda/12-09-26_99.7wt_glycerol_D3/map-data-2026.09.12-15.15.21.190.jpk-force-map,2.7,95.0,64,907.8663879849781,821.1359005304716,992.461888906533,127.64042338696196
4,raw/keeper_6e87fc8bc37b4a89aeda/12-09-26_99.7wt_glycerol_D3/map-data-2026.09.12-15.15.21.190.jpk-force-map,2.7,100.0,64,838.1897816284741,771.6226113095615,912.3463142331957,107.83586343727596
4,raw/keeper_6e87fc8bc37b4a89aeda/12-09-26_99.7wt_glycerol_D3/map-data-2026.09.12-15.15.21.190.jpk-force-map,2.7,105.0,64,794.9483891550683,721.3603330599651,847.2805100502342,98.70667193712185
4,raw/keeper_6e87fc8bc37b4a89aeda/12-09-26_99.7wt_glycerol_D3/map-data-2026.09.12-15.15.21.190.jpk-force-map,2.7,110.0,64,756.5016331823673,672.4412747161541,797.9673079930886,89.92647375033943
4,raw/keeper_6e87fc8bc37b4a89aeda/12-09-26_99.7wt_glycerol_D3/map-data-2026.09.12-15.15.21.190.jpk-force-map,2.7,115.0,64,713.457594215193,641.0995597525937,749.9498927416328,78.76863580043869
4,raw/keeper_6e87fc8bc37b4a89aeda/12-09-26_99.7wt_glycerol_D3/map-data-2026.09.12-15.15.21.190.jpk-force-map,2.7,120.0,64,652.958853685253,601.3366885027328,707.4389087095026,80.5853513445155
