Repository: Yikuan-Yan/AFM2026

# AFM2026

Reproducible analysis code, derived results, quality-control figures and experimental planning for silica colloidal-probe AFM measurements in water–glycerol mixtures at 25.6 °C.

## Repository contents

- `analysis/calibrate_cantilevers.py`: raw thermal-noise and hard-contact calibration workflow.
- `analysis/fit_glycerol_surface_forces.py`: raw reconstruction and silica sphere–plane surface-force fitting.
- `analysis/analyze_velocity_systematics.py`: contact, snap-in, pull-off, raster and acquisition-history diagnostics.
- `analysis/analyze_velocity_joint_fit.py`: same-pixel velocity comparisons, hydrodynamic shape tests and joint PB fits.

File: analysis/glycerol_99p7_D3_force_pb_time_results/map_pb_apparent_fits.csv
acquisition_order,block,position_in_block,map_midpoint_time,elapsed_midpoint_min,speed_um_per_s,source,model,fit_min_nm,fit_max_nm,fit_bin_count,lambda_D_apparent_nm,surface_potential_magnitude_apparent_mV,fit_offset_pN,r2,residual_rmse_pN,weighted_sse,optimizer_success,optimizer_nfev,jacobian_rank,normalized_jacobian_condition,local_log_lambda_scale,local_log_potential_scale,local_lambda_potential_correlation,fit_quality_pass,quality_state,quality_flags,epsilon_r_assumed,probe_radius_um_assumed,temperature_C_assumed,hydrodynamic_subtraction_applied
1,1,1,2026-09-12T15:08:23.308000+02:00,0.0,0.1,raw/keeper_6e87fc8bc37b4a89aeda/12-09-26_99.7wt_glycerol_D3/map-data-2026.09.12-15.05.27.700.jpk-force-map,nonlinear_pb_derjaguin,20.0,250.0,47,33.66501870902864,50.9967578300219,19.628868275578313,0.9717003354086923,27.796490886834153,3.910631514132886,True,34,3,2.998727379793221,0.11511961897750053,0.052758781403123685,-0.49127597325360794,True,pass,,42.5,4.546848945303745,25.6,False
2,1,2,2026-09-12T15:12:39.183834+02:00,4.264597233333333,0.3,raw/keeper_6e87fc8bc37b4a89aeda/12-09-26_99.7wt_glycerol_D3/map-data-2026.09.12-15.11.30.037.jpk-force-map,nonlinear_pb_derjaguin,20.0,250.0,47,42.90115885283431,68.21905012461693,36.31651342024561,0.9653660006043989,49.71449059292527,4.775941852458495,True,13,3,4.170518962517427,0.10866005963372778,0.04111147364812801,-0.2780040308561463,True,pass,,42.5,4.546848945303745,25.6,False
3,1,3,2026-09-12T15:14:28.524500+02:00,6.086941666666666,0.9,raw/keeper_6e87fc8bc37b4a89aeda/12-09-26_99.7wt_glycerol_D3/map-data-2026.09.12-15.13.54.693.jpk-force-map,nonlinear_pb_derjaguin,20.0,250.0,47,69.57564426183016,110.69636374952022,9.538683514059619,0.9853135258857231,58.565372498933534,2.1690851941808633,True,39,3,8.076838568788721,0.15510990093418825,0.03896708411401058,0.3929424104644676,True,pass,,42.5,4.546848945303745,25.6,False
4,1,4,2026-09-12T15:15:43.356000+02:00,7.334133333333333,2.7,raw/keeper_6e87fc8bc37b4a89aeda/12-09-26_99.7wt_glycerol_D3/map-data-2026.09.12-15.15.21.190.jpk-force-map,nonlinear_pb_derjaguin,20.0,250.0,47,978.7204122882478,310.82517215959524,-454.10696771714026,0.9763635060468918,135.4562900354289,31.707927426240854,True,42,3,8.440742504687211,0.48500871241977367,0.0772099245436718,0.9606613818860382,False,weak,near_parameter_boundary,42.5,4.546848945303745,25.6,False
5,1,5,2026-09-12T15:17:16.801500+02:00,8.891558333333334,2.7,raw/keeper_6e87fc8bc37b4a89aeda/12-09-26_99.7wt_glycerol_D3/map-data-2026.09.12-15.16.54.635.jpk-force-map,nonlinear_pb_derjaguin,20.0,250.0,47,999.996863676347,308.82266012888675,-443.78966555350706,0.9824777209701214,116.82934664834104,31.85592393786901,True,35,3,9.986289821382385,0.4577158807027597,0.08059067600145756,0.9713362639915802,False,unusable,parameter_boundary,42.5,4.546848945303745,25.6,False
6,1,6,2026-09-12T15:18:43.630000+02:00,10.3387,0.9,raw/keeper_6e87fc8bc37b4a89aeda/12-09-26_99.7wt_glycerol_D3/map-data-2026.09.12-15.18.09.797.jpk-force-map,nonlinear_pb_derjaguin,20.0,250.0,47,69.63150311359236,108.36703016294734,10.364668623825265,0.9846429064091587,57.883091390620095,3.5862861452277794,True,28,3,7.842915000776682,0.14943540604587233,0.03838370532250901,0.47938239970018576,True,pass,,42.5,4.546848945303745,25.6,False
7,1,7,2026-09-12T15:20:45.779834+02:00,12.374530566666666,0.3,raw/keeper_6e87fc8bc37b4a89aeda/12-09-26_99.7wt_glycerol_D3/map-data-2026.09.12-15.19.36.626.jpk-force-map,nonlinear_pb_derjaguin,20.0,250.0,47,44.023486136626175,65.47458722394694,28.019657659045297,0.9617907898655134,48.3233783074696,5.789012683600795,True,35,3,4.143613563967477,0.10775575105005154,0.042309314036863006,-0.30193088782625627,True,pass,,42.5,4.546848945303745,25.6,False
8,1,8,2026-09-12T15:25:11.500000+02:00,16.8032,0.1,raw/keeper_6e87fc8bc37b4a89aeda/12-09-26_99.7wt_glycerol_D3/map-data-2026.09.12-15.22.15.764.jpk-force-map,nonlinear_pb_derjaguin,20.0,250.0,47,30.466565295686543,48.23325220184488,8.598984008620281,0.9785771788390439,22.163225114321634,1.9661678804313794,True,16,3,3.36651869482811,0.12330681482431934,0.07134150534764491,-0.6301564591261198,True,pass,,42.5,4.546848945303745,25.6,False
9,2,1,2026-09-12T15:29:22.740834+02:00,20.990547233333334,0.3,raw/keeper_6e87fc8bc37b4a89aeda/12-09-26_99.7wt_glycerol_D3/map-data-2026.09.12-15.28.13.596.jpk-force-map,nonlinear_pb_derjaguin,20.0,250.0,47,42.84741654302406,63.57341342166734,28.86207279488823,0.9533112687185407,52.422530187618186,3.720564978348733,True,22,3,4.296472106467032,0.12614566553235024,0.04602901186552034,-0.3306949740623554,True,pass,,42.5,4.546848945303745,25.6,False
10,2,2,2026-09-12T15:31:18.881500+02:00,22.926225,0.9,raw/keeper_6e87fc8bc37b4a89aeda/12-09-26_99.7wt_glycerol_D3/map-data-2026.09.12-15.30.45.054.jpk-force-map,nonlinear_pb_derjaguin,20.0,250.0,47,70.581929479398,103.8206110824397,8.036328186402208,0.9714351615047829,75.05532280515534,2.9304735493064515,True,40,3,8.498457170182725,0.1642594640055903,0.040725909599907725,0.42876480653740906,True,pass,,42.5,4.546848945303745,25.6,False
11,2,3,2026-09-12T15:32:25.682500+02:00,24.039575,2.7,raw/keeper_6e87fc8bc37b4a89aeda/12-09-26_99.7wt_glycerol_D3/map-data-2026.09.12-15.32.03.517.jpk-force-map,nonlinear_pb_derjaguin,20.0,250.0,47,666.6503720395062,287.62557790750395,-453.54854887757733,0.9701302208217106,144.83407747072116,19.414774008363942,True,34,3,8.281122980117205,0.4566685321937197,0.08787179193807779,0.9488478929234982,False,weak,near_parameter_boundary,42.5,4.546848945303745,25.6,False
12,2,4,2026-09-12T15:36:05.974500+02:00,27.711108333333335,0.1,raw/keeper_6e87fc8bc37b4a89aeda/12-09-26_99.7wt_glycerol_D3/map-data-2026.09.12-15.33.10.264.jpk-force-map,nonlinear_pb_derjaguin,20.0,250.0,47,29.58430703508646,47.55166747652972,6.277270372580024,0.9785851846349918,21.718086615486566,2.2869540613618558,True,15,3,3.2640037672591586,0.12777239934761853,0.07400998857565574,-0.6313858778513646,True,pass,,42.5,4.546848945303745,25.6,False
13,2,5,2026-09-12T15:42:10.514000+02:00,33.786766666666665,0.1,raw/keeper_6e87fc8bc37b4a89aeda/12-09-26_99.7wt_glycerol_D3/map-data-2026.09.12-15.39.14.852.jpk-force-map,nonlinear_pb_derjaguin,20.0,250.0,47,32.26056788620837,45.81281402240875,5.523230186950213,0.9794325860817008,19.339326948397456,1.4350046273524495,True,14,3,3.755246773214155,0.13356609775089823,0.08297655040370454,-0.6404716024471856,True,pass,,42.5,4.546848945303745,25.6,False
14,2,6,2026-09-12T15:45:41.267500+02:00,37.299324999999996,2.7,raw/keeper_6e87fc8bc37b4a89aeda/12-09-26_99.7wt_glycerol_D3/map-data-2026.09.12-15.45.19.105.jpk-force-map,nonlinear_pb_derjaguin,20.0,250.0,47,849.0086297545607,293.453622240366,-486.23670310838446,0.9585131661090276,160.07937142100178,9.18919674411162,True,62,3,7.77665168306145,0.5249553050585435,0.0998686267706091,0.9439801165270859,False,weak,near_parameter_boundary;broad_local_parameter_scale,42.5,4.546848945303745,25.6,False
15,2,7,2026-09-12T15:47:01.790000+02:00,38.64136666666666,0.9,raw/keeper_6e87fc8bc37b4a89aeda/12-09-26_99.7wt_glycerol_D3/map-data-2026.09.12-15.46.27.970.jpk-force-map,nonlinear_pb_derjaguin,20.0,250.0,47,65.10518609395102,99.79547418219683,18.32742120794403,0.9921943400608443,35.70829663591337,1.0899756519579378,True,8,3,7.29125931344227,0.1741636601389914,0.0453195827826682,0.21447890651477605,True,pass,,42.5,4.546848945303745,25.6,False
16,2,8,2026-09-12T15:49:08.433334+02:00,40.7520889,0.3,raw/keeper_6e87fc8bc37b4a89aeda/12-09-26_99.7wt_glycerol_D3/map-data-2026.09.12-15.47.59.314.jpk-force-map,nonlinear_pb_derjaguin,20.0,250.0,47,42.65465921961538,61.48834051152002,28.22770005765838,0.970458284689574,37.48586140096622,2.1151079075772508,True,26,3,4.304998410813172,0.13172924039098807,0.05338299885578337,-0.4457730330446414,True,pass,,42.5,4.546848945303745,25.6,False
17,3,1,2026-09-12T15:50:59.940000+02:00,42.610533333333336,0.9,raw/keeper_6e87fc8bc37b4a89aeda/12-09-26_99.7wt_glycerol_D3/map-data-2026.09.12-15.50.26.125.jpk-force-map,nonlinear_pb_derjaguin,20.0,250.0,47,66.55195026524073,99.30433738357725,12.12692722099525,0.9873039075320031,45.64286696987269,1.4059873014697934,True,37,3,8.144734809621378,0.18066018612420448,0.04763131718829833,0.2579798104057525,True,pass,,42.5,4.546848945303745,25.6,False
18,3,2,2026-09-12T15:52:28.740500+02:00,44.09054166666667,2.7,raw/keeper_6e87fc8bc37b4a89aeda/12-09-26_99.7wt_glycerol_D3/map-data-2026.09.12-15.52.06.579.jpk-force-map,nonlinear_pb_derjaguin,20.0,250.0,47,773.5458675843239,286.9167876805807,-483.65008692253986,0.9796193490188684,115.50312583786582,7.269221420411755,True,50,3,8.042868651399603,0.5692795603093854,0.09897978865506725,0.9473011980046233,False,weak,near_parameter_boundary;broad_local_parameter_scale,42.5,4.546848945303745,25.6,False
19,3,3,2026-09-12T15:56:27.118500+02:00,48.06350833333333,0.1,raw/keeper_6e87fc8bc37b4a89aeda/12-09-26_99.7wt_glycerol_D3/map-data-2026.09.12-15.53.31.481.jpk-force-map,nonlinear_pb_derjaguin,20.0,250.0,47,29.37763609321239,51.31997410710187,12.627754168110904,0.9866706794569782,19.174765519446378,2.217797227283693,True,11,3,3.3142763564795565,0.1038861127392311,0.062272439306641794,-0.6173897514409795,True,pass,,42.5,4.546848945303745,25.6,False
20,3,4,2026-09-12T16:00:46.567334+02:00,52.387655566666666,0.3,raw/keeper_6e87fc8bc37b4a89aeda/12-09-26_99.7wt_glycerol_D3/map-data-2026.09.12-15.59.37.465.jpk-force-map,nonlinear_pb_derjaguin,20.0,250.0,47,43.101931966086745,64.7433725107444,26.934427692608033,0.9532163854506384,53.73505013450965,4.606786606827439,True,19,3,4.250501184440184,0.12117545445517132,0.052714140130636265,-0.4095135266995102,True,pass,,42.5,4.546848945303745,25.6,False
21,3,5,2026-09-12T16:03:18.405334+02:00,54.9182889,0.3,raw/keeper_6e87fc8bc37b4a89aeda/12-09-26_99.7wt_glycerol_D3/map-data-2026.09.12-16.02.09.306.jpk-force-map,nonlinear_pb_derjaguin,20.0,250.0,47,43.532468069229736,63.06216575390676,27.273072770135883,0.9396163983995546,60.11687314723735,4.379268802881443,True,38,3,4.357180217682762,0.13241420655020325,0.05322329002382798,-0.3938304488501917,True,pass,,42.5,4.546848945303745,25.6,False
22,3,6,2026-09-12T16:08:04.827500+02:00,59.69199166666667,0.1,raw/keeper_6e87fc8bc37b4a89aeda/12-09-26_99.7wt_glycerol_D3/map-data-2026.09.12-16.05.09.289.jpk-force-map,nonlinear_pb_derjaguin,20.0,250.0,47,30.97966503518589,48.15546435311422,11.797637479662349,0.9863451523168252,17.016747971651437,2.4006626458315874,True,27,3,3.2133394328670346,0.1331516671748739,0.07716391310660009,-0.6315564493447606,True,pass,,42.5,4.546848945303745,25.6,False
23,3,7,2026-09-12T16:11:30.351500+02:00,63.11739166666667,2.7,raw/keeper_6e87fc8bc37b4a89aeda/12-09-26_99.7wt_glycerol_D3/map-data-2026.09.12-16.11.08.194.jpk-force-map,nonlinear_pb_derjaguin,20.0,250.0,47,655.9021036435474,276.8936018460824,-480.71063254096873,0.981775973695834,108.72277868984627,3.8165267470617352,True,39,3,9.22613308325168,0.6453383059029477,0.1202397038625905,0.9595879979312848,False,weak,near_parameter_boundary;broad_local_parameter_scale,42.5,4.546848945303745,25.6,False
24,3,8,2026-09-12T16:12:38.480000+02:00,64.25286666666666,0.9,raw/keeper_6e87fc8bc37b4a89aeda/12-09-26_99.7wt_glycerol_D3/map-data-2026.09.12-16.12.04.675.jpk-force-map,nonlinear_pb_derjaguin,20.0,250.0,47,60.83983610831172,98.44538039064015,19.495871316848472,0.9903064364847854,40.50846411765198,1.553819365792845,True,21,3,6.620331404014396,0.16393074983518077,0.0465236004541108,0.1994852722790034,True,pass,,42.5,4.546848945303745,25.6,False
25,4,1,2026-09-12T16:13:55.167000+02:00,65.53098333333334,2.7,raw/keeper_6e87fc8bc37b4a89aeda/12-09-26_99.7wt_glycerol_D3/map-data-2026.09.12-16.13.33.010.jpk-force-map,nonlinear_pb_derjaguin,20.0,250.0,47,841.0499609734152,287.8434570237771,-492.24483915156947,0.9871266394634612,91.40145007495724,4.309812111977898,True,44,3,9.242462346862704,0.5754695402532871,0.11076183278702718,0.9592579719213277,False,weak,near_parameter_boundary;broad_local_parameter_scale,42.5,4.546848945303745,25.6,False
26,4,2,2026-09-12T16:17:54.764000+02:00,69.52426666666666,0.1,raw/keeper_6e87fc8bc37b4a89aeda/12-09-26_99.7wt_glycerol_D3/map-data-2026.09.12-16.14.59.227.jpk-force-map,nonlinear_pb_derjaguin,20.0,250.0,47,33.66453898879679,46.188498166982704,10.238038103095,0.9762913110218123,21.050611136688094,1.6589264110966697,True,11,3,3.6229514562815024,0.14462783992972253,0.07954397749028103,-0.6409242854492748,True,pass,,42.5,4.546848945303745,25.6,False
27,4,3,2026-09-12T16:22:10.605834+02:00,73.78829723333334,0.3,raw/keeper_6e87fc8bc37b4a89aeda/12-09-26_99.7wt_glycerol_D3/map-data-2026.09.12-16.21.01.539.jpk-force-map,nonlinear_pb_derjaguin,20.0,250.0,47,44.74767611612289,60.2173479003998,27.021918252347753,0.9630744925288658,40.31813062563032,2.485600047731792,True,12,3,4.686120486170779,0.1475137223250635,0.060727506804291724,-0.3874675330905706,True,pass,,42.5,4.546848945303745,25.6,False
28,4,4,2026-09-12T16:24:03.724500+02:00,75.67360833333333,0.9,raw/keeper_6e87fc8bc37b4a89aeda/12-09-26_99.7wt_glycerol_D3/map-data-2026.09.12-16.23.29.925.jpk-force-map,nonlinear_pb_derjaguin,20.0,250.0,47,64.62338306224116,97.16879624983183,17.150925762878796,0.9861203553407359,46.75964109481721,1.2871660259685545,True,18,3,7.836300878372898,0.1801716595294813,0.050382080685721226,0.09074218318001412,True,pass,,42.5,4.546848945303745,25.6,False
29,4,5,2026-09-12T16:25:27.304500+02:00,77.06660833333333,0.9,raw/keeper_6e87fc8bc37b4a89aeda/12-09-26_99.7wt_glycerol_D3/map-data-2026.09.12-16.24.53.504.jpk-force-map,nonlinear_pb_derjaguin,20.0,250.0,47,63.31118503337211,95.68758218779577,15.411680358806574,0.9822730038931184,52.61203989282299,2.209998717134207,True,33,3,7.794385377265667,0.18186264994343107,0.05163278017542459,0.10287382525274003,True,pass,,42.5,4.546848945303745,25.6,False
30,4,6,2026-09-12T16:27:48.549834+02:00,79.42069723333334,0.3,raw/keeper_6e87fc8bc37b4a89aeda/12-09-26_99.7wt_glycerol_D3/map-data-2026.09.12-16.26.39.509.jpk-force-map,nonlinear_pb_derjaguin,20.0,250.0,47,42.85940097738932,59.52150709972722,29.166101955019997,0.9627423652777448,40.56033041456159,2.5769173659060898,True,13,3,4.638256751679878,0.15393203695828364,0.06824348553341723,-0.5037900548371628,True,pass,,42.5,4.546848945303745,25.6,False
31,4,7,2026-09-12T16:32:13.277500+02:00,83.832825,0.1,raw/keeper_6e87fc8bc37b4a89aeda/12-09-26_99.7wt_glycerol_D3/map-data-2026.09.12-16.29.17.790.jpk-force-map,nonlinear_pb_derjaguin,20.0,250.0,47,35.48651523745178,45.33751806930577,13.297204931071748,0.9629188987352196,25.71876231756052,2.0937932468874236,True,10,3,3.7184278658878984,0.1640959760590278,0.08904926026579503,-0.585827597550253,True,pass,,42.5,4.546848945303745,25.6,False
32,4,8,2026-09-12T16:35:33.408000+02:00,87.16833333333334,2.7,raw/keeper_6e87fc8bc37b4a89aeda/12-09-26_99.7wt_glycerol_D3/map-data-2026.09.12-16.35.11.254.jpk-force-map,nonlinear_pb_derjaguin,20.0,250.0,47,652.4661916974734,267.92903802457266,-478.6310185136661,0.9798917033712333,105.62715897072881,3.322334877084143,True,41,3,9.107672797123781,0.6346581868566629,0.1231621262916489,0.9418967401555396,False,weak,near_parameter_boundary;broad_local_parameter_scale,42.5,4.546848945303745,25.6,False

File: analysis/glycerol_99p7_D3_force_pb_time_results/map_force_by_separation.csv (part 2 of 10)
acquisition_order,source,speed_um_per_s,distance_nm,available_pixels,map_median_force_pN,map_force_q25_pN,map_force_q75_pN,map_force_spatial_mad_pN
4,raw/keeper_6e87fc8bc37b4a89aeda/12-09-26_99.7wt_glycerol_D3/map-data-2026.09.12-15.15.21.190.jpk-force-map,2.7,125.0,64,604.2708556734317,558.3753302502031,654.3290622463151,74.44065692731162
4,raw/keeper_6e87fc8bc37b4a89aeda/12-09-26_99.7wt_glycerol_D3/map-data-2026.09.12-15.15.21.190.jpk-force-map,2.7,130.0,64,559.5675197192186,511.3562218782169,615.0555322624084,80.42952268601178
4,raw/keeper_6e87fc8bc37b4a89aeda/12-09-26_99.7wt_glycerol_D3/map-data-2026.09.12-15.15.21.190.jpk-force-map,2.7,135.0,64,529.6474392135763,462.7283808997337,577.3847871089124,75.95848799524096
4,raw/keeper_6e87fc8bc37b4a89aeda/12-09-26_99.7wt_glycerol_D3/map-data-2026.09.12-15.15.21.190.jpk-force-map,2.7,140.0,64,480.1884338042148,437.88423853870927,527.3091265468746,70.01398329537858
4,raw/keeper_6e87fc8bc37b4a89aeda/12-09-26_99.7wt_glycerol_D3/map-data-2026.09.12-15.15.21.190.jpk-force-map,2.7,145.0,64,448.6059415987082,414.1278764965767,505.34763433777573,65.77055080348865
4,raw/keeper_6e87fc8bc37b4a89aeda/12-09-26_99.7wt_glycerol_D3/map-data-2026.09.12-15.15.21.190.jpk-force-map,2.7,150.0,64,419.884760448752,379.99786398501817,479.55362053847267,73.17629306100588
4,raw/keeper_6e87fc8bc37b4a89aeda/12-09-26_99.7wt_glycerol_D3/map-data-2026.09.12-15.15.21.190.jpk-force-map,2.7,155.0,64,381.0553918272161,347.67102996863053,433.0573200276883,58.47286186702432
4,raw/keeper_6e87fc8bc37b4a89aeda/12-09-26_99.7wt_glycerol_D3/map-data-2026.09.12-15.15.21.190.jpk-force-map,2.7,160.0,64,348.58794012411465,317.7327913499231,395.2847419891984,54.507484295417115
4,raw/keeper_6e87fc8bc37b4a89aeda/12-09-26_99.7wt_glycerol_D3/map-data-2026.09.12-15.15.21.190.jpk-force-map,2.7,165.0,64,330.56304730291515,295.7513434408357,362.22082278010686,51.6391709379925
4,raw/keeper_6e87fc8bc37b4a89aeda/12-09-26_99.7wt_glycerol_D3/map-data-2026.09.12-15.15.21.190.jpk-force-map,2.7,170.0,64,310.1346399409563,274.78054528916874,357.62147711676835,67.45624647611848
4,raw/keeper_6e87fc8bc37b4a89aeda/12-09-26_99.7wt_glycerol_D3/map-data-2026.09.12-15.15.21.190.jpk-force-map,2.7,175.0,64,292.28032734978996,231.12054700941695,326.1320369569096,73.28478851885824
4,raw/keeper_6e87fc8bc37b4a89aeda/12-09-26_99.7wt_glycerol_D3/map-data-2026.09.12-15.15.21.190.jpk-force-map,2.7,180.0,64,247.6594981501973,204.54956975267731,289.90636944562584,64.3831255281185
4,raw/keeper_6e87fc8bc37b4a89aeda/12-09-26_99.7wt_glycerol_D3/map-data-2026.09.12-15.15.21.190.jpk-force-map,2.7,185.0,64,217.86408899566197,174.66532501214357,271.1652997699415,69.44448653506599
4,raw/keeper_6e87fc8bc37b4a89aeda/12-09-26_99.7wt_glycerol_D3/map-data-2026.09.12-15.15.21.190.jpk-force-map,2.7,190.0,64,191.29318629321864,152.97995706526814,226.30033010125646,53.86636137366146
4,raw/keeper_6e87fc8bc37b4a89aeda/12-09-26_99.7wt_glycerol_D3/map-data-2026.09.12-15.15.21.190.jpk-force-map,2.7,195.0,64,176.61793516861835,131.33739985211545,213.56397942641408,64.41503306711532
4,raw/keeper_6e87fc8bc37b4a89aeda/12-09-26_99.7wt_glycerol_D3/map-data-2026.09.12-15.15.21.190.jpk-force-map,2.7,200.0,64,156.22388905346293,116.9943295367776,200.58415927114683,62.335737390722905
4,raw/keeper_6e87fc8bc37b4a89aeda/12-09-26_99.7wt_glycerol_D3/map-data-2026.09.12-15.15.21.190.jpk-force-map,2.7,205.0,64,130.43824190297204,99.05544752212647,201.2485126058622,76.40175469942953
4,raw/keeper_6e87fc8bc37b4a89aeda/12-09-26_99.7wt_glycerol_D3/map-data-2026.09.12-15.15.21.190.jpk-force-map,2.7,210.0,64,125.75028431652454,73.32556698530021,181.14847550024223,81.97304681459639
4,raw/keeper_6e87fc8bc37b4a89aeda/12-09-26_99.7wt_glycerol_D3/map-data-2026.09.12-15.15.21.190.jpk-force-map,2.7,215.0,64,105.73721065568334,68.9523362189606,170.1386697877399,78.2148594596468
4,raw/keeper_6e87fc8bc37b4a89aeda/12-09-26_99.7wt_glycerol_D3/map-data-2026.09.12-15.15.21.190.jpk-force-map,2.7,220.0,64,81.60900491863381,47.285987901463336,130.4556627568844,54.63931475099612
4,raw/keeper_6e87fc8bc37b4a89aeda/12-09-26_99.7wt_glycerol_D3/map-data-2026.09.12-15.15.21.190.jpk-force-map,2.7,225.0,64,44.97207934109811,16.06533254754375,80.0243699174772,48.124625522466005
4,raw/keeper_6e87fc8bc37b4a89aeda/12-09-26_99.7wt_glycerol_D3/map-data-2026.09.12-15.15.21.190.jpk-force-map,2.7,230.0,64,16.399360646593745,1.0569231240166892,42.17714646072567,28.67885958519687
4,raw/keeper_6e87fc8bc37b4a89aeda/12-09-26_99.7wt_glycerol_D3/map-data-2026.09.12-15.15.21.190.jpk-force-map,2.7,235.0,64,0.1472530190888759,-32.18506487998523,26.75619498028905,46.328518465854955
4,raw/keeper_6e87fc8bc37b4a89aeda/12-09-26_99.7wt_glycerol_D3/map-data-2026.09.12-15.15.21.190.jpk-force-map,2.7,240.0,64,-12.166764134590021,-43.59346271217108,11.73053866287399,40.70171361925384
4,raw/keeper_6e87fc8bc37b4a89aeda/12-09-26_99.7wt_glycerol_D3/map-data-2026.09.12-15.15.21.190.jpk-force-map,2.7,245.0,64,-20.915942757180204,-56.1207217210128,-3.965957213037204,33.57677735543435
4,raw/keeper_6e87fc8bc37b4a89aeda/12-09-26_99.7wt_glycerol_D3/map-data-2026.09.12-15.15.21.190.jpk-force-map,2.7,250.0,64,-40.0313329871826,-86.50714763409381,-11.521082509203069,48.21690929768738
4,raw/keeper_6e87fc8bc37b4a89aeda/12-09-26_99.7wt_glycerol_D3/map-data-2026.09.12-15.15.21.190.jpk-force-map,2.7,255.0,64,-51.823635742672536,-101.46378324071593,-19.508854670859876,56.29865415777283
4,raw/keeper_6e87fc8bc37b4a89aeda/12-09-26_99.7wt_glycerol_D3/map-data-2026.09.12-15.15.21.190.jpk-force-map,2.7,260.0,64,-79.04717018768322,-131.29746360070752,-38.41373670323231,71.4663781170503
4,raw/keeper_6e87fc8bc37b4a89aeda/12-09-26_99.7wt_glycerol_D3/map-data-2026.09.12-15.15.21.190.jpk-force-map,2.7,265.0,64,-95.51339775428681,-154.99134914250442,-67.8943113481206,64.19927030918642
4,raw/keeper_6e87fc8bc37b4a89aeda/12-09-26_99.7wt_glycerol_D3/map-data-2026.09.12-15.15.21.190.jpk-force-map,2.7,270.0,64,-117.76323284639895,-164.01171487613777,-75.51024809867017,64.55877665311324
4,raw/keeper_6e87fc8bc37b4a89aeda/12-09-26_99.7wt_glycerol_D3/map-data-2026.09.12-15.15.21.190.jpk-force-map,2.7,275.0,64,-143.16578688703464,-178.21515327823525,-99.9414756313027,58.64418987665053
4,raw/keeper_6e87fc8bc37b4a89aeda/12-09-26_99.7wt_glycerol_D3/map-data-2026.09.12-15.15.21.190.jpk-force-map,2.7,280.0,64,-159.7067841290597,-194.60170715347923,-100.81560818830684,68.41499556166961
4,raw/keeper_6e87fc8bc37b4a89aeda/12-09-26_99.7wt_glycerol_D3/map-data-2026.09.12-15.15.21.190.jpk-force-map,2.7,285.0,64,-160.70867789856408,-227.43728312049222,-114.91427295260954,83.74294498428719
4,raw/keeper_6e87fc8bc37b4a89aeda/12-09-26_99.7wt_glycerol_D3/map-data-2026.09.12-15.15.21.190.jpk-force-map,2.7,290.0,64,-186.2607215871793,-262.87264195529383,-124.46679068591983,96.4530515461324
4,raw/keeper_6e87fc8bc37b4a89aeda/12-09-26_99.7wt_glycerol_D3/map-data-2026.09.12-15.15.21.190.jpk-force-map,2.7,295.0,64,-208.3178255394333,-284.6458514308828,-155.40688165507908,97.87199135001124
4,raw/keeper_6e87fc8bc37b4a89aeda/12-09-26_99.7wt_glycerol_D3/map-data-2026.09.12-15.15.21.190.jpk-force-map,2.7,300.0,64,-240.66332298133864,-300.6210561179581,-176.42840157969232,94.84620360266251
5,raw/keeper_6e87fc8bc37b4a89aeda/12-09-26_99.7wt_glycerol_D3/map-data-2026.09.12-15.16.54.635.jpk-force-map,2.7,5.0,64,5649.988366565978,4249.821312968066,6266.034642588683,1112.748501301617
5,raw/keeper_6e87fc8bc37b4a89aeda/12-09-26_99.7wt_glycerol_D3/map-data-2026.09.12-15.16.54.635.jpk-force-map,2.7,10.0,64,4808.27223299095,3730.747536833383,5158.542292000595,688.5867492686982
5,raw/keeper_6e87fc8bc37b4a89aeda/12-09-26_99.7wt_glycerol_D3/map-data-2026.09.12-15.16.54.635.jpk-force-map,2.7,15.0,64,4140.617518060064,3286.935734706736,4325.062088704508,481.76586421615156
5,raw/keeper_6e87fc8bc37b4a89aeda/12-09-26_99.7wt_glycerol_D3/map-data-2026.09.12-15.16.54.635.jpk-force-map,2.7,20.0,64,3572.112710944769,2855.5370903802846,3743.202130254722,413.40851838044614
5,raw/keeper_6e87fc8bc37b4a89aeda/12-09-26_99.7wt_glycerol_D3/map-data-2026.09.12-15.16.54.635.jpk-force-map,2.7,25.0,64,3153.342189306301,2573.3638404714393,3299.177666139662,309.7636942243724
5,raw/keeper_6e87fc8bc37b4a89aeda/12-09-26_99.7wt_glycerol_D3/map-data-2026.09.12-15.16.54.635.jpk-force-map,2.7,30.0,64,2810.498955932626,2375.7790833802924,2909.4443033266743,252.00942747155645
5,raw/keeper_6e87fc8bc37b4a89aeda/12-09-26_99.7wt_glycerol_D3/map-data-2026.09.12-15.16.54.635.jpk-force-map,2.7,35.0,64,2518.857509199634,2154.4260935462726,2609.3251798669426,252.4620281748349
5,raw/keeper_6e87fc8bc37b4a89aeda/12-09-26_99.7wt_glycerol_D3/map-data-2026.09.12-15.16.54.635.jpk-force-map,2.7,40.0,64,2248.1258917715218,1985.5737587362082,2373.2047897980424,251.21694638559833
5,raw/keeper_6e87fc8bc37b4a89aeda/12-09-26_99.7wt_glycerol_D3/map-data-2026.09.12-15.16.54.635.jpk-force-map,2.7,45.0,64,2037.5533786344517,1822.4556019531774,2122.236986166663,203.84093215336313
5,raw/keeper_6e87fc8bc37b4a89aeda/12-09-26_99.7wt_glycerol_D3/map-data-2026.09.12-15.16.54.635.jpk-force-map,2.7,50.0,64,1841.810791935463,1674.254823797838,1938.653227711609,190.50267201586814
5,raw/keeper_6e87fc8bc37b4a89aeda/12-09-26_99.7wt_glycerol_D3/map-data-2026.09.12-15.16.54.635.jpk-force-map,2.7,55.0,64,1685.1527483629604,1541.7789052862638,1756.4385015164967,162.4176021517753
5,raw/keeper_6e87fc8bc37b4a89aeda/12-09-26_99.7wt_glycerol_D3/map-data-2026.09.12-15.16.54.635.jpk-force-map,2.7,60.0,64,1559.9116698904613,1424.161136155842,1602.7441900350987,142.61458968088576
5,raw/keeper_6e87fc8bc37b4a89aeda/12-09-26_99.7wt_glycerol_D3/map-data-2026.09.12-15.16.54.635.jpk-force-map,2.7,65.0,64,1433.4936441606437,1287.2823888222792,1481.4434883681802,150.01541930730207
5,raw/keeper_6e87fc8bc37b4a89aeda/12-09-26_99.7wt_glycerol_D3/map-data-2026.09.12-15.16.54.635.jpk-force-map,2.7,70.0,64,1315.6378645810507,1185.1764859947803,1394.5008276700912,153.8572933330459
5,raw/keeper_6e87fc8bc37b4a89aeda/12-09-26_99.7wt_glycerol_D3/map-data-2026.09.12-15.16.54.635.jpk-force-map,2.7,75.0,64,1214.6191787733146,1111.1060470347136,1294.0958065593686,130.30412565905652
5,raw/keeper_6e87fc8bc37b4a89aeda/12-09-26_99.7wt_glycerol_D3/map-data-2026.09.12-15.16.54.635.jpk-force-map,2.7,80.0,64,1126.2217235230573,1061.1110376536972,1211.469524834752,108.78164317672199
5,raw/keeper_6e87fc8bc37b4a89aeda/12-09-26_99.7wt_glycerol_D3/map-data-2026.09.12-15.16.54.635.jpk-force-map,2.7,85.0,64,1030.9539738914114,974.3092431566436,1124.973875129916,102.28608864632756
5,raw/keeper_6e87fc8bc37b4a89aeda/12-09-26_99.7wt_glycerol_D3/map-data-2026.09.12-15.16.54.635.jpk-force-map,2.7,90.0,64,974.4564961757326,888.7129170771652,1044.0866634894255,113.73330513119743
5,raw/keeper_6e87fc8bc37b4a89aeda/12-09-26_99.7wt_glycerol_D3/map-data-2026.09.12-15.16.54.635.jpk-force-map,2.7,95.0,64,909.3141661494801,809.1685442871678,976.9256267810846,118.00874341470568
5,raw/keeper_6e87fc8bc37b4a89aeda/12-09-26_99.7wt_glycerol_D3/map-data-2026.09.12-15.16.54.635.jpk-force-map,2.7,100.0,64,858.6909042808003,754.1502817976159,898.9640251348346,112.22733806737439
5,raw/keeper_6e87fc8bc37b4a89aeda/12-09-26_99.7wt_glycerol_D3/map-data-2026.09.12-15.16.54.635.jpk-force-map,2.7,105.0,64,787.6850610909798,716.684502972389,836.815588554463,82.13437761993241
5,raw/keeper_6e87fc8bc37b4a89aeda/12-09-26_99.7wt_glycerol_D3/map-data-2026.09.12-15.16.54.635.jpk-force-map,2.7,110.0,64,726.7049317533617,667.154944347255,781.3058392919835,91.15819318298358
5,raw/keeper_6e87fc8bc37b4a89aeda/12-09-26_99.7wt_glycerol_D3/map-data-2026.09.12-15.16.54.635.jpk-force-map,2.7,115.0,64,682.4274333722408,630.6976449210432,740.1450832694959,82.56467497801577
5,raw/keeper_6e87fc8bc37b4a89aeda/12-09-26_99.7wt_glycerol_D3/map-data-2026.09.12-15.16.54.635.jpk-force-map,2.7,120.0,64,649.9124657309362,568.5251190191422,703.577642296153,86.3610826029261
5,raw/keeper_6e87fc8bc37b4a89aeda/12-09-26_99.7wt_glycerol_D3/map-data-2026.09.12-15.16.54.635.jpk-force-map,2.7,125.0,64,609.8708773861006,548.7407530880505,645.194752696437,67.3811569097495
5,raw/keeper_6e87fc8bc37b4a89aeda/12-09-26_99.7wt_glycerol_D3/map-data-2026.09.12-15.16.54.635.jpk-force-map,2.7,130.0,64,564.3104818087464,514.4363829287772,616.9632524486742,76.68059564068687
5,raw/keeper_6e87fc8bc37b4a89aeda/12-09-26_99.7wt_glycerol_D3/map-data-2026.09.12-15.16.54.635.jpk-force-map,2.7,135.0,64,524.7354873856705,480.81725787481713,573.9396993453735,68.98987165303694
5,raw/keeper_6e87fc8bc37b4a89aeda/12-09-26_99.7wt_glycerol_D3/map-data-2026.09.12-15.16.54.635.jpk-force-map,2.7,140.0,64,489.5925139335061,456.30722645095005,528.2294993352326,52.54253010788558
5,raw/keeper_6e87fc8bc37b4a89aeda/12-09-26_99.7wt_glycerol_D3/map-data-2026.09.12-15.16.54.635.jpk-force-map,2.7,145.0,64,455.747812430243,411.9540471752298,474.9336399026687,49.204863975129435
5,raw/keeper_6e87fc8bc37b4a89aeda/12-09-26_99.7wt_glycerol_D3/map-data-2026.09.12-15.16.54.635.jpk-force-map,2.7,150.0,64,423.5296205912492,371.94434321779727,450.7939693716031,43.34122118317804
5,raw/keeper_6e87fc8bc37b4a89aeda/12-09-26_99.7wt_glycerol_D3/map-data-2026.09.12-15.16.54.635.jpk-force-map,2.7,155.0,64,390.95100014848856,334.90605872780344,436.3984708183147,73.94315477577558
5,raw/keeper_6e87fc8bc37b4a89aeda/12-09-26_99.7wt_glycerol_D3/map-data-2026.09.12-15.16.54.635.jpk-force-map,2.7,160.0,64,368.47632586622626,316.54026224466804,403.1729758814259,59.117325377928246
5,raw/keeper_6e87fc8bc37b4a89aeda/12-09-26_99.7wt_glycerol_D3/map-data-2026.09.12-15.16.54.635.jpk-force-map,2.7,165.0,64,340.24771666839973,288.25114809345376,379.43159925285846,65.30156647549059
5,raw/keeper_6e87fc8bc37b4a89aeda/12-09-26_99.7wt_glycerol_D3/map-data-2026.09.12-15.16.54.635.jpk-force-map,2.7,170.0,64,294.9347253815555,245.17866252031916,349.1538403686031,78.24728282491039
5,raw/keeper_6e87fc8bc37b4a89aeda/12-09-26_99.7wt_glycerol_D3/map-data-2026.09.12-15.16.54.635.jpk-force-map,2.7,175.0,64,272.9367512701125,221.83641645913127,322.57003977289264,75.2107364154523
5,raw/keeper_6e87fc8bc37b4a89aeda/12-09-26_99.7wt_glycerol_D3/map-data-2026.09.12-15.16.54.635.jpk-force-map,2.7,180.0,64,254.67414621692768,196.39288240693844,291.4589129641113,72.08716274605075
5,raw/keeper_6e87fc8bc37b4a89aeda/12-09-26_99.7wt_glycerol_D3/map-data-2026.09.12-15.16.54.635.jpk-force-map,2.7,185.0,64,229.46579783445506,187.760116176183,264.60273238861583,61.77220947719769
5,raw/keeper_6e87fc8bc37b4a89aeda/12-09-26_99.7wt_glycerol_D3/map-data-2026.09.12-15.16.54.635.jpk-force-map,2.7,190.0,64,197.28826293840032,158.61849849771448,240.04064549827925,63.38421568332192
5,raw/keeper_6e87fc8bc37b4a89aeda/12-09-26_99.7wt_glycerol_D3/map-data-2026.09.12-15.16.54.635.jpk-force-map,2.7,195.0,64,177.7150264907425,116.39513665706653,217.48949507559033,75.09668968445678
5,raw/keeper_6e87fc8bc37b4a89aeda/12-09-26_99.7wt_glycerol_D3/map-data-2026.09.12-15.16.54.635.jpk-force-map,2.7,200.0,64,154.94445449010465,103.94069234431979,200.245177453295,73.45997294389782
5,raw/keeper_6e87fc8bc37b4a89aeda/12-09-26_99.7wt_glycerol_D3/map-data-2026.09.12-15.16.54.635.jpk-force-map,2.7,205.0,64,125.55107523669497,67.87752834763222,178.28024746275352,84.47384623940204
5,raw/keeper_6e87fc8bc37b4a89aeda/12-09-26_99.7wt_glycerol_D3/map-data-2026.09.12-15.16.54.635.jpk-force-map,2.7,210.0,64,102.51520591442446,62.85135933772879,147.34153160617183,61.919858604919455
5,raw/keeper_6e87fc8bc37b4a89aeda/12-09-26_99.7wt_glycerol_D3/map-data-2026.09.12-15.16.54.635.jpk-force-map,2.7,215.0,64,82.42393308053008,42.20359666830661,123.6795470193988,62.00037662865503
5,raw/keeper_6e87fc8bc37b4a89aeda/12-09-26_99.7wt_glycerol_D3/map-data-2026.09.12-15.16.54.635.jpk-force-map,2.7,220.0,64,68.4725710381808,27.5751656418093,99.2256798321102,57.13112406088869
5,raw/keeper_6e87fc8bc37b4a89aeda/12-09-26_99.7wt_glycerol_D3/map-data-2026.09.12-15.16.54.635.jpk-force-map,2.7,225.0,64,39.44548532651699,3.6934364084703,79.702386479192,55.10156877438688
5,raw/keeper_6e87fc8bc37b4a89aeda/12-09-26_99.7wt_glycerol_D3/map-data-2026.09.12-15.16.54.635.jpk-force-map,2.7,230.0,64,25.244896555302113,0.6982755395517779,56.58619732832734,39.030583897835804
5,raw/keeper_6e87fc8bc37b4a89aeda/12-09-26_99.7wt_glycerol_D3/map-data-2026.09.12-15.16.54.635.jpk-force-map,2.7,235.0,64,1.1045964546229168,-17.732863642422494,36.8510703680652,41.78249246133795
5,raw/keeper_6e87fc8bc37b4a89aeda/12-09-26_99.7wt_glycerol_D3/map-data-2026.09.12-15.16.54.635.jpk-force-map,2.7,240.0,64,-9.996720514734962,-55.990276553844055,18.606275507895717,51.39810812989553
5,raw/keeper_6e87fc8bc37b4a89aeda/12-09-26_99.7wt_glycerol_D3/map-data-2026.09.12-15.16.54.635.jpk-force-map,2.7,245.0,64,-31.313334628085535,-71.42449869903085,-5.949209185308936,45.8449681866444
5,raw/keeper_6e87fc8bc37b4a89aeda/12-09-26_99.7wt_glycerol_D3/map-data-2026.09.12-15.16.54.635.jpk-force-map,2.7,250.0,64,-48.84000593825468,-85.40308134335643,-19.014451996564645,50.9769237025045
5,raw/keeper_6e87fc8bc37b4a89aeda/12-09-26_99.7wt_glycerol_D3/map-data-2026.09.12-15.16.54.635.jpk-force-map,2.7,255.0,64,-74.58025780608347,-115.23492269737139,-24.9374512048035,65.45786183394954
5,raw/keeper_6e87fc8bc37b4a89aeda/12-09-26_99.7wt_glycerol_D3/map-data-2026.09.12-15.16.54.635.jpk-force-map,2.7,260.0,64,-82.89233287302329,-142.63988088062882,-38.75490544710978,80.86507655937146
5,raw/keeper_6e87fc8bc37b4a89aeda/12-09-26_99.7wt_glycerol_D3/map-data-2026.09.12-15.16.54.635.jpk-force-map,2.7,265.0,64,-105.82379304517028,-154.68464933496938,-60.46638396532666,69.57464669607094
5,raw/keeper_6e87fc8bc37b4a89aeda/12-09-26_99.7wt_glycerol_D3/map-data-2026.09.12-15.16.54.635.jpk-force-map,2.7,270.0,64,-120.80410378278624,-179.71628746748664,-79.21191861498087,77.95215651155465
5,raw/keeper_6e87fc8bc37b4a89aeda/12-09-26_99.7wt_glycerol_D3/map-data-2026.09.12-15.16.54.635.jpk-force-map,2.7,275.0,64,-140.67535860436072,-196.83610769869927,-101.99993632096353,76.09464156618877
5,raw/keeper_6e87fc8bc37b4a89aeda/12-09-26_99.7wt_glycerol_D3/map-data-2026.09.12-15.16.54.635.jpk-force-map,2.7,280.0,64,-164.86955317748541,-235.4273747491462,-127.3007983013874,92.30067467168841
5,raw/keeper_6e87fc8bc37b4a89aeda/12-09-26_99.7wt_glycerol_D3/map-data-2026.09.12-15.16.54.635.jpk-force-map,2.7,285.0,64,-186.979176489608,-264.78023788439845,-140.4372736008935,85.2287456974427
5,raw/keeper_6e87fc8bc37b4a89aeda/12-09-26_99.7wt_glycerol_D3/map-data-2026.09.12-15.16.54.635.jpk-force-map,2.7,290.0,64,-202.02994932107924,-285.20502522107904,-168.18663949801456,79.71731399223306
5,raw/keeper_6e87fc8bc37b4a89aeda/12-09-26_99.7wt_glycerol_D3/map-data-2026.09.12-15.16.54.635.jpk-force-map,2.7,295.0,64,-214.15247790650545,-297.62274740097143,-178.7288406638512,80.18032947344496
5,raw/keeper_6e87fc8bc37b4a89aeda/12-09-26_99.7wt_glycerol_D3/map-data-2026.09.12-15.16.54.635.jpk-force-map,2.7,300.0,64,-239.51838436858344,-309.21319854101665,-183.95628970626038,89.21040864114778
6,raw/keeper_6e87fc8bc37b4a89aeda/12-09-26_99.7wt_glycerol_D3/map-data-2026.09.12-15.18.09.797.jpk-force-map,0.9,5.0,64,3243.0946440411676,2288.629054048829,4399.419719097899,1446.79727154447
6,raw/keeper_6e87fc8bc37b4a89aeda/12-09-26_99.7wt_glycerol_D3/map-data-2026.09.12-15.18.09.797.jpk-force-map,0.9,10.0,64,2700.1138150638208,1996.5099545067867,3322.2639341662616,981.5976345460973
6,raw/keeper_6e87fc8bc37b4a89aeda/12-09-26_99.7wt_glycerol_D3/map-data-2026.09.12-15.18.09.797.jpk-force-map,0.9,15.0,64,2381.6757649219217,1787.0202679698075,2703.624783973896,636.0562796701636
6,raw/keeper_6e87fc8bc37b4a89aeda/12-09-26_99.7wt_glycerol_D3/map-data-2026.09.12-15.18.09.797.jpk-force-map,0.9,20.0,64,2027.5280955404064,1549.7663378116822,2278.591212697756,448.5156294499608
6,raw/keeper_6e87fc8bc37b4a89aeda/12-09-26_99.7wt_glycerol_D3/map-data-2026.09.12-15.18.09.797.jpk-force-map,0.9,25.0,64,1758.9037470146282,1348.49714053049,1932.1889477442955,419.48389557282223
6,raw/keeper_6e87fc8bc37b4a89aeda/12-09-26_99.7wt_glycerol_D3/map-data-2026.09.12-15.18.09.797.jpk-force-map,0.9,30.0,64,1515.8858336785527,1203.9639118751686,1673.3610668932743,319.8244433969366
6,raw/keeper_6e87fc8bc37b4a89aeda/12-09-26_99.7wt_glycerol_D3/map-data-2026.09.12-15.18.09.797.jpk-force-map,0.9,35.0,64,1323.8743084562552,1083.4804412695228,1464.5668891030714,270.7599087291897
6,raw/keeper_6e87fc8bc37b4a89aeda/12-09-26_99.7wt_glycerol_D3/map-data-2026.09.12-15.18.09.797.jpk-force-map,0.9,40.0,64,1208.3887590660102,968.0985472026262,1300.9498812393963,201.09467311562676
6,raw/keeper_6e87fc8bc37b4a89aeda/12-09-26_99.7wt_glycerol_D3/map-data-2026.09.12-15.18.09.797.jpk-force-map,0.9,45.0,64,1077.4392735015795,892.4946754753698,1167.4205353719233,181.91021002658738
6,raw/keeper_6e87fc8bc37b4a89aeda/12-09-26_99.7wt_glycerol_D3/map-data-2026.09.12-15.18.09.797.jpk-force-map,0.9,50.0,64,949.7714361154831,822.5405366088227,1037.0900824138419,135.2343685419348
6,raw/keeper_6e87fc8bc37b4a89aeda/12-09-26_99.7wt_glycerol_D3/map-data-2026.09.12-15.18.09.797.jpk-force-map,0.9,55.0,64,865.3001095163938,723.6279351184901,933.0780333241113,163.3465561297025
6,raw/keeper_6e87fc8bc37b4a89aeda/12-09-26_99.7wt_glycerol_D3/map-data-2026.09.12-15.18.09.797.jpk-force-map,0.9,60.0,64,796.9947223458577,684.3267040715872,856.5239256709062,127.2789765537513
6,raw/keeper_6e87fc8bc37b4a89aeda/12-09-26_99.7wt_glycerol_D3/map-data-2026.09.12-15.18.09.797.jpk-force-map,0.9,65.0,64,715.7685951580013,651.0937537050636,786.385066109452,102.41858230710541
6,raw/keeper_6e87fc8bc37b4a89aeda/12-09-26_99.7wt_glycerol_D3/map-data-2026.09.12-15.18.09.797.jpk-force-map,0.9,70.0,64,647.3218199063551,578.9870003563847,729.6617220110958,114.50866569777067
6,raw/keeper_6e87fc8bc37b4a89aeda/12-09-26_99.7wt_glycerol_D3/map-data-2026.09.12-15.18.09.797.jpk-force-map,0.9,75.0,64,613.3969476830907,546.8430728803596,676.9836774647074,96.01486941513382
6,raw/keeper_6e87fc8bc37b4a89aeda/12-09-26_99.7wt_glycerol_D3/map-data-2026.09.12-15.18.09.797.jpk-force-map,0.9,80.0,64,547.8825254475994,491.6218653123507,612.559371582727,93.73951063152401
6,raw/keeper_6e87fc8bc37b4a89aeda/12-09-26_99.7wt_glycerol_D3/map-data-2026.09.12-15.18.09.797.jpk-force-map,0.9,85.0,64,518.5080498502191,461.7475280094193,582.2837085025799,90.15537779646193
6,raw/keeper_6e87fc8bc37b4a89aeda/12-09-26_99.7wt_glycerol_D3/map-data-2026.09.12-15.18.09.797.jpk-force-map,0.9,90.0,64,475.8842651677213,449.3962916942437,513.46642324954,54.959863930295455
6,raw/keeper_6e87fc8bc37b4a89aeda/12-09-26_99.7wt_glycerol_D3/map-data-2026.09.12-15.18.09.797.jpk-force-map,0.9,95.0,64,453.3209209756745,405.5879883514432,490.0095375320079,64.06834869036156
6,raw/keeper_6e87fc8bc37b4a89aeda/12-09-26_99.7wt_glycerol_D3/map-data-2026.09.12-15.18.09.797.jpk-force-map,0.9,100.0,64,426.4716822335496,381.96733998008824,460.2866614240038,57.564884823897266
6,raw/keeper_6e87fc8bc37b4a89aeda/12-09-26_99.7wt_glycerol_D3/map-data-2026.09.12-15.18.09.797.jpk-force-map,0.9,105.0,64,405.07827719496595,351.09034679706764,438.14143429347223,71.553896640104
6,raw/keeper_6e87fc8bc37b4a89aeda/12-09-26_99.7wt_glycerol_D3/map-data-2026.09.12-15.18.09.797.jpk-force-map,0.9,110.0,64,371.4244512579629,318.65015711499564,406.1461763681665,63.83455657629426
6,raw/keeper_6e87fc8bc37b4a89aeda/12-09-26_99.7wt_glycerol_D3/map-data-2026.09.12-15.18.09.797.jpk-force-map,0.9,115.0,64,329.7548124600677,309.03586700525864,366.87967933954803,42.713214986460436
6,raw/keeper_6e87fc8bc37b4a89aeda/12-09-26_99.7wt_glycerol_D3/map-data-2026.09.12-15.18.09.797.jpk-force-map,0.9,120.0,64,328.1272756032711,285.22958671981905,355.89342450088054,49.63503851743468
6,raw/keeper_6e87fc8bc37b4a89aeda/12-09-26_99.7wt_glycerol_D3/map-data-2026.09.12-15.18.09.797.jpk-force-map,0.9,125.0,64,302.5984597198724,264.262623972508,334.05266054899346,47.70931168923986
6,raw/keeper_6e87fc8bc37b4a89aeda/12-09-26_99.7wt_glycerol_D3/map-data-2026.09.12-15.18.09.797.jpk-force-map,0.9,130.0,64,272.6873257297906,229.4421227034612,317.11062746312666,65.68212344368106
6,raw/keeper_6e87fc8bc37b4a89aeda/12-09-26_99.7wt_glycerol_D3/map-data-2026.09.12-15.18.09.797.jpk-force-map,0.9,135.0,64,267.7754401723708,229.57328856216088,306.0024183632629,59.13621444450925
6,raw/keeper_6e87fc8bc37b4a89aeda/12-09-26_99.7wt_glycerol_D3/map-data-2026.09.12-15.18.09.797.jpk-force-map,0.9,140.0,64,253.89787031577947,202.29156034694788,294.4153221665531,63.58224384297813
6,raw/keeper_6e87fc8bc37b4a89aeda/12-09-26_99.7wt_glycerol_D3/map-data-2026.09.12-15.18.09.797.jpk-force-map,0.9,145.0,64,251.50076744450553,219.74571517820766,277.1669703284436,45.46173383450291
6,raw/keeper_6e87fc8bc37b4a89aeda/12-09-26_99.7wt_glycerol_D3/map-data-2026.09.12-15.18.09.797.jpk-force-map,0.9,150.0,64,236.60261554146007,197.47983434475972,267.4335093179077,51.199686959750906
6,raw/keeper_6e87fc8bc37b4a89aeda/12-09-26_99.7wt_glycerol_D3/map-data-2026.09.12-15.18.09.797.jpk-force-map,0.9,155.0,64,211.25423762283344,176.34034467189989,244.3530482426137,50.954988804641324
6,raw/keeper_6e87fc8bc37b4a89aeda/12-09-26_99.7wt_glycerol_D3/map-data-2026.09.12-15.18.09.797.jpk-force-map,0.9,160.0,64,192.4905448601141,169.52850914265568,245.4220822978805,57.87661583037113
6,raw/keeper_6e87fc8bc37b4a89aeda/12-09-26_99.7wt_glycerol_D3/map-data-2026.09.12-15.18.09.797.jpk-force-map,0.9,165.0,64,188.6139533969603,148.20610464562293,210.2597081610454,50.70631141834009
6,raw/keeper_6e87fc8bc37b4a89aeda/12-09-26_99.7wt_glycerol_D3/map-data-2026.09.12-15.18.09.797.jpk-force-map,0.9,170.0,64,183.32255333591013,136.20680602824083,209.16294819134953,60.33482274353669
6,raw/keeper_6e87fc8bc37b4a89aeda/12-09-26_99.7wt_glycerol_D3/map-data-2026.09.12-15.18.09.797.jpk-force-map,0.9,175.0,64,174.8941238638102,129.26144375424568,221.260401681772,68.17530829028196
6,raw/keeper_6e87fc8bc37b4a89aeda/12-09-26_99.7wt_glycerol_D3/map-data-2026.09.12-15.18.09.797.jpk-force-map,0.9,180.0,64,166.4417376111528,122.30557760827692,209.5107108485476,64.63052563033372
6,raw/keeper_6e87fc8bc37b4a89aeda/12-09-26_99.7wt_glycerol_D3/map-data-2026.09.12-15.18.09.797.jpk-force-map,0.9,185.0,64,150.7990865048219,110.69711746375961,177.14117378797687,52.146596604350414
6,raw/keeper_6e87fc8bc37b4a89aeda/12-09-26_99.7wt_glycerol_D3/map-data-2026.09.12-15.18.09.797.jpk-force-map,0.9,190.0,64,131.91153420444482,108.3514073540981,164.7985526359344,47.62520744480075
6,raw/keeper_6e87fc8bc37b4a89aeda/12-09-26_99.7wt_glycerol_D3/map-data-2026.09.12-15.18.09.797.jpk-force-map,0.9,195.0,64,117.01472427873291,91.52855345284209,157.93177059028483,50.783611668704026
6,raw/keeper_6e87fc8bc37b4a89aeda/12-09-26_99.7wt_glycerol_D3/map-data-2026.09.12-15.18.09.797.jpk-force-map,0.9,200.0,64,110.24178124074808,75.99535633735493,159.8001012566491,62.171287064637156
6,raw/keeper_6e87fc8bc37b4a89aeda/12-09-26_99.7wt_glycerol_D3/map-data-2026.09.12-15.18.09.797.jpk-force-map,0.9,205.0,64,115.8225182420961,80.4715962898088,141.34049061728237,46.404222111111814
6,raw/keeper_6e87fc8bc37b4a89aeda/12-09-26_99.7wt_glycerol_D3/map-data-2026.09.12-15.18.09.797.jpk-force-map,0.9,210.0,64,110.14749490730578,70.3478104026724,146.38609344709937,57.296384971105006
6,raw/keeper_6e87fc8bc37b4a89aeda/12-09-26_99.7wt_glycerol_D3/map-data-2026.09.12-15.18.09.797.jpk-force-map,0.9,215.0,64,98.93348497711906,60.908946552231214,120.96608541730852,51.26126679059464
6,raw/keeper_6e87fc8bc37b4a89aeda/12-09-26_99.7wt_glycerol_D3/map-data-2026.09.12-15.18.09.797.jpk-force-map,0.9,220.0,64,91.78816808033099,46.586867413220446,118.73673799661803,51.662407683096866
6,raw/keeper_6e87fc8bc37b4a89aeda/12-09-26_99.7wt_glycerol_D3/map-data-2026.09.12-15.18.09.797.jpk-force-map,0.9,225.0,64,80.56335606098654,39.623090228027934,111.52460388268452,52.11493469690905
6,raw/keeper_6e87fc8bc37b4a89aeda/12-09-26_99.7wt_glycerol_D3/map-data-2026.09.12-15.18.09.797.jpk-force-map,0.9,230.0,64,69.75170738435398,33.372333765442484,96.34933366013118,49.81683043130448
6,raw/keeper_6e87fc8bc37b4a89aeda/12-09-26_99.7wt_glycerol_D3/map-data-2026.09.12-15.18.09.797.jpk-force-map,0.9,235.0,64,62.108053003185475,36.09172657599754,97.30904626552666,43.30000420824575
6,raw/keeper_6e87fc8bc37b4a89aeda/12-09-26_99.7wt_glycerol_D3/map-data-2026.09.12-15.18.09.797.jpk-force-map,0.9,240.0,64,51.47094421810351,24.92054394715532,97.76609723735422,43.54634809477446
6,raw/keeper_6e87fc8bc37b4a89aeda/12-09-26_99.7wt_glycerol_D3/map-data-2026.09.12-15.18.09.797.jpk-force-map,0.9,245.0,64,42.265841221942466,7.3253655224573855,88.45566558808075,56.30187193114301
6,raw/keeper_6e87fc8bc37b4a89aeda/12-09-26_99.7wt_glycerol_D3/map-data-2026.09.12-15.18.09.797.jpk-force-map,0.9,250.0,64,36.0859693275573,12.271280974252486,85.54710367627008,49.49746028346856
6,raw/keeper_6e87fc8bc37b4a89aeda/12-09-26_99.7wt_glycerol_D3/map-data-2026.09.12-15.18.09.797.jpk-force-map,0.9,255.0,64,33.81135088136554,15.14621061460122,81.48531105718882,52.13534667912986
6,raw/keeper_6e87fc8bc37b4a89aeda/12-09-26_99.7wt_glycerol_D3/map-data-2026.09.12-15.18.09.797.jpk-force-map,0.9,260.0,64,39.91998200368864,7.518916759575097,80.36751849211309,55.283164183012225
6,raw/keeper_6e87fc8bc37b4a89aeda/12-09-26_99.7wt_glycerol_D3/map-data-2026.09.12-15.18.09.797.jpk-force-map,0.9,265.0,64,25.741892062348306,-1.872886762251401,57.807139904299184,46.54268461867679
6,raw/keeper_6e87fc8bc37b4a89aeda/12-09-26_99.7wt_glycerol_D3/map-data-2026.09.12-15.18.09.797.jpk-force-map,0.9,270.0,64,24.91293112511771,-7.510964301298865,57.25075775831085,48.01276491231062
6,raw/keeper_6e87fc8bc37b4a89aeda/12-09-26_99.7wt_glycerol_D3/map-data-2026.09.12-15.18.09.797.jpk-force-map,0.9,275.0,64,23.499563910283104,-5.407746182399679,50.20183956669392,41.54511412656719
6,raw/keeper_6e87fc8bc37b4a89aeda/12-09-26_99.7wt_glycerol_D3/map-data-2026.09.12-15.18.09.797.jpk-force-map,0.9,280.0,64,19.915523505980474,-7.804302322166864,44.74296570462484,39.777131883005524
6,raw/keeper_6e87fc8bc37b4a89aeda/12-09-26_99.7wt_glycerol_D3/map-data-2026.09.12-15.18.09.797.jpk-force-map,0.9,285.0,64,22.505042732305466,-12.481772604261764,37.936498084716675,38.29341903806755
6,raw/keeper_6e87fc8bc37b4a89aeda/12-09-26_99.7wt_glycerol_D3/map-data-2026.09.12-15.18.09.797.jpk-force-map,0.9,290.0,64,5.804797513292387,-27.547605403594833,45.63379842400933,51.315010974833164
6,raw/keeper_6e87fc8bc37b4a89aeda/12-09-26_99.7wt_glycerol_D3/map-data-2026.09.12-15.18.09.797.jpk-force-map,0.9,295.0,64,-1.8345161510670738,-25.85163598656568,30.024522791009154,46.902190962603115
6,raw/keeper_6e87fc8bc37b4a89aeda/12-09-26_99.7wt_glycerol_D3/map-data-2026.09.12-15.18.09.797.jpk-force-map,0.9,300.0,64,-11.062946358173221,-50.785748815655445,23.716724007909882,57.79798916960991
7,raw/keeper_6e87fc8bc37b4a89aeda/12-09-26_99.7wt_glycerol_D3/map-data-2026.09.12-15.19.36.626.jpk-force-map,0.3,5.0,64,1397.9952123911357,1189.875668144733,2545.775429016314,911.0161195428482
7,raw/keeper_6e87fc8bc37b4a89aeda/12-09-26_99.7wt_glycerol_D3/map-data-2026.09.12-15.19.36.626.jpk-force-map,0.3,10.0,64,1231.8876105685724,941.2790224894998,1859.8593267524147,679.6625618643627
7,raw/keeper_6e87fc8bc37b4a89aeda/12-09-26_99.7wt_glycerol_D3/map-data-2026.09.12-15.19.36.626.jpk-force-map,0.3,15.0,64,1243.132121489774,836.0322714142152,1546.8039311302907,515.8959266492686
7,raw/keeper_6e87fc8bc37b4a89aeda/12-09-26_99.7wt_glycerol_D3/map-data-2026.09.12-15.19.36.626.jpk-force-map,0.3,20.0,64,1099.2039258007112,783.1710138264698,1283.558178057042,309.47655093655584
7,raw/keeper_6e87fc8bc37b4a89aeda/12-09-26_99.7wt_glycerol_D3/map-data-2026.09.12-15.19.36.626.jpk-force-map,0.3,25.0,64,923.0615973398985,675.4212762114824,1064.286984407438,258.4990131551647
7,raw/keeper_6e87fc8bc37b4a89aeda/12-09-26_99.7wt_glycerol_D3/map-data-2026.09.12-15.19.36.626.jpk-force-map,0.3,30.0,64,790.9791184177499,582.7421428707951,886.252666716889,199.82070505552065
7,raw/keeper_6e87fc8bc37b4a89aeda/12-09-26_99.7wt_glycerol_D3/map-data-2026.09.12-15.19.36.626.jpk-force-map,0.3,35.0,64,688.1508341615477,526.4291539033236,788.7462338098885,181.50803748155633
7,raw/keeper_6e87fc8bc37b4a89aeda/12-09-26_99.7wt_glycerol_D3/map-data-2026.09.12-15.19.36.626.jpk-force-map,0.3,40.0,64,591.8587250657653,454.951000962357,661.4446982493478,149.2409921406379
7,raw/keeper_6e87fc8bc37b4a89aeda/12-09-26_99.7wt_glycerol_D3/map-data-2026.09.12-15.19.36.626.jpk-force-map,0.3,45.0,64,515.8071630727774,412.74816640463547,577.5749502674532,116.64246701622311
7,raw/keeper_6e87fc8bc37b4a89aeda/12-09-26_99.7wt_glycerol_D3/map-data-2026.09.12-15.19.36.626.jpk-force-map,0.3,50.0,64,444.8592568550266,357.757745802863,506.91108763496084,102.34818430343748
7,raw/keeper_6e87fc8bc37b4a89aeda/12-09-26_99.7wt_glycerol_D3/map-data-2026.09.12-15.19.36.626.jpk-force-map,0.3,55.0,64,415.0548846173095,330.75980437477557,470.0116812314325,87.6848401792342
7,raw/keeper_6e87fc8bc37b4a89aeda/12-09-26_99.7wt_glycerol_D3/map-data-2026.09.12-15.19.36.626.jpk-force-map,0.3,60.0,64,368.7047767978431,302.7492582099428,418.34685442378094,76.17955639475979
7,raw/keeper_6e87fc8bc37b4a89aeda/12-09-26_99.7wt_glycerol_D3/map-data-2026.09.12-15.19.36.626.jpk-force-map,0.3,65.0,64,324.91494635291457,273.7162081545715,365.3410029201827,68.45741613121982
7,raw/keeper_6e87fc8bc37b4a89aeda/12-09-26_99.7wt_glycerol_D3/map-data-2026.09.12-15.19.36.626.jpk-force-map,0.3,70.0,64,293.462874463145,241.47404296739808,337.95062424376545,72.44568656375735
7,raw/keeper_6e87fc8bc37b4a89aeda/12-09-26_99.7wt_glycerol_D3/map-data-2026.09.12-15.19.36.626.jpk-force-map,0.3,75.0,64,246.06748227370383,219.00639335661242,309.8394049274374,62.34399061097301
7,raw/keeper_6e87fc8bc37b4a89aeda/12-09-26_99.7wt_glycerol_D3/map-data-2026.09.12-15.19.36.626.jpk-force-map,0.3,80.0,64,238.1617115542135,208.76930150665692,269.28376470931414,46.52841342532978
7,raw/keeper_6e87fc8bc37b4a89aeda/12-09-26_99.7wt_glycerol_D3/map-data-2026.09.12-15.19.36.626.jpk-force-map,0.3,85.0,64,206.9489589557054,186.76856888624945,242.26308422084125,40.04020327843187
7,raw/keeper_6e87fc8bc37b4a89aeda/12-09-26_99.7wt_glycerol_D3/map-data-2026.09.12-15.19.36.626.jpk-force-map,0.3,90.0,64,199.95316484213964,172.8802217919308,229.20945531219522,41.14873848623412
7,raw/keeper_6e87fc8bc37b4a89aeda/12-09-26_99.7wt_glycerol_D3/map-data-2026.09.12-15.19.36.626.jpk-force-map,0.3,95.0,64,190.47625344913132,154.37703002444616,224.7052740662342,52.13743454734888
7,raw/keeper_6e87fc8bc37b4a89aeda/12-09-26_99.7wt_glycerol_D3/map-data-2026.09.12-15.19.36.626.jpk-force-map,0.3,100.0,64,176.5612573357755,140.31039875613797,199.96050429842398,44.01243397042297
7,raw/keeper_6e87fc8bc37b4a89aeda/12-09-26_99.7wt_glycerol_D3/map-data-2026.09.12-15.19.36.626.jpk-force-map,0.3,105.0,64,161.3689638822235,134.58538262374486,172.6494016904512,30.173453908022022
7,raw/keeper_6e87fc8bc37b4a89aeda/12-09-26_99.7wt_glycerol_D3/map-data-2026.09.12-15.19.36.626.jpk-force-map,0.3,110.0,64,146.38099890351617,107.88531874479261,169.1950112074901,38.3487598274144
7,raw/keeper_6e87fc8bc37b4a89aeda/12-09-26_99.7wt_glycerol_D3/map-data-2026.09.12-15.19.36.626.jpk-force-map,0.3,115.0,64,143.73365867847141,113.19598694954206,160.63351060022956,32.81291234563637
7,raw/keeper_6e87fc8bc37b4a89aeda/12-09-26_99.7wt_glycerol_D3/map-data-2026.09.12-15.19.36.626.jpk-force-map,0.3,120.0,64,133.27215011270985,107.03930972513045,155.23314529316707,36.701751124699285
7,raw/keeper_6e87fc8bc37b4a89aeda/12-09-26_99.7wt_glycerol_D3/map-data-2026.09.12-15.19.36.626.jpk-force-map,0.3,125.0,64,116.57400898161535,105.93562448968521,144.4382381979693,30.86306449873811
7,raw/keeper_6e87fc8bc37b4a89aeda/12-09-26_99.7wt_glycerol_D3/map-data-2026.09.12-15.19.36.626.jpk-force-map,0.3,130.0,64,110.31411547582218,81.27404074897325,136.63346369859335,40.32012499853182
7,raw/keeper_6e87fc8bc37b4a89aeda/12-09-26_99.7wt_glycerol_D3/map-data-2026.09.12-15.19.36.626.jpk-force-map,0.3,135.0,64,102.99838402521567,80.59939063755252,135.3802639637362,39.29151829873112
7,raw/keeper_6e87fc8bc37b4a89aeda/12-09-26_99.7wt_glycerol_D3/map-data-2026.09.12-15.19.36.626.jpk-force-map,0.3,140.0,64,106.72001852532458,81.81539606234313,122.82127795989429,28.681242211279958
7,raw/keeper_6e87fc8bc37b4a89aeda/12-09-26_99.7wt_glycerol_D3/map-data-2026.09.12-15.19.36.626.jpk-force-map,0.3,145.0,64,94.46418685803596,71.44693954222983,115.55754398908162,32.70593980342457
7,raw/keeper_6e87fc8bc37b4a89aeda/12-09-26_99.7wt_glycerol_D3/map-data-2026.09.12-15.19.36.626.jpk-force-map,0.3,150.0,64,86.06600986263051,62.28123434978126,114.1437211646576,38.53133776225947
7,raw/keeper_6e87fc8bc37b4a89aeda/12-09-26_99.7wt_glycerol_D3/map-data-2026.09.12-15.19.36.626.jpk-force-map,0.3,155.0,64,84.84777609275889,62.832521952186326,104.31827672005596,32.268863014423296
7,raw/keeper_6e87fc8bc37b4a89aeda/12-09-26_99.7wt_glycerol_D3/map-data-2026.09.12-15.19.36.626.jpk-force-map,0.3,160.0,64,75.28607161337632,52.496629091953665,97.2775015143632,34.11225414537456
7,raw/keeper_6e87fc8bc37b4a89aeda/12-09-26_99.7wt_glycerol_D3/map-data-2026.09.12-15.19.36.626.jpk-force-map,0.3,165.0,64,86.1515484919677,66.47859981485635,105.45744980056,29.23663972033321
7,raw/keeper_6e87fc8bc37b4a89aeda/12-09-26_99.7wt_glycerol_D3/map-data-2026.09.12-15.19.36.626.jpk-force-map,0.3,170.0,64,75.35900228282134,39.40455501782451,103.05713281073272,45.516534234428235
7,raw/keeper_6e87fc8bc37b4a89aeda/12-09-26_99.7wt_glycerol_D3/map-data-2026.09.12-15.19.36.626.jpk-force-map,0.3,175.0,64,74.57768982476526,53.47496370381314,102.39707877377356,33.75476198020141
7,raw/keeper_6e87fc8bc37b4a89aeda/12-09-26_99.7wt_glycerol_D3/map-data-2026.09.12-15.19.36.626.jpk-force-map,0.3,180.0,64,54.203110664766385,32.99914809319101,88.56028183347226,39.02429573002689
7,raw/keeper_6e87fc8bc37b4a89aeda/12-09-26_99.7wt_glycerol_D3/map-data-2026.09.12-15.19.36.626.jpk-force-map,0.3,185.0,64,54.56567649169438,33.80223040577964,76.40711143224807,31.08914378197665
7,raw/keeper_6e87fc8bc37b4a89aeda/12-09-26_99.7wt_glycerol_D3/map-data-2026.09.12-15.19.36.626.jpk-force-map,0.3,190.0,64,56.683581806973905,36.871589367181734,68.98979561096806,24.152557794547377
7,raw/keeper_6e87fc8bc37b4a89aeda/12-09-26_99.7wt_glycerol_D3/map-data-2026.09.12-15.19.36.626.jpk-force-map,0.3,195.0,64,53.98736709877072,28.294150708122913,69.10752512870428,29.260465981171592
7,raw/keeper_6e87fc8bc37b4a89aeda/12-09-26_99.7wt_glycerol_D3/map-data-2026.09.12-15.19.36.626.jpk-force-map,0.3,200.0,64,47.552751457590446,22.5827283090963,72.10908109948812,36.741322368214384
7,raw/keeper_6e87fc8bc37b4a89aeda/12-09-26_99.7wt_glycerol_D3/map-data-2026.09.12-15.19.36.626.jpk-force-map,0.3,205.0,64,38.90650746681878,19.36154366509618,58.68957283962857,29.3468545990712
7,raw/keeper_6e87fc8bc37b4a89aeda/12-09-26_99.7wt_glycerol_D3/map-data-2026.09.12-15.19.36.626.jpk-force-map,0.3,210.0,64,39.403569244351004,13.274856357330657,66.11899130834985,38.85483452021968
7,raw/keeper_6e87fc8bc37b4a89aeda/12-09-26_99.7wt_glycerol_D3/map-data-2026.09.12-15.19.36.626.jpk-force-map,0.3,215.0,64,40.77806881935722,10.141546377287076,63.32351169647175,40.619820058809914
7,raw/keeper_6e87fc8bc37b4a89aeda/12-09-26_99.7wt_glycerol_D3/map-data-2026.09.12-15.19.36.626.jpk-force-map,0.3,220.0,64,30.64034127880589,5.411241950516738,55.40180292518562,37.89765747662257
7,raw/keeper_6e87fc8bc37b4a89aeda/12-09-26_99.7wt_glycerol_D3/map-data-2026.09.12-15.19.36.626.jpk-force-map,0.3,225.0,64,32.22949095679543,16.05027257968161,54.12898712657896,31.252488766065554
7,raw/keeper_6e87fc8bc37b4a89aeda/12-09-26_99.7wt_glycerol_D3/map-data-2026.09.12-15.19.36.626.jpk-force-map,0.3,230.0,64,25.98474025697117,2.4201401488435366,60.86249094179951,42.08120499539744
7,raw/keeper_6e87fc8bc37b4a89aeda/12-09-26_99.7wt_glycerol_D3/map-data-2026.09.12-15.19.36.626.jpk-force-map,0.3,235.0,64,22.01908126111828,-0.7731197692701178,49.54969656895851,38.13874484787164
7,raw/keeper_6e87fc8bc37b4a89aeda/12-09-26_99.7wt_glycerol_D3/map-data-2026.09.12-15.19.36.626.jpk-force-map,0.3,240.0,64,22.54733986976455,-0.403388446082135,47.03996700734078,35.37686364323705
