Repository: Yikuan-Yan/AFM2026

# AFM2026

Reproducible analysis code, derived results, quality-control figures and experimental planning for silica colloidal-probe AFM measurements in water–glycerol mixtures at 25.6 °C.

## Repository contents

- `analysis/calibrate_cantilevers.py`: raw thermal-noise and hard-contact calibration workflow.
- `analysis/fit_glycerol_surface_forces.py`: raw reconstruction and silica sphere–plane surface-force fitting.
- `analysis/analyze_velocity_systematics.py`: contact, snap-in, pull-off, raster and acquisition-history diagnostics.
- `analysis/analyze_velocity_joint_fit.py`: same-pixel velocity comparisons, hydrodynamic shape tests and joint PB fits.
- `analysis/analyze_27_08_26_palindrome_pilot.py`: D4–D6 air calibration plus raw D4 pure-water 8×8 palindrome pilot, including same-pixel early/late decomposition, contact/retract history QC and baseline sensitivity.
- `analysis/analyze_27_08_26_full_palindrome.py`: full 29-map reconstruction of the overlapping map1–3 liquid-refresh test and map3–5 no-refresh test, including time-aware velocity models, contact/retract-state diagnostics and explicit handling of the missing final 0.1 µm/s map.
- `analysis/analyze_27_08_26_palindrome_distribution_tests.py`: same-pixel palindrome-mean force distributions with 64-pixel, sixteen 2×2 spatial-tile and n=3 block-level paired t-tests, including clock-center and baseline sensitivity.
- `analysis/plot_27_08_26_fixed_pixel_chronology.py`: chronological force-distance overlay and 20/50/100/200 nm force slices for one fixed physical 8×8 map position.
- `analysis/download_08_09_26_keeper.py`, `analysis/analyze_08_09_26_fixed_pixel.py` and `analysis/assess_08_09_26_refresh.py`: verified acquisition of the 36-map water experiment, cantilever-2 force reconstruction, actual-time chronology and blind liquid-refresh candidate diagnostics.
- `analysis/fit_08_09_26_water.py` and `analysis/compare_08_09_26_water_quality.py`: per-map nonlinear PB fits, parameter sensitivity and the within/between-group quality comparison for the same 08-09-26 experiment.
- `analysis/download_12_09_26_keeper.py`, `analysis/analyze_12_09_26_997glycerol_observational.py`, `analysis/analyze_12_09_26_997glycerol_adaptive_baseline.py` and `analysis/analyze_12_09_26_997glycerol_time_speed.py`: verified acquisition, deliberately fit-free raw observation, held-out-map-validated speed-conditioned dynamic baseline, and map-level time/speed/palindrome analysis of the 32-map, 99.7 wt% glycerol D3 experiment.
- `analysis/plot_12_09_26_997glycerol_force_pb_time_series.py` and `analysis/analyze_12_09_26_997glycerol_decay_v0.py`: physical-window contact reconstruction, requested absolute-force/PB time figures, same-speed linear decay, and blockwise palindrome-pair speed extrapolation for the same D3 experiment.
- `analysis/plot_zero_wt_all_fd_curves.py`: all measured 0 wt% approach curves, split into three speed-highlight figures with pointwise median and interquartile range.
- `analysis/analyze_zero_wt_distribution_separation.py`: spatial-block bootstrap, simultaneous confidence bands and exact functional sign-flip tests for the three 0 wt% maps.
- `analysis/analyze_zero_wt_classical_distribution_tests.py`: paired t/Wilcoxon, marginal Welch/Mann-Whitney/KS and three-group repeated-measures tests for the same maps.
- `analysis/*_results/`: derived CSV data, figures, reports, provenance and SHA-256 manifests.
- `analysis/FOLLOWUP_8X8_PALINDROME_FORCE_MAPPING_PROTOCOL.md`: detailed follow-up experiment using balanced 8×8 palindromic force mapping, including the 2026-08-24 extension to 0–99.5 wt% glycerol and equilibrium-force recovery over 20–200 nm.

## Current numerical snapshot

The three cantilevers were calibrated at 25.6 °C. Their recommended `(InvOLS, k, f0, Q)` values are respectively `(85.30 nm/V, 0.2970 N/m, 16.1101 kHz, 68.91)`, `(65.72 nm/V, 0.2736 N/m, 15.0774 kHz, 64.75)` and `(91.56 nm/V, 0.2384 N/m, 15.0675 kHz, 67.62)`. The cantilever-2 spectrum whose header selected 97.67 kHz was re-fitted from its measured PSD; the fundamental is 15.0777 kHz and the 97.67 kHz peak is retained only as a higher-mode observation.

The glycerol experiment uses cantilever 1 with `k = 0.2969899087 N/m`. Embedded JPK sensitivity and force are never used: raw hard-contact data give concentration-wide sensitivities of `66.609`, `64.177`, `60.718`, `58.673` and `57.903 nm/V` at 0, 10, 20, 30 and 40 wt%.

## Raw-data policy

Original JPK force maps, individual force curves, thermal-noise files and acquisition photographs are intentionally not stored in this Git repository. The `.gitignore` excludes the local `20-08-26/`, `27-08-26/` and `calibration/` trees as well as the raw JPK/TND file extensions globally.

The derived provenance and input manifests retain source identities and hashes so that results can be checked against an authorized raw-data archive without placing the raw measurements in Git.

File: analysis/glycerol_99p7_D3_hydrodynamic_scaling_results/double_centered_interaction_20_200nm.csv
block,distance_nm,speed_um_per_s,pair_mean_force_pN,double_centered_interaction_pN
1,20.0,0.1,718.5923722672471,-792.3734334276793
1,20.0,0.3,1149.95140341091,-491.8889950352984
1,20.0,0.9,2080.0625402282267,145.6729906699902
1,20.0,2.7,3562.3078766212,1138.589437792988
1,25.0,0.1,575.274221249919,-675.3240517559099
1,25.0,0.3,964.7375815367939,-416.735284220317
1,25.0,0.9,1776.086060313798,102.06404344465909
1,25.0,2.7,3153.346198670682,989.9952925315673
1,30.0,0.1,487.8978202233252,-558.5423386465876
1,30.0,0.3,824.9436369590469,-352.3711146621479
1,30.0,0.9,1534.9125539987713,65.04865126554841
1,30.0,2.7,2805.057594046386,845.8648020431873
1,35.0,0.1,418.37075321766474,-465.24143904201776
1,35.0,0.3,712.7108252477757,-301.7759597631888
1,35.0,0.9,1350.2856401130916,43.24970399009908
1,35.0,2.7,2520.132520208076,723.7676948151078
1,40.0,0.1,348.3281846718436,-396.2320542896857
1,40.0,0.3,616.9473640997423,-258.48746761306893
1,40.0,0.9,1229.3891221380825,61.405139313243126
1,40.0,2.7,2250.6272546843265,593.3143825895114
1,45.0,0.1,297.4157515390797,-321.2250497622854
1,45.0,0.3,531.3909577040502,-218.12443634859687
1,45.0,0.9,1076.1181713703754,34.05362620570031
1,45.0,2.7,2036.6892943398327,505.2958599051818
1,50.0,0.1,256.21769351698777,-258.1703746455705
1,50.0,0.3,465.3464792729901,-179.91618164085014
1,50.0,0.9,959.4833260829438,21.671514057075456
1,50.0,2.7,1843.5557435251894,416.4150422293453
1,55.0,0.1,220.98002782465662,-216.08354864391197
1,55.0,0.3,420.48800411189785,-147.45016510795278
1,55.0,0.9,871.5711116123418,11.083791280463174
1,55.0,2.7,1702.266132073256,352.44992247140146
1,60.0,0.1,191.79827508332306,-173.6668074552182
1,60.0,0.3,378.7519540035818,-117.5877212862415
1,60.0,0.9,795.7192143087731,6.830387906921715
1,60.0,2.7,1562.641856506365,284.42414083453787
1,65.0,0.1,163.78610529159204,-132.02611436287805
1,65.0,0.3,331.9737139954592,-94.7130984102929
1,65.0,0.9,726.8098130806956,7.57384956291537
1,65.0,2.7,1427.7302159980113,219.16536321025535
1,70.0,0.1,143.17805521068885,-98.97984588344582
1,70.0,0.3,303.74511308144304,-69.2873807639736
1,70.0,0.9,667.9300853663368,2.3484404088920883
1,70.0,2.7,1320.8293204659476,165.9187862385271
1,75.0,0.1,129.66662150343956,-61.91804572581361
1,75.0,0.3,267.07783562148626,-55.38142435904899
1,75.0,0.9,614.8300469350237,-0.17836415753959045
1,75.0,2.7,1221.8151346049412,117.4778342424022
1,80.0,0.1,114.67790269795836,-32.534602903344535
1,80.0,0.3,254.809934442001,-23.27716391058391
1,80.0,0.9,558.7792322925487,-11.857017172064275
1,80.0,2.7,1127.6339227205817,67.66878398599295
1,85.0,0.1,103.30959850958422,-2.643830519975495
1,85.0,0.3,220.26388410541495,-16.564137675426764
1,85.0,0.9,526.7704634719834,-2.606709420886432
1,85.0,2.7,1040.5207397791344,21.814677616288805
1,90.0,0.1,91.80715457446672,19.64475002575557
1,90.0,0.3,204.888974044875,1.8519767448818811
1,90.0,0.9,482.53684443616544,-13.049303975855764
1,90.0,2.7,976.4676148872154,-8.447422794781573
1,95.0,0.1,81.43000005311325,36.15389187371517
1,95.0,0.3,198.56493899279437,22.41423806211435
1,95.0,0.9,459.5701863523335,-9.129665690374622
1,95.0,2.7,908.5902770672292,-49.438464245454725
1,100.0,0.1,72.50088049439279,55.578363506830215
1,100.0,0.3,182.46997525435992,34.672865515515355
1,100.0,0.9,431.3298389947383,-9.016421856134343
1,100.0,2.7,848.4403429546371,-81.23480716621123
1,105.0,0.1,65.41620109196462,73.02437742311969
1,105.0,0.3,169.982395698794,46.71597927866708
1,105.0,0.9,409.9029425094748,-5.912625022680174
1,105.0,2.7,791.3167251230241,-113.8277316791067
1,110.0,0.1,61.76576594486265,96.59266796891524
1,110.0,0.3,152.59701306400592,56.54932233677653
1,110.0,0.9,371.7773001749344,-16.819541664323083
1,110.0,2.7,741.6032824678646,-136.32244864136862
1,115.0,0.1,57.62579072034932,112.48300294436672
1,115.0,0.3,145.7796356654,69.76225513813546
1,115.0,0.9,346.2741806723421,-22.292350966950494
1,115.0,2.7,697.9425137937169,-159.9529071155515
1,120.0,0.1,58.05162000963027,132.69530432361097
1,120.0,0.3,132.34721294465342,76.1163045073522
1,120.0,0.9,326.64173982957664,-22.138319719752758
1,120.0,2.7,651.4356597080946,-186.67328911121047
1,125.0,0.1,50.56829878465382,145.24020784925438
1,125.0,0.3,126.59484366931233,90.39215998263091
1,125.0,0.9,304.12932450574345,-24.622510292966012
1,125.0,2.7,607.0708665297661,-211.00985753891916
1,130.0,0.1,48.22747612330885,163.10019485075327
1,130.0,0.3,116.0578613042201,100.05598728038251
1,130.0,0.9,281.3357566465888,-27.21526848927681
1,130.0,2.7,561.9390007639824,-235.94091364185897
1,135.0,0.1,42.788839610791555,171.96753167828427
1,135.0,0.3,115.37604569653953,113.68014501275024
1,135.0,0.9,264.9798528709525,-29.265198924864876
1,135.0,2.7,527.1914632996234,-256.3824777661697
1,140.0,0.1,40.30782173707719,186.12673660216984
1,140.0,0.3,105.8857559492429,120.83007806305358
1,140.0,0.9,252.69125873232676,-24.9135702658906
1,140.0,2.7,484.89047386886045,-282.0432443993327
1,145.0,0.1,33.5228506059484,190.21927665563464
1,145.0,0.3,101.70781602026881,127.52964931867314
1,145.0,0.9,252.85772190843994,-13.869595905183814
1,145.0,2.7,452.1768770144756,-303.87933006912397
1,150.0,0.1,33.84060101696396,205.45362080327743
1,150.0,0.3,93.66525473461022,134.4036817696417
1,150.0,0.9,231.3858443310491,-20.424879745947464
1,150.0,2.7,421.7071905200006,-319.4324228269717
1,155.0,0.1,34.48330047049726,222.37001963691762
1,155.0,0.3,85.03656413872199,142.04869055386035
1,155.0,0.9,209.98103248512496,-25.55599221176476
1,155.0,2.7,386.00319598785234,-338.86271797901315
1,160.0,0.1,31.607948355802456,232.6332821158436
1,160.0,0.3,81.55349510310033,151.70423611185953
1,160.0,0.9,191.2560582536398,-31.142351849629108
1,160.0,2.7,358.53213299517046,-353.1951663780742
1,165.0,0.1,26.175127078399314,233.23982687755557
1,165.0,0.3,84.66098444517569,160.85109149304998
1,165.0,0.9,192.55067704202034,-23.80836702213344
1,165.0,2.7,335.4053819856574,-370.2825513484721
1,170.0,0.1,26.093614381063926,244.62921129322075
1,170.0,0.3,81.97982142102367,169.64082558189853
1,170.0,0.9,182.30046363590708,-22.58768331524618
1,170.0,2.7,302.5346826612559,-391.68235355987315
1,175.0,0.1,24.153844131182247,253.50595024590197
1,175.0,0.3,72.94333539175908,171.42084875519686
1,175.0,0.9,169.93682645610642,-24.13481129248396
1,175.0,2.7,282.6085393099512,-400.7919877086149
1,180.0,0.1,21.713392078489527,264.17073110064246
1,180.0,0.3,62.30272255474884,173.8854688256198
1,180.0,0.9,162.0386768424654,-18.927727998691694
1,180.0,2.7,251.1668221835625,-419.12847192757044
1,185.0,0.1,16.757577472902078,271.3051340768271
1,185.0,0.3,61.53153291337365,185.2044967660167
1,185.0,0.9,146.90668953084366,-21.96949772854134
1,185.0,2.7,223.66494341505853,-434.5401331143023
1,190.0,0.1,17.858305387926137,282.5526209570245
1,190.0,0.3,59.9137792370196,193.73350205483598
1,190.0,0.9,136.21089823072927,-22.518530063482444
1,190.0,2.7,194.2907246158095,-453.767592948378
1,195.0,0.1,15.637366035100715,291.2863378469337
1,195.0,0.3,52.55554355368588,197.32992261423692
1,195.0,0.9,119.09569208207884,-28.67907996939823
1,195.0,2.7,177.16648082968044,-459.93718049177244
1,200.0,0.1,19.20858310043167,300.9884964077688
1,200.0,0.3,51.861484473782575,202.76680502983777
1,200.0,0.9,113.27707717253122,-28.366753383441733
1,200.0,2.7,155.5841717717838,-475.38854805416486
2,20.0,0.1,621.7677384003048,-723.6252754555376
2,20.0,0.3,1029.7138791450893,-441.7625343399431
2,20.0,0.9,1852.5402320746603,112.29605558353165
2,20.0,2.7,3241.5799906728444,1053.0917542119494
2,25.0,0.1,519.5082288709069,-597.9143723751031
2,25.0,0.3,855.4978763093852,-388.00812456581497
2,25.0,0.9,1582.1951372540348,69.9213733727384
2,25.0,2.7,2876.5189474192425,916.0011235681798
2,30.0,0.1,434.3972595444354,-499.76805858116114
2,30.0,0.3,735.5008890550025,-324.74782869978407
2,30.0,0.9,1369.184218165517,40.16773740463424
2,30.0,2.7,2561.6086906069604,784.3481498763113
2,35.0,0.1,363.15177399473475,-421.8319317237819
2,35.0,0.3,638.2271069716453,-272.8399983760614
2,35.0,0.9,1215.3710837033698,35.53621534956693
2,35.0,2.7,2287.214643073846,659.135714750277
2,40.0,0.1,307.73008164004705,-349.9379107759084
2,40.0,0.3,539.1819065233611,-244.56948552178432
2,40.0,0.9,1079.2994611820207,26.780306130779024
2,40.0,2.7,2068.490305187922,567.7270901669137
2,45.0,0.1,256.55527537083003,-300.1798080262857
2,45.0,0.3,486.1083017320072,-196.7101812942986
2,45.0,0.9,975.9049039098476,24.318657877445673
2,45.0,2.7,1872.4016374453065,472.57133144313815
2,50.0,0.1,218.2304488078933,-249.50099492301825
2,50.0,0.3,422.79531875894224,-171.0195246011594
2,50.0,0.9,869.7399669722312,7.1573606060333645
2,50.0,2.7,1724.1898252541087,413.3631589181444
2,55.0,0.1,184.66511882064884,-207.5011986366256
2,55.0,0.3,390.11782275160783,-128.13189433485655
2,55.0,0.9,787.8406393398274,0.8231592472668012
2,55.0,2.7,1570.0714737865424,334.80993372421534
2,60.0,0.1,155.4456250377459,-167.55050233379535
2,60.0,0.3,333.5206907931524,-115.55883620757885
2,60.0,0.9,733.6866268211081,15.83933681428067
2,60.0,2.7,1433.3613517036877,267.27000172709376
2,65.0,0.1,142.25692859555565,-122.8190573389092
2,65.0,0.3,301.79761403617476,-89.36177152748013
2,65.0,0.9,669.028369557203,9.101220987451882
2,65.0,2.7,1311.250816418455,203.07960787893757
2,70.0,0.1,121.48511586082871,-95.01654251230576
2,70.0,0.3,271.73264968130354,-70.85240832102096
2,70.0,0.9,619.4540037999657,8.101182791545
2,70.0,2.7,1217.3646490199687,157.7677680417816
2,75.0,0.1,104.64410384650867,-66.59624593476968
2,75.0,0.3,245.11095065161987,-52.212798758848464
2,75.0,0.9,572.3844884398409,6.292976023276367
2,75.0,2.7,1126.8516410566726,112.51606867034167
2,80.0,0.1,87.88542462678195,-42.98625261493328
2,80.0,0.3,229.59578739203533,-27.359289478869925
2,80.0,0.9,529.2264973726108,3.503657495609332
2,80.0,2.7,1040.8087844449617,66.84188459819387
2,85.0,0.1,77.28628054616199,-16.956429789153162
2,85.0,0.3,203.65743647501125,-16.668673489493983
2,85.0,0.9,486.196822533198,-2.8970504374033794
2,85.0,2.7,973.8600866564182,36.522153716050354
2,90.0,0.1,75.21518704517513,9.715839833931
2,90.0,0.3,190.05364656221468,-1.5291002782194596
2,90.0,0.9,450.4227138272459,-9.927796019284415
2,90.0,2.7,910.3356262798698,1.7410564635729884
2,95.0,0.1,66.35544440110706,30.784797000544188
2,95.0,0.3,179.3017904312507,17.647743401497735
2,95.0,0.9,416.82404150191553,-13.59776853393356
2,95.0,2.7,843.8310981375073,-34.83477186810825
2,100.0,0.1,57.90306643226165,49.84689540533196
2,100.0,0.3,167.39538646711222,33.25581581099249
2,100.0,0.9,387.3346694500592,-15.572664212156667
2,100.0,2.7,783.6213466278147,-67.53004700416767
2,105.0,0.1,49.679073124545596,67.51768845414301
2,105.0,0.3,150.04754606243768,41.80276176284502
2,105.0,0.9,371.5272202135677,-5.485327092121054
2,105.0,2.7,721.4214841505882,-103.83512312486704
2,110.0,0.1,44.37112200970725,85.95160064175155
2,110.0,0.3,136.26053482447097,51.75761382732526
2,110.0,0.9,332.6473534819749,-20.62333052126695
2,110.0,2.7,684.4288600251984,-117.08588394780992
2,115.0,0.1,38.13515214922994,101.98737655270014
2,115.0,0.3,123.91772314478355,61.686547919063685
2,115.0,0.9,309.4358176698985,-21.563120561917515
2,115.0,2.7,637.1321942917361,-142.1108039098463
2,120.0,0.1,33.71542435340273,116.93736854313568
2,120.0,0.3,115.28252147368036,72.42106603422326
2,120.0,0.9,294.2404260711414,-17.38879237441182
2,120.0,2.7,587.9036362123727,-171.969642202947
2,125.0,0.1,30.30741492657772,129.68095305567584
2,125.0,0.3,110.4923085278931,83.7824470278012
2,125.0,0.9,283.1483704021513,-12.329254104036806
2,125.0,2.7,542.5875384965142,-201.13414597944035
2,130.0,0.1,26.239848491436284,143.59897897279683
2,130.0,0.3,103.6960382789648,94.97176913113532
2,130.0,0.9,266.4656454427788,-11.02638671114687
2,130.0,2.7,498.19173073090684,-227.54436139278533
2,135.0,0.1,30.06879975922654,162.67290251736432
2,135.0,0.3,95.34792035164656,101.8686234805943
2,135.0,0.9,251.37000749253042,-10.877052384618025
2,135.0,2.7,456.82664623357425,-253.6644736133406
2,140.0,0.1,22.58249636239553,171.5355403532718
2,140.0,0.3,85.62630519042,108.4959495521062
2,140.0,0.9,239.21518032916694,-6.682938315243007
2,140.0,2.7,420.79362702404137,-273.34855159013506
2,145.0,0.1,22.14405082941195,181.28310455153468
2,145.0,0.3,83.86430551826086,116.91995961119352
2,145.0,0.9,219.1438300600159,-16.568278853147604
2,145.0,2.7,402.3213835733493,-281.63478530958065
2,150.0,0.1,22.017913243809765,194.8274084196592
2,150.0,0.3,82.93095199852989,129.65704754518924
2,150.0,0.9,199.99864296290988,-22.043024496526925
2,150.0,2.7,367.8442959608817,-302.4414314683216
2,155.0,0.1,19.534219699238434,202.31254587013322
2,155.0,0.3,78.3125618543811,135.00748839608588
2,155.0,0.9,190.93143227973908,-21.141404184652345
2,155.0,2.7,344.138266352591,-316.17863008156684
2,160.0,0.1,13.930279744106592,210.61043905314676
2,160.0,0.3,73.58121366746154,144.17797334731165
2,160.0,0.9,181.50040491422516,-16.670598412020865
2,160.0,2.7,308.29724930757493,-338.1178139884376
2,165.0,0.1,14.455605883762244,218.0555574141049
2,165.0,0.3,72.90125363337867,150.41780553453128
2,165.0,0.9,175.76524939752812,-15.485961707415413
2,165.0,2.7,286.5078698334891,-352.9874012412209
2,170.0,0.1,12.302030479588076,229.61588033461564
2,170.0,0.3,62.302324931835734,153.53277515767326
2,170.0,0.9,163.7456802953529,-13.791632484905733
2,170.0,2.7,256.4243497426419,-369.35702300738313
2,175.0,0.1,12.890611797787539,242.7278376253892
2,175.0,0.3,52.59808920546624,156.35191540387785
2,175.0,0.9,150.40927522448567,-14.604661583198833
2,175.0,2.7,228.78290533138272,-384.47509144606823
2,180.0,0.1,13.661743452487896,250.91992790712789
2,180.0,0.3,55.21726447411513,166.3920492995651
2,180.0,0.9,140.74980521116464,-16.8431729694816
2,180.0,2.7,205.36823391320127,-400.4688042372114
2,185.0,0.1,10.641615178105084,255.77277888755975
2,185.0,0.3,54.62416847908226,173.67193255934689
2,185.0,0.9,130.33645043703163,-19.38354848879993
2,185.0,2.7,187.90289593749128,-410.06116295810676
2,190.0,0.1,13.087625667780452,264.2984209492336
2,190.0,0.3,54.587280670012845,179.71467632227598
2,190.0,0.9,121.64334492910187,-21.997022424731142
2,190.0,2.7,169.86835247682097,-422.0160748467785
2,195.0,0.1,8.442122611193845,270.2554769742321
2,195.0,0.3,44.63936836795043,180.36932310179873
2,195.0,0.9,116.14235617340847,-16.89545209883937
2,195.0,2.7,147.5525202648228,-433.7293479771916
2,200.0,0.1,4.830232035302401,271.27526170390655
2,200.0,0.3,47.067535529368016,187.42916556878214
2,200.0,0.9,111.96313225377614,-16.44300071290587
2,200.0,2.7,134.3887663766657,-442.2614265597828
3,20.0,0.1,700.3153368158155,-682.0780463605115
3,20.0,0.3,1105.9313078798184,-395.58475446665597
3,20.0,0.9,1730.9484372995773,-2.594065415221678
3,20.0,2.7,3253.3160546374593,1080.256866242389
3,25.0,0.1,558.4595434698284,-589.298904644138
3,25.0,0.3,940.317636554342,-326.5634907297719
3,25.0,0.9,1521.9904057336319,23.0828380811933
3,25.0,2.7,2831.2038106254267,892.7795572927168
3,30.0,0.1,481.4338136217668,-488.20762987414815
3,30.0,0.3,783.1164235139254,-305.64769915213714
3,30.0,0.9,1342.6718074504618,21.881244416074594
3,30.0,2.7,2532.281333324869,771.9740846102106
3,35.0,0.1,404.8766740938431,-405.5810768547315
3,35.0,0.3,666.5651121736415,-263.01531794508077
3,35.0,0.9,1176.3891355724645,14.782265085417691
3,35.0,2.7,2254.937685881713,653.814129714395
3,40.0,0.1,346.90853004468397,-335.6505261391655
3,40.0,0.3,568.8453877086092,-232.83634764538778
3,40.0,0.9,1048.9481254910866,15.239949768764916
3,40.0,2.7,2026.4717854183818,553.2469240157889
3,45.0,0.1,289.73857257598956,-272.4223362524746
3,45.0,0.3,491.1443864633237,-190.139201535288
3,45.0,0.9,916.7389871032615,3.4289587363251144
3,45.0,2.7,1811.9592930986455,459.13257905143786
3,50.0,0.1,245.4436367733344,-239.70645720824137
3,50.0,0.3,447.9256667798188,-156.34710637190454
3,50.0,0.9,848.4170405951264,12.117827075078537
3,50.0,2.7,1659.751635705387,383.9357365050677
3,55.0,0.1,217.2380068664034,-192.99387882566958
3,55.0,0.3,392.1869032865919,-137.16766157562864
3,55.0,0.9,771.8980148802559,10.517009649710815
3,55.0,2.7,1520.5422216624038,319.6445307515874
3,60.0,0.1,188.0081334686866,-153.2732384427814
3,60.0,0.3,343.83401026921473,-116.5700408124008
3,60.0,0.9,697.517951927475,5.087460477534876
3,60.0,2.7,1396.7029959078593,264.7558187776479
3,65.0,0.1,160.4493449206394,-118.92622529695262
3,65.0,0.3,305.9459973285496,-92.55225205919004
3,65.0,0.9,627.350546354333,-3.1741434017312145
3,65.0,2.7,1284.6939961942098,214.65262075787433
3,70.0,0.1,139.72817940456144,-94.22877265588983
3,70.0,0.3,275.0678278444108,-78.01180338618809
3,70.0,0.9,590.1823799962988,5.076308397375385
3,70.0,2.7,1191.7870249238972,167.16426764470253
3,75.0,0.1,118.71298002751692,-64.21012929952764
3,75.0,0.3,243.2613165460153,-58.78447195117684
3,75.0,0.9,543.6944378505127,9.62220898499595
3,75.0,2.7,1086.961306811497,113.37239226570892
3,80.0,0.1,106.3575024012606,-30.821331460309295
3,80.0,0.3,228.15094169652082,-28.150571335196673
3,80.0,0.9,482.33095860490926,-5.996994795132821
3,80.0,2.7,992.8135366709524,64.96889759063907
3,85.0,0.1,94.76959439110114,-13.92110055421307
3,85.0,0.3,215.5725053051466,-12.240868810315192
3,85.0,0.9,451.90404142510283,-7.935773058683537
3,85.0,2.7,933.4542425872698,34.097742423212196
3,90.0,0.1,84.61319514121973,7.841984033741539
3,90.0,0.3,193.202579809248,-2.6913104683778215
3,90.0,0.9,429.41445628357235,1.4941256376219485
3,90.0,2.7,860.7922171232364,-6.644799202985325
3,95.0,0.1,70.55343115198676,29.72938998180274
3,95.0,0.3,174.71706569380393,14.770345353472294
3,95.0,0.9,388.7131204027727,-3.2600403058835354
3,95.0,2.7,790.2501513595364,-41.2396950293911
3,100.0,0.1,63.397759491818555,45.1565563912215
3,100.0,0.3,157.28247722343104,19.91859495268642
3,100.0,0.9,371.0285596605697,1.6382370215005153
3,100.0,2.7,742.1936199539323,-66.7133883654082
3,105.0,0.1,57.03716798309689,61.141919101172846
3,105.0,0.3,144.63751354828406,29.619585496212437
3,105.0,0.9,350.0441097888605,2.9997413684642993
3,105.0,2.7,692.7998081348181,-93.76124596584935
3,110.0,0.1,59.39964452562457,85.4389841065825
3,110.0,0.3,135.70185806291857,42.618518473728955
3,110.0,0.9,318.0398639289407,-7.069916028573516
3,110.0,2.7,643.6388790860478,-120.98758655173759
3,115.0,0.1,46.805054703374275,96.4116990566543
3,115.0,0.3,125.90017158741725,56.384136770549674
3,115.0,0.9,297.7395574157208,-3.802917769471321
3,115.0,2.7,592.0662428077312,-148.9929180577322
3,120.0,0.1,41.066030647077724,112.74455519995666
3,120.0,0.3,125.77127549285048,78.32712087558184
3,120.0,0.9,274.02543452437067,-5.445160461222542
3,120.0,2.7,533.3607650515489,-185.62651561431557
3,125.0,0.1,35.072875845979866,121.66430783972186
3,125.0,0.3,114.59209070286857,82.06084352646303
3,125.0,0.9,259.8023137880401,-4.755373756690005
3,125.0,2.7,505.1045956155069,-198.96977760949443
3,130.0,0.1,38.10156129682075,133.8629687874316
3,130.0,0.3,115.71383464564863,92.35256296611186
3,130.0,0.9,250.4657218645592,-4.921990183302114
3,130.0,2.7,473.6108561578917,-221.29354157024085
3,135.0,0.1,38.26698899659645,150.23168968918054
3,135.0,0.3,109.82127844175034,102.66329996418682
3,135.0,0.9,230.0774247140356,-9.106994131852446
3,135.0,2.7,434.9131090046448,-243.78799552151457
3,140.0,0.1,30.9051581394176,163.08626691040314
3,140.0,0.3,98.34141617461401,111.39984577545198
3,140.0,0.9,208.60817310463665,-10.359837662849998
3,140.0,2.7,394.35842142475326,-264.12627502300467
3,145.0,0.1,25.562597263451938,173.17145023965298
3,145.0,0.3,90.67553632932439,119.16171013537786
3,145.0,0.9,192.58554360127803,-10.954722960993024
3,145.0,2.7,361.67851482850494,-281.3784374140375
3,150.0,0.1,28.827081386006913,186.49462399387255
3,150.0,0.3,88.26645506777257,126.81131850549065
3,150.0,0.9,184.89366087418526,-8.58791605642125
3,150.0,2.7,328.2802361679362,-304.7180264429416
3,155.0,0.1,24.964820915373302,193.72895872049529
3,155.0,0.3,83.81794102974716,133.45939966472156
3,155.0,0.9,177.86135172303312,-4.523630010317049
3,155.0,2.7,299.236939038722,-322.6647283748994
3,160.0,0.1,27.73213557085499,207.3566474271746
3,160.0,0.3,71.94384392735944,132.44567661353148
3,160.0,0.9,164.2626894890622,-7.26191819309031
3,160.0,2.7,278.50088751480837,-332.54040584761543
3,165.0,0.1,27.19877413481548,212.85610989074593
3,165.0,0.3,69.68049146372496,136.21514804950783
3,165.0,0.9,163.01826230974194,-2.473521472799746
3,165.0,2.7,258.41073299535924,-346.5977364674538
3,170.0,0.1,24.080159634962868,221.55185793429024
3,170.0,0.3,69.90612589970218,148.255145028882
3,170.0,0.9,142.65887565857452,-11.018545580570276
3,170.0,2.7,234.40564953681445,-358.7884573826016
3,175.0,0.1,20.042100133550058,228.2556290819372
3,175.0,0.3,62.70089220008553,151.7917419783251
3,175.0,0.9,132.88940492290425,-10.046185667180737
3,175.0,2.7,212.45109087727508,-370.00118539308124
3,180.0,0.1,20.903102850586798,237.6631697731499
3,180.0,0.3,59.42958221751137,157.0669699699269
3,180.0,0.9,131.24421526549688,-3.1448373504121605
3,180.0,2.7,182.32043590351617,-391.58530239266423
3,185.0,0.1,13.91285889019432,241.29299479921883
3,185.0,0.3,50.21338719881509,158.47084393769205
3,185.0,0.9,122.34633395694526,-1.4226496725023594
3,185.0,2.7,164.94448024531084,-398.34118906440807
3,190.0,0.1,14.423580671577866,248.6968411442922
3,190.0,0.3,48.085317647803734,163.23589895037048
3,190.0,0.9,118.38198380318605,1.5061247374282516
3,190.0,2.7,142.95367991393857,-413.4388648320905
3,195.0,0.1,14.31007589729956,257.7304671879112
3,195.0,0.3,44.03204906993875,168.3297611904028
3,195.0,0.9,106.90918762657913,-0.8195406212814191
3,195.0,2.7,122.00472617109959,-425.24068775703216
3,200.0,0.1,15.581036122308301,265.21058257814593
3,200.0,0.3,40.43756278033743,170.9444300660275
3,200.0,0.9,101.72194820133058,0.20237511869606806
3,200.0,2.7,104.67887100003661,-436.3573877628692
4,20.0,0.1,597.9965814722551,-688.6477476700614
4,20.0,0.3,930.0237508981924,-458.9922465405042
4,20.0,0.9,1689.477353160463,57.03540269184202
4,20.0,2.7,3141.312323427419,1090.6045915187237
4,25.0,0.1,489.98463639702925,-574.5554379055899
4,25.0,0.3,773.7603149324245,-393.1514276665746
4,25.0,0.9,1483.7029888598363,73.3652932309127
4,25.0,2.7,2722.94504941025,894.3415723412521
4,30.0,0.1,433.0890635903088,-459.91231271592324
4,30.0,0.3,682.1809071656651,-313.19213743694695
4,30.0,0.9,1280.0674464965173,41.26844886398078
4,30.0,2.7,2388.9007803615004,731.8360012888899
4,35.0,0.1,351.5817507318882,-406.03078372462346
4,35.0,0.3,586.0085322698108,-273.9756704830809
4,35.0,0.9,1145.572357409455,42.162201626638875
4,35.0,2.7,2159.5201898039554,637.8442525810652
4,40.0,0.1,305.8785505417937,-335.2134883502556
4,40.0,0.3,505.06513154130926,-238.39857564711997
4,40.0,0.9,1014.8815504019042,27.99189018355048
4,40.0,2.7,1950.7756154722533,545.6201738138255
4,45.0,0.1,261.97499165969896,-283.4439334657694
4,45.0,0.3,449.1356830094705,-198.65491041237794
4,45.0,0.9,916.9312792011501,25.714732749377276
4,45.0,2.7,1765.8664390206172,456.3841111287703
4,50.0,0.1,229.6682707357022,-239.91182065567864
4,50.0,0.3,407.596083472019,-164.35567621574182
4,50.0,0.9,830.4341632618195,15.056450544134236
4,50.0,2.7,1622.854540485046,389.2110463272867
4,55.0,0.1,201.5284888400634,-193.7729210158484
4,55.0,0.3,360.7529232394028,-136.92015491288896
4,55.0,0.9,745.7409382253803,4.64190704316411
4,55.0,2.7,1485.4159815078638,326.0511688855735
4,60.0,0.1,180.5340238412125,-144.71328226247124
4,60.0,0.3,327.88062513953525,-99.73834926052848
4,60.0,0.9,666.9490916512403,-4.095835778747869
4,60.0,2.7,1337.85817617181,248.54746730174782
4,65.0,0.1,150.98979639486805,-114.31023488321136
4,65.0,0.3,296.0438116615801,-71.62788791287926
4,65.0,0.9,613.286764716906,2.189112112522139
4,65.0,2.7,1213.1124447280267,183.74901068356883
4,70.0,0.1,138.01946948666875,-77.91256439740533
4,70.0,0.3,255.75064398563975,-62.5530581948143
4,70.0,0.9,563.7586557586451,2.0290005482665947
4,70.0,2.7,1118.4320586944057,138.4366220439531
4,75.0,0.1,124.13178509720689,-50.71609316196668
4,75.0,0.3,235.412182240314,-41.80736431523951
4,75.0,0.9,515.8340274708938,-4.811472114584149
4,75.0,2.7,1036.2462106173425,97.33492959179046
4,80.0,0.1,103.7581254401964,-35.20604308454091
4,80.0,0.3,211.60439430132578,-29.73144251979147
4,80.0,0.9,478.9996075623452,-5.762182288696522
4,80.0,2.7,973.7272391841448,70.69966789302896
4,85.0,0.1,94.88022468306399,-7.932892755313048
4,85.0,0.3,192.0757247552596,-13.109060979497372
4,85.0,0.9,438.74272297729186,-9.868015787389595
4,85.0,2.7,897.7864897269558,30.909969522200242
4,90.0,0.1,85.83367382379295,13.819016972001577
4,90.0,0.3,180.05999105744002,5.6736659092687205
4,90.0,0.9,403.99731445228355,-13.81496372581222
4,90.0,2.7,830.4003404627119,-5.677719155457908
4,95.0,0.1,67.43160253358101,22.58061716874289
4,95.0,0.3,162.8969044829161,15.674250821698024
4,95.0,0.9,388.30182091746735,-2.346785773675151
4,95.0,2.7,773.0063059144509,-35.908082216765706
4,100.0,0.1,69.69297516645686,50.50082630688769
4,100.0,0.3,154.98067959431643,33.416862438367275
4,100.0,0.9,358.26831847565427,-6.7214517102192985
4,100.0,2.7,706.059314590912,-77.19623703503567
4,105.0,0.1,63.70136115414971,73.97949637562078
4,105.0,0.3,140.29885112401615,48.20531804910729
4,105.0,0.9,327.55705949340523,-7.9624266114281
4,105.0,2.7,639.5628797316076,-114.22238781329986
4,110.0,0.1,58.29962901832209,89.08787482673341
4,110.0,0.3,129.89338253767346,58.30996004970484
4,110.0,0.9,307.29631646011194,-7.713059057781152
4,110.0,2.7,593.5903811393101,-139.68477581865704
4,115.0,0.1,50.09684226601048,98.1486655566062
4,115.0,0.3,117.32038860993002,63.00054360414572
4,115.0,0.9,293.762118841046,-3.9836791946627272
4,115.0,2.7,558.8460495096937,-157.16552996608914
4,120.0,0.1,49.92104323523313,114.93539790128398
4,120.0,0.3,108.87754530720397,71.52023167687486
4,120.0,0.9,271.5096660647513,-9.273600595502273
4,120.0,2.7,521.8670191176712,-177.18202898265633
4,125.0,0.1,46.697572259478775,126.67532212168658
4,125.0,0.3,106.91201240602965,84.51809397185752
4,125.0,0.9,250.2467476123895,-15.573123851707123
4,125.0,2.7,488.46536066233386,-195.62029224183686
4,130.0,0.1,41.91771407707236,136.21789721119927
4,130.0,0.3,91.9230036671735,83.85151850492042
4,130.0,0.9,244.08765151525245,-7.40978667692508
4,130.0,2.7,457.1035905930572,-212.65962903919433
4,135.0,0.1,39.73406015622971,150.13857394774573
4,135.0,0.3,94.67981445068231,102.71265994581836
4,135.0,0.9,216.55411202223468,-18.838995512553765
4,135.0,2.7,419.6466505938523,-234.0122383810102
4,140.0,0.1,36.169461855652145,162.73428622634736
4,140.0,0.3,87.6208231452494,111.81397921956466
4,140.0,0.9,203.1635059779261,-16.069290977683067
4,140.0,2.7,379.01960392745445,-258.4789744682288
4,145.0,0.1,38.71916080391885,171.94582781437902
4,145.0,0.3,90.02744411502292,120.88244282910313
4,145.0,0.9,199.6606966213951,-12.910257694449115
4,145.0,2.7,350.9187228068855,-279.9180129490328
4,150.0,0.1,28.98813523372972,179.7420534211084
4,150.0,0.3,79.12912192698636,127.51137181798504
4,150.0,0.9,178.53936506160005,-16.504338077325656
4,150.0,2.7,322.5603974172322,-290.74908716176765
4,155.0,0.1,27.966012398483976,190.67421083396886
4,155.0,0.3,73.41027723356717,133.74680737267204
4,155.0,0.9,166.7579720848088,-16.331450806010707
4,155.0,2.7,293.2656369302636,-308.08956740063
4,160.0,0.1,25.07540150447118,194.09203657647925
4,160.0,0.3,79.02676716191769,145.6717339375458
4,160.0,0.9,160.4308803065782,-16.350105947718134
4,160.0,2.7,271.6331031280636,-323.4136645663068
4,165.0,0.1,28.38306913222852,208.00353899266986
4,165.0,0.3,66.46073163516601,143.7095331992274
4,165.0,0.9,148.0791966656247,-18.09795480023837
4,165.0,2.7,250.82781551427843,-333.6151173916587
4,170.0,0.1,22.173955386056058,210.72607343843498
4,170.0,0.3,69.21790690634631,155.39835666234524
4,170.0,0.9,138.50469369870314,-18.740809575222386
4,170.0,2.7,228.12766418844194,-347.3836205255576
4,175.0,0.1,22.123714074131623,218.1588344247749
4,175.0,0.3,55.07702784269169,148.74047989695498
4,175.0,0.9,143.05307735858537,-6.7094236170757995
4,175.0,2.7,207.83839171108127,-360.189890704654
4,180.0,0.1,17.07941180259494,224.06605090266834
4,180.0,0.3,57.86408281908405,162.47905362277743
4,180.0,0.9,127.50553268295694,-11.305449543274108
4,180.0,2.7,181.83710868413363,-375.2396549821715
4,185.0,0.1,23.375389587818294,236.8544342635003
4,185.0,0.3,47.14257028673121,158.24994666603328
4,185.0,0.9,123.24609662426943,-9.072480026352991
4,185.0,2.7,164.55245718751598,-386.0319009031805
4,190.0,0.1,19.292605792411187,238.4327694266155
4,190.0,0.3,56.3567109203717,173.12520625819604
4,190.0,0.9,113.97150902391594,-12.685948668184153
4,190.0,2.7,146.05121211554695,-398.87202701662727
4,195.0,0.1,17.444421353680873,248.06294374337838
4,195.0,0.3,39.73729912621543,167.98415321953297
4,195.0,0.9,109.12153666770374,-6.057562268903212
4,195.0,2.7,123.45534568267297,-409.98953469400806
4,200.0,0.1,17.445440262397973,252.70280759582667
4,200.0,0.3,47.12609378723927,180.011792824288
4,200.0,0.9,98.09626508061591,-12.443988912259783
4,200.0,2.7,108.53542392509506,-420.2706115078547

File: analysis/glycerol_99p7_D3_hydrodynamic_scaling_results/interaction_model_fits.csv
fit_range,minimum_distance_nm,maximum_distance_nm,block,model,coefficient_pN_nm_per_um_s_to_alpha,velocity_exponent_alpha,distance_shift_D0_nm,interaction_rms_pN,residual_rmse_pN,normalized_rmse,first_singular_value_variance_fraction,coefficient_over_bulk_no_slip,optimizer_success,optimizer_nfev,optimizer_message
primary_20_200,20.0,200.0,1,additive_null,0.0,1.0,0.0,273.8296573938105,273.8296573938105,1.0,0.998996430661896,0.0,True,0,closed form
primary_20_200,20.0,200.0,1,theoretical_no_slip,314782.4455707509,1.0,0.0,273.8296573938105,3050.676829014203,11.140783135213312,0.998996430661896,1.0,True,0,fixed physical coefficient
primary_20_200,20.0,200.0,1,classical_fitted,24950.304999404027,1.0,0.0,273.8296573938105,77.83985087317505,0.2842637704550351,0.998996430661896,0.07926205971926145,True,0,closed form
primary_20_200,20.0,200.0,1,distance_shift_only,75207.40763693143,1.0,37.40450644344445,273.8296573938105,40.96854311411604,0.149613243152829,0.998996430661896,0.2389186839836903,True,9,`ftol` termination condition is satisfied.
primary_20_200,20.0,200.0,1,velocity_power_only,45380.58719706242,0.5709970921307571,0.0,273.8296573938105,66.58153206195263,0.2431494553791075,0.998996430661896,nan,True,11,`ftol` termination condition is satisfied.
primary_20_200,20.0,200.0,1,velocity_power_and_shift,130041.0803122226,0.5877309394166668,36.28904197561612,273.8296573938105,10.271382743227822,0.03751011793604205,0.998996430661896,nan,True,9,`ftol` termination condition is satisfied.
primary_20_200,20.0,200.0,2,additive_null,0.0,1.0,0.0,253.83004084597727,253.83004084597727,1.0,0.9991527960835406,0.0,True,0,closed form
primary_20_200,20.0,200.0,2,theoretical_no_slip,314782.4455707509,1.0,0.0,253.83004084597727,3069.8947878132967,12.094292612418137,0.9991527960835406,1.0,True,0,fixed physical coefficient
primary_20_200,20.0,200.0,2,classical_fitted,23111.413440528297,1.0,0.0,253.83004084597727,72.74132284614664,0.2865749168369149,0.9991527960835406,0.07342027411542473,True,0,closed form
primary_20_200,20.0,200.0,2,distance_shift_only,75662.25994999356,1.0,41.53365947810188,253.83004084597727,33.262621334028815,0.13104288689853066,0.9991527960835406,0.2403636575502353,True,12,`ftol` termination condition is satisfied.
primary_20_200,20.0,200.0,2,velocity_power_only,39020.1058668974,0.615596242851085,0.0,253.83004084597727,64.96697707552197,0.25594676208929734,0.9991527960835406,nan,True,9,`ftol` termination condition is satisfied.
primary_20_200,20.0,200.0,2,velocity_power_and_shift,122350.7595094147,0.6319556718642195,40.6332810308012,253.83004084597727,8.414072892126498,0.033148451869934946,0.9991527960835406,nan,True,9,`ftol` termination condition is satisfied.
primary_20_200,20.0,200.0,3,additive_null,0.0,1.0,0.0,246.97585947489188,246.97585947489188,1.0,0.9992283759821329,0.0,True,0,closed form
primary_20_200,20.0,200.0,3,theoretical_no_slip,314782.4455707509,1.0,0.0,246.97585947489188,3075.0427114208733,12.450782509508745,0.9992283759821329,1.0,True,0,fixed physical coefficient
primary_20_200,20.0,200.0,3,classical_fitted,22608.338417473882,1.0,0.0,246.97585947489188,66.37198817339684,0.26873876788814,0.9992283759821329,0.07182210677752804,True,0,closed form
primary_20_200,20.0,200.0,3,distance_shift_only,71668.24111411996,1.0,39.91738710347265,246.97585947489188,24.67482211508973,0.09990782972697065,0.9992283759821329,0.22767546959035143,True,9,`ftol` termination condition is satisfied.
primary_20_200,20.0,200.0,3,velocity_power_only,32866.09292384867,0.7132233482579328,0.0,246.97585947489188,62.45032188870517,0.25286002454443934,0.9992283759821329,nan,True,17,`ftol` termination condition is satisfied.
primary_20_200,20.0,200.0,3,velocity_power_and_shift,102859.68518888447,0.7189276010358712,39.677986187089545,246.97585947489188,9.502285318325441,0.03847455106960146,0.9992283759821329,nan,True,14,`ftol` termination condition is satisfied.
primary_20_200,20.0,200.0,4,additive_null,0.0,1.0,0.0,245.1137726875713,245.1137726875713,1.0,0.9994948326898717,0.0,True,0,closed form
primary_20_200,20.0,200.0,4,theoretical_no_slip,314782.4455707509,1.0,0.0,245.1137726875713,3075.9161076691444,12.548932171142383,0.9994948326898717,1.0,True,0,fixed physical coefficient
primary_20_200,20.0,200.0,4,classical_fitted,22518.12051921787,1.0,0.0,245.1137726875713,62.76688694362702,0.2560724607818403,0.9994948326898717,0.07153550280857916,True,0,closed form
primary_20_200,20.0,200.0,4,distance_shift_only,63034.91622059988,1.0,33.921988505410155,245.1137726875713,28.458601199840626,0.11610363990486465,0.9994948326898717,0.20024914701424185,True,9,`ftol` termination condition is satisfied.
primary_20_200,20.0,200.0,4,velocity_power_only,35063.58483101066,0.6671800218914687,0.0,245.1137726875713,56.59765079317031,0.23090359294216903,0.9994948326898717,nan,True,8,`ftol` termination condition is satisfied.
primary_20_200,20.0,200.0,4,velocity_power_and_shift,96079.93219426944,0.6752569299351486,33.48381115641141,245.1137726875713,8.655986669991167,0.03531415870712546,0.9994948326898717,nan,True,14,`ftol` termination condition is satisfied.
sensitivity_20_250,20.0,250.0,1,additive_null,0.0,1.0,0.0,280.3452720663892,280.3452720663892,1.0,0.9988376773019694,0.0,True,0,closed form
sensitivity_20_250,20.0,250.0,1,theoretical_no_slip,314782.4455707509,1.0,0.0,280.3452720663892,2893.9736536947253,10.322890885098989,0.9988376773019694,1.0,True,0,fixed physical coefficient
sensitivity_20_250,20.0,250.0,1,classical_fitted,26669.15536906348,1.0,0.0,280.3452720663892,83.02260305012753,0.2961441169960832,0.9988376773019694,0.08472249880614542,True,0,closed form
sensitivity_20_250,20.0,250.0,1,distance_shift_only,81188.10908974617,1.0,40.94865105341779,280.3452720663892,39.3480146044962,0.14035554912150652,0.9988376773019694,0.2579181597707558,True,9,`ftol` termination condition is satisfied.
sensitivity_20_250,20.0,250.0,1,velocity_power_only,46585.20134781833,0.5948938391977324,0.0,280.3452720663892,73.6003479034555,0.26253465007972754,0.9988376773019694,nan,True,8,`ftol` termination condition is satisfied.
sensitivity_20_250,20.0,250.0,1,velocity_power_and_shift,134267.09614891658,0.615222455964362,39.752553449314654,280.3452720663892,12.014317233373053,0.04285543018013842,0.9988376773019694,nan,True,7,`ftol` termination condition is satisfied.
sensitivity_20_250,20.0,250.0,2,additive_null,0.0,1.0,0.0,260.069891588792,260.069891588792,1.0,0.9990908310493788,0.0,True,0,closed form
sensitivity_20_250,20.0,250.0,2,theoretical_no_slip,314782.4455707509,1.0,0.0,260.069891588792,2913.3276018028014,11.202094883052407,0.9990908310493788,1.0,True,0,fixed physical coefficient
sensitivity_20_250,20.0,250.0,2,classical_fitted,24725.593593937803,1.0,0.0,260.069891588792,77.49489223901672,0.2979771774640769,0.9990908310493788,0.07854819714964202,True,0,closed form
sensitivity_20_250,20.0,250.0,2,distance_shift_only,79619.4436535476,1.0,44.01618381447739,260.069891588792,32.05007967771329,0.12323640957404285,0.9990908310493788,0.25293482776393333,True,9,`ftol` termination condition is satisfied.
sensitivity_20_250,20.0,250.0,2,velocity_power_only,40422.06349127718,0.6357402879588464,0.0,260.069891588792,70.86065099532368,0.27246772228199556,0.9990908310493788,nan,True,8,`ftol` termination condition is satisfied.
sensitivity_20_250,20.0,250.0,2,velocity_power_and_shift,124424.50041995343,0.654565353133984,43.10087395836113,260.069891588792,9.308851212192113,0.03579365206531,0.9990908310493788,nan,True,8,`ftol` termination condition is satisfied.
sensitivity_20_250,20.0,250.0,3,additive_null,0.0,1.0,0.0,251.88870762383277,251.88870762383277,1.0,0.9993092124854182,0.0,True,0,closed form
sensitivity_20_250,20.0,250.0,3,theoretical_no_slip,314782.4455707509,1.0,0.0,251.88870762383277,2919.5736469531826,11.590728597937924,0.9993092124854182,1.0,True,0,fixed physical coefficient
sensitivity_20_250,20.0,250.0,3,classical_fitted,24085.556658260062,1.0,0.0,251.88870762383277,70.47297254256132,0.27977821319328344,0.9993092124854182,0.07651492958760485,True,0,closed form
sensitivity_20_250,20.0,250.0,3,distance_shift_only,73767.58174841761,1.0,41.27421825727511,251.88870762383277,23.877235015066415,0.09479279655015087,0.9993092124854182,0.23434464909459987,True,12,`ftol` termination condition is satisfied.
sensitivity_20_250,20.0,250.0,3,velocity_power_only,34449.617355953815,0.7244753713982967,0.0,251.88870762383277,66.99056928058577,0.2659530469330471,0.9993092124854182,nan,True,10,`ftol` termination condition is satisfied.
sensitivity_20_250,20.0,250.0,3,velocity_power_and_shift,103845.77078311377,0.7321193331223291,40.99233820783379,251.88870762383277,9.169013913299416,0.03640105187641956,0.9993092124854182,nan,True,12,`ftol` termination condition is satisfied.
sensitivity_20_250,20.0,250.0,4,additive_null,0.0,1.0,0.0,249.07883936477853,249.07883936477853,1.0,0.9993556455343563,0.0,True,0,closed form
sensitivity_20_250,20.0,250.0,4,theoretical_no_slip,314782.4455707509,1.0,0.0,249.07883936477853,2921.2989778574256,11.728410913217534,0.9993556455343563,1.0,True,0,fixed physical coefficient
sensitivity_20_250,20.0,250.0,4,classical_fitted,23904.594008443837,1.0,0.0,249.07883936477853,66.59028971340705,0.26734623416116404,0.9993556455343563,0.07594004794359159,True,0,closed form
sensitivity_20_250,20.0,250.0,4,distance_shift_only,66329.054193503,1.0,36.137768988822515,249.07883936477853,27.109330193384398,0.10883835119242107,0.9993556455343563,0.21071395538984972,True,10,`ftol` termination condition is satisfied.
sensitivity_20_250,20.0,250.0,4,velocity_power_only,36196.19379695133,0.685704467520891,0.0,249.07883936477853,61.4141243238277,0.24656500118778088,0.9993556455343563,nan,True,8,`ftol` termination condition is satisfied.
sensitivity_20_250,20.0,250.0,4,velocity_power_and_shift,97776.40299183707,0.6971143440945492,35.61612133236427,249.07883936477853,9.316197899533734,0.037402606834417054,0.9993556455343563,nan,True,16,`ftol` termination condition is satisfied.
sensitivity_20_300,20.0,300.0,1,additive_null,0.0,1.0,0.0,285.60984292709117,285.60984292709117,1.0,0.9984812802173213,0.0,True,0,closed form
sensitivity_20_300,20.0,300.0,1,theoretical_no_slip,314782.4455707509,1.0,0.0,285.60984292709117,2752.8101904441223,9.638358966314911,0.9984812802173213,1.0,True,0,fixed physical coefficient
sensitivity_20_300,20.0,300.0,1,classical_fitted,28257.566296798042,1.0,0.0,285.60984292709117,89.13578524156269,0.31208933252456833,0.9984812802173213,0.08976855823571278,True,0,closed form
sensitivity_20_300,20.0,300.0,1,distance_shift_only,90305.33692425418,1.0,46.42419306606931,285.60984292709117,38.32789976725441,0.13419670475796078,0.9984812802173213,0.2868817438676295,True,7,`ftol` termination condition is satisfied.
sensitivity_20_300,20.0,300.0,1,velocity_power_only,47502.36708532003,0.6182988558274443,0.0,285.60984292709117,81.41634599411356,0.2850614151099024,0.9984812802173213,nan,True,14,`ftol` termination condition is satisfied.
sensitivity_20_300,20.0,300.0,1,velocity_power_and_shift,142613.885971337,0.6437745498623054,45.04130220669896,285.60984292709117,15.845401701090381,0.0554791863568067,0.9984812802173213,nan,True,10,`ftol` termination condition is satisfied.
sensitivity_20_300,20.0,300.0,2,additive_null,0.0,1.0,0.0,264.7046548000863,264.7046548000863,1.0,0.9990447510620548,0.0,True,0,closed form
sensitivity_20_300,20.0,300.0,2,theoretical_no_slip,314782.4455707509,1.0,0.0,264.7046548000863,2772.5862964781504,10.474263471385115,0.9990447510620548,1.0,True,0,fixed physical coefficient
sensitivity_20_300,20.0,300.0,2,classical_fitted,26177.078451598714,1.0,0.0,264.7046548000863,82.96662815817048,0.31343093766458174,0.9990447510620548,0.08315927021958129,True,0,closed form
sensitivity_20_300,20.0,300.0,2,distance_shift_only,86581.43656137152,1.0,48.485656751996245,264.7046548000863,31.877834879614138,0.12042793468701686,0.9990447510620548,0.27505166752353527,True,7,`ftol` termination condition is satisfied.
sensitivity_20_300,20.0,300.0,2,velocity_power_only,41810.134377590744,0.6506102266991893,0.0,264.7046548000863,77.24586648362737,0.29181907111518685,0.9990447510620548,nan,True,8,`ftol` termination condition is satisfied.
sensitivity_20_300,20.0,300.0,2,velocity_power_and_shift,131920.06813487597,0.6716862389564434,47.5291718912029,264.7046548000863,12.179191543620128,0.04601049253485268,0.9990447510620548,nan,True,9,`ftol` termination condition is satisfied.
sensitivity_20_300,20.0,300.0,3,additive_null,0.0,1.0,0.0,255.81649411999243,255.81649411999243,1.0,0.9992519592612513,0.0,True,0,closed form
sensitivity_20_300,20.0,300.0,3,theoretical_no_slip,314782.4455707509,1.0,0.0,255.81649411999243,2779.379595225944,10.86473960479756,0.9992519592612513,1.0,True,0,fixed physical coefficient
sensitivity_20_300,20.0,300.0,3,classical_fitted,25447.67949565609,1.0,0.0,255.81649411999243,75.69089458292025,0.29587964936857014,0.9992519592612513,0.08084211763942356,True,0,closed form
sensitivity_20_300,20.0,300.0,3,distance_shift_only,79995.19078962204,1.0,45.42480873165262,255.81649411999243,23.675116758281842,0.09254726455275739,0.9992519592612513,0.2541285002236321,True,12,`ftol` termination condition is satisfied.
sensitivity_20_300,20.0,300.0,3,velocity_power_only,35644.32229811068,0.7391410107860726,0.0,255.81649411999243,72.77163508651928,0.2844681119442801,0.9992519592612513,nan,True,6,`ftol` termination condition is satisfied.
sensitivity_20_300,20.0,300.0,3,velocity_power_and_shift,109609.71154863278,0.75037399107436,45.03831809552434,255.81649411999243,11.455334150594833,0.04477949785842047,0.9992519592612513,nan,True,14,`ftol` termination condition is satisfied.
sensitivity_20_300,20.0,300.0,4,additive_null,0.0,1.0,0.0,252.4282960357134,252.4282960357134,1.0,0.9991327547351402,0.0,True,0,closed form
sensitivity_20_300,20.0,300.0,4,theoretical_no_slip,314782.4455707509,1.0,0.0,252.4282960357134,2781.630911105996,11.019489315541916,0.9991327547351402,1.0,True,0,fixed physical coefficient
sensitivity_20_300,20.0,300.0,4,classical_fitted,25202.351689671006,1.0,0.0,252.4282960357134,71.7833615275434,0.2843712953534636,0.9991327547351402,0.08006276094581803,True,0,closed form
sensitivity_20_300,20.0,300.0,4,distance_shift_only,72853.15727019757,1.0,40.62712733245332,252.4282960357134,26.823021872805874,0.10625996488527961,0.9991327547351402,0.23143970794846308,True,11,`ftol` termination condition is satisfied.
sensitivity_20_300,20.0,300.0,4,velocity_power_only,37158.00825066714,0.703694765954607,0.0,252.4282960357134,67.55746660456171,0.26763032380095664,0.9991327547351402,nan,True,13,`ftol` termination condition is satisfied.
sensitivity_20_300,20.0,300.0,4,velocity_power_and_shift,103858.94556892157,0.7193084243267661,39.9847619135745,252.4282960357134,12.619152382531885,0.049991037378577144,0.9991327547351402,nan,True,6,`ftol` termination condition is satisfied.
sensitivity_30_200,30.0,200.0,1,additive_null,0.0,1.0,0.0,224.77669769464,224.77669769464,1.0,0.9993962205081909,0.0,True,0,closed form
sensitivity_30_200,30.0,200.0,1,theoretical_no_slip,314782.4455707509,1.0,0.0,224.77669769464,2039.643170344824,9.074086376674538,0.9993962205081909,1.0,True,0,fixed physical coefficient
sensitivity_30_200,30.0,200.0,1,classical_fitted,30572.345212506567,1.0,0.0,224.77669769464,49.138908834333115,0.21861211299175018,0.9993962205081909,0.09712214147480179,True,0,closed form
sensitivity_30_200,30.0,200.0,1,distance_shift_only,76350.45525308422,1.0,38.36802958151771,224.77669769464,29.444649279085255,0.13099511462298427,0.9993962205081909,0.24254991448029647,True,12,`ftol` termination condition is satisfied.
sensitivity_30_200,30.0,200.0,1,velocity_power_only,50872.25306064408,0.6246487310698224,0.0,224.77669769464,39.828012090219914,0.1771892393593504,0.9993962205081909,nan,True,8,`ftol` termination condition is satisfied.
sensitivity_30_200,30.0,200.0,1,velocity_power_and_shift,123790.08458341204,0.6321991317649717,37.57379232148844,224.77669769464,7.138666714378678,0.031758926915442916,0.9993962205081909,nan,True,13,`ftol` termination condition is satisfied.
sensitivity_30_200,30.0,200.0,2,additive_null,0.0,1.0,0.0,209.79402003745452,209.79402003745452,1.0,0.9995953480450005,0.0,True,0,closed form
sensitivity_30_200,30.0,200.0,2,theoretical_no_slip,314782.4455707509,1.0,0.0,209.79402003745452,2054.3481958534053,9.79221521894019,0.9995953480450005,1.0,True,0,fixed physical coefficient
sensitivity_30_200,30.0,200.0,2,classical_fitted,28513.63808942048,1.0,0.0,209.79402003745452,46.52720110211848,0.22177563065816644,0.9995953480450005,0.09058204639626805,True,0,closed form
sensitivity_30_200,30.0,200.0,2,distance_shift_only,78583.29699945534,1.0,44.01314444326006,209.79402003745452,23.815052856471002,0.11351635691150444,0.9995953480450005,0.2496431999470976,True,10,`ftol` termination condition is satisfied.
sensitivity_30_200,30.0,200.0,2,velocity_power_only,44300.22825951638,0.6685987729687132,0.0,209.79402003745452,40.34265919725001,0.1922965163165644,0.9995953480450005,nan,True,16,`xtol` termination condition is satisfied.
sensitivity_30_200,30.0,200.0,2,velocity_power_and_shift,120250.36486348778,0.6736300681542604,43.554321858786864,209.79402003745452,5.325413840757752,0.025384011611994498,0.9995953480450005,nan,True,14,`ftol` termination condition is satisfied.
sensitivity_30_200,30.0,200.0,3,additive_null,0.0,1.0,0.0,203.8042295532909,203.8042295532909,1.0,0.9995664111614149,0.0,True,0,closed form
sensitivity_30_200,30.0,200.0,3,theoretical_no_slip,314782.4455707509,1.0,0.0,203.8042295532909,2059.5739538936286,10.105648731667218,0.9995664111614149,1.0,True,0,fixed physical coefficient
sensitivity_30_200,30.0,200.0,3,classical_fitted,27773.77036090854,1.0,0.0,203.8042295532909,42.790276360394735,0.20995774451877064,0.9995664111614149,0.08823163664844859,True,0,closed form
sensitivity_30_200,30.0,200.0,3,distance_shift_only,75456.63341419325,1.0,43.17458481355843,203.8042295532909,18.80762065566484,0.09228277890448298,0.9995664111614149,0.23971042374163623,True,6,`ftol` termination condition is satisfied.
sensitivity_30_200,30.0,200.0,3,velocity_power_only,39597.201270943886,0.726773292708169,0.0,203.8042295532909,38.80397529880156,0.1903982826257051,0.9995664111614149,nan,True,8,`ftol` termination condition is satisfied.
sensitivity_30_200,30.0,200.0,3,velocity_power_and_shift,106057.88438174732,0.7325128560269232,42.811241428623994,203.8042295532909,5.6093586878032164,0.02752326926726747,0.9995664111614149,nan,True,18,`ftol` termination condition is satisfied.
sensitivity_30_200,30.0,200.0,4,additive_null,0.0,1.0,0.0,199.0165959384239,199.0165959384239,1.0,0.9994560509911793,0.0,True,0,closed form
sensitivity_30_200,30.0,200.0,4,theoretical_no_slip,314782.4455707509,1.0,0.0,199.0165959384239,2064.290647533346,10.372454808603205,0.9994560509911793,1.0,True,0,fixed physical coefficient
sensitivity_30_200,30.0,200.0,4,classical_fitted,27114.01773976241,1.0,0.0,199.0165959384239,42.028543534409614,0.21118109942656904,0.9994560509911793,0.0861357363514994,True,0,closed form
sensitivity_30_200,30.0,200.0,4,distance_shift_only,69028.18563079243,1.0,39.41156441849019,199.0165959384239,21.5182376651505,0.10812283047896308,0.9994560509911793,0.21928854865344632,True,9,`ftol` termination condition is satisfied.
sensitivity_30_200,30.0,200.0,4,velocity_power_only,40898.998773292195,0.6882747328527482,0.0,199.0165959384239,36.5877592926608,0.18384275502320982,0.9994560509911793,nan,True,16,`ftol` termination condition is satisfied.
sensitivity_30_200,30.0,200.0,4,velocity_power_and_shift,101864.1408832113,0.695926254438335,38.80165628151747,199.0165959384239,6.710977622089683,0.03372069344491286,0.9994560509911793,nan,True,12,`ftol` termination condition is satisfied.
sensitivity_50_200,50.0,200.0,1,additive_null,0.0,1.0,0.0,158.08046555185206,158.08046555185206,1.0,0.9994572172053584,0.0,True,0,closed form
sensitivity_50_200,50.0,200.0,1,theoretical_no_slip,314782.4455707509,1.0,0.0,158.08046555185206,1149.795076197766,7.273479820443856,0.9994572172053584,1.0,True,0,fixed physical coefficient
sensitivity_50_200,50.0,200.0,1,classical_fitted,37594.13490037108,1.0,0.0,158.08046555185206,26.149984535814102,0.16542198585084905,0.9994572172053584,0.11942894347938272,True,0,closed form
sensitivity_50_200,50.0,200.0,1,distance_shift_only,85768.15694554403,1.0,46.76345899938896,158.08046555185206,17.895339011857857,0.11320398728195798,0.9994572172053584,0.272468043095709,True,9,`ftol` termination condition is satisfied.
sensitivity_50_200,50.0,200.0,1,velocity_power_only,57764.837768806465,0.6759473839126857,0.0,158.08046555185206,19.606342217994673,0.12402760929093788,0.9994572172053584,nan,True,8,`ftol` termination condition is satisfied.
sensitivity_50_200,50.0,200.0,1,velocity_power_and_shift,129664.93517205952,0.6795823797608241,45.98538690057829,158.08046555185206,4.902375077883301,0.031011896762634914,0.9994572172053584,nan,True,8,`ftol` termination condition is satisfied.
sensitivity_50_200,50.0,200.0,2,additive_null,0.0,1.0,0.0,150.25939641254064,150.25939641254064,1.0,0.9993641442473831,0.0,True,0,closed form
sensitivity_50_200,50.0,200.0,2,theoretical_no_slip,314782.4455707509,1.0,0.0,150.25939641254064,1157.3805886117154,7.702550497634772,0.9993641442473831,1.0,True,0,fixed physical coefficient
sensitivity_50_200,50.0,200.0,2,classical_fitted,35754.96290785773,1.0,0.0,150.25939641254064,24.336193135550392,0.16196120653070384,0.9993641442473831,0.11358626699474382,True,0,closed form
sensitivity_50_200,50.0,200.0,2,distance_shift_only,83221.13697685594,1.0,48.2049856485369,150.25939641254064,15.849003141825206,0.10547761750826819,0.9993641442473831,0.2643766771236646,True,9,`ftol` termination condition is satisfied.
sensitivity_50_200,50.0,200.0,2,velocity_power_only,53181.65364907512,0.6976933649988225,0.0,150.25939641254064,19.056103231554776,0.12682137481263273,0.9993641442473831,nan,True,10,`ftol` termination condition is satisfied.
sensitivity_50_200,50.0,200.0,2,velocity_power_and_shift,122562.78327594524,0.6999455503405302,47.72223629588188,150.25939641254064,4.723043427811255,0.03143259949510266,0.9993641442473831,nan,True,13,`ftol` termination condition is satisfied.
sensitivity_50_200,50.0,200.0,3,additive_null,0.0,1.0,0.0,145.71116519763888,145.71116519763888,1.0,0.9993949322067908,0.0,True,0,closed form
sensitivity_50_200,50.0,200.0,3,theoretical_no_slip,314782.4455707509,1.0,0.0,145.71116519763888,1161.6361169882377,7.972183294345525,0.9993949322067908,1.0,True,0,fixed physical coefficient
sensitivity_50_200,50.0,200.0,3,classical_fitted,34719.143503931744,1.0,0.0,145.71116519763888,22.394230834966763,0.15368918918870633,0.9993949322067908,0.11029567878532866,True,0,closed form
sensitivity_50_200,50.0,200.0,3,distance_shift_only,82264.8836500556,1.0,49.48363666115671,145.71116519763888,12.571335173811654,0.08627571646112513,0.9993949322067908,0.26133885420737557,True,9,`ftol` termination condition is satisfied.
sensitivity_50_200,50.0,200.0,3,velocity_power_only,47929.92949664201,0.7494946332410622,0.0,145.71116519763888,18.977179916878843,0.13023833754358277,0.9993949322067908,nan,True,6,Both `ftol` and `xtol` termination conditions are satisfied.
sensitivity_50_200,50.0,200.0,3,velocity_power_and_shift,112208.02360310999,0.7531928766987622,48.976473664822876,145.71116519763888,4.358621780837444,0.029912750851491178,0.9993949322067908,nan,True,8,`ftol` termination condition is satisfied.
sensitivity_50_200,50.0,200.0,4,additive_null,0.0,1.0,0.0,140.8748674624801,140.8748674624801,1.0,0.999375251993884,0.0,True,0,closed form
sensitivity_50_200,50.0,200.0,4,theoretical_no_slip,314782.4455707509,1.0,0.0,140.8748674624801,1166.0706440885504,8.277350425185782,0.999375251993884,1.0,True,0,fixed physical coefficient
sensitivity_50_200,50.0,200.0,4,classical_fitted,33637.742536155354,1.0,0.0,140.8748674624801,19.665938853517147,0.13959863251516366,0.999375251993884,0.10686028719029979,True,0,closed form
sensitivity_50_200,50.0,200.0,4,distance_shift_only,66510.46522281368,1.0,36.93285679252882,140.8748674624801,13.225156265728982,0.09387874859404076,0.999375251993884,0.2112902614445973,True,6,`ftol` termination condition is satisfied.
sensitivity_50_200,50.0,200.0,4,velocity_power_only,47259.61038449801,0.7370965724748529,0.0,140.8748674624801,15.410869285614785,0.10939402863835339,0.999375251993884,nan,True,6,`ftol` termination condition is satisfied.
sensitivity_50_200,50.0,200.0,4,velocity_power_and_shift,92274.81784250785,0.7404541345713286,36.41082820727196,140.8748674624801,5.315538485790348,0.03773234063347787,0.999375251993884,nan,True,14,`ftol` termination condition is satisfied.
