Repository: Yikuan-Yan/AFM2026

# AFM2026

Reproducible analysis code, derived results, quality-control figures and experimental planning for silica colloidal-probe AFM measurements in water–glycerol mixtures at 25.6 °C.

## Repository contents

- `analysis/calibrate_cantilevers.py`: raw thermal-noise and hard-contact calibration workflow.
- `analysis/fit_glycerol_surface_forces.py`: raw reconstruction and silica sphere–plane surface-force fitting.
- `analysis/analyze_velocity_systematics.py`: contact, snap-in, pull-off, raster and acquisition-history diagnostics.
- `analysis/analyze_velocity_joint_fit.py`: same-pixel velocity comparisons, hydrodynamic shape tests and joint PB fits.
- `analysis/analyze_27_08_26_palindrome_pilot.py`: D4–D6 air calibration plus raw D4 pure-water 8×8 palindrome pilot, including same-pixel early/late decomposition, contact/retract history QC and baseline sensitivity.
- `analysis/analyze_27_08_26_full_palindrome.py`: full 29-map reconstruction of the overlapping map1–3 liquid-refresh test and map3–5 no-refresh test, including time-aware velocity models, contact/retract-state diagnostics and explicit handling of the missing final 0.1 µm/s map.
- `analysis/analyze_27_08_26_palindrome_distribution_tests.py`: same-pixel palindrome-mean force distributions with 64-pixel, sixteen 2×2 spatial-tile and n=3 block-level paired t-tests, including clock-center and baseline sensitivity.
- `analysis/plot_27_08_26_fixed_pixel_chronology.py`: chronological force-distance overlay and 20/50/100/200 nm force slices for one fixed physical 8×8 map position.
- `analysis/download_08_09_26_keeper.py`, `analysis/analyze_08_09_26_fixed_pixel.py` and `analysis/assess_08_09_26_refresh.py`: verified acquisition of the 36-map water experiment, cantilever-2 force reconstruction, actual-time chronology and blind liquid-refresh candidate diagnostics.
- `analysis/fit_08_09_26_water.py` and `analysis/compare_08_09_26_water_quality.py`: per-map nonlinear PB fits, parameter sensitivity and the within/between-group quality comparison for the same 08-09-26 experiment.
- `analysis/download_12_09_26_keeper.py`, `analysis/analyze_12_09_26_997glycerol_observational.py`, `analysis/analyze_12_09_26_997glycerol_adaptive_baseline.py` and `analysis/analyze_12_09_26_997glycerol_time_speed.py`: verified acquisition, deliberately fit-free raw observation, held-out-map-validated speed-conditioned dynamic baseline, and map-level time/speed/palindrome analysis of the 32-map, 99.7 wt% glycerol D3 experiment.
- `analysis/plot_12_09_26_997glycerol_force_pb_time_series.py` and `analysis/analyze_12_09_26_997glycerol_decay_v0.py`: physical-window contact reconstruction, requested absolute-force/PB time figures, same-speed linear decay, and blockwise palindrome-pair speed extrapolation for the same D3 experiment.
- `analysis/plot_zero_wt_all_fd_curves.py`: all measured 0 wt% approach curves, split into three speed-highlight figures with pointwise median and interquartile range.
- `analysis/analyze_zero_wt_distribution_separation.py`: spatial-block bootstrap, simultaneous confidence bands and exact functional sign-flip tests for the three 0 wt% maps.
- `analysis/analyze_zero_wt_classical_distribution_tests.py`: paired t/Wilcoxon, marginal Welch/Mann-Whitney/KS and three-group repeated-measures tests for the same maps.
- `analysis/*_results/`: derived CSV data, figures, reports, provenance and SHA-256 manifests.
- `analysis/FOLLOWUP_8X8_PALINDROME_FORCE_MAPPING_PROTOCOL.md`: detailed follow-up experiment using balanced 8×8 palindromic force mapping, including the 2026-08-24 extension to 0–99.5 wt% glycerol and equilibrium-force recovery over 20–200 nm.

## Current numerical snapshot

The three cantilevers were calibrated at 25.6 °C. Their recommended `(InvOLS, k, f0, Q)` values are respectively `(85.30 nm/V, 0.2970 N/m, 16.1101 kHz, 68.91)`, `(65.72 nm/V, 0.2736 N/m, 15.0774 kHz, 64.75)` and `(91.56 nm/V, 0.2384 N/m, 15.0675 kHz, 67.62)`. The cantilever-2 spectrum whose header selected 97.67 kHz was re-fitted from its measured PSD; the fundamental is 15.0777 kHz and the 97.67 kHz peak is retained only as a higher-mode observation.

The glycerol experiment uses cantilever 1 with `k = 0.2969899087 N/m`. Embedded JPK sensitivity and force are never used: raw hard-contact data give concentration-wide sensitivities of `66.609`, `64.177`, `60.718`, `58.673` and `57.903 nm/V` at 0, 10, 20, 30 and 40 wt%.

## Raw-data policy

Original JPK force maps, individual force curves, thermal-noise files and acquisition photographs are intentionally not stored in this Git repository. The `.gitignore` excludes the local `20-08-26/`, `27-08-26/` and `calibration/` trees as well as the raw JPK/TND file extensions globally.

The derived provenance and input manifests retain source identities and hashes so that results can be checked against an authorized raw-data archive without placing the raw measurements in Git.

File: analysis/low_speed_16_09_26_results/curve_qc.csv (part 1 of 22)
acquisition_order,instrument_scan_number,block,position_in_block,source,map_midpoint_time,speed_um_per_s,point_index,acquisition_line,position_within_line,physical_row,physical_column,declared_approach_points,actual_approach_points,point_count_fraction,approach_duration_s,approach_sample_rate_Hz,approach_travel_span_nm,approach_largest_backward_step_nm,approach_direction_valid,raw_saturation_fraction,raw_min_encoder,raw_max_encoder,baseline_start_nm,baseline_stop_nm,baseline_points,baseline_raw_V,baseline_raw_mad_V,baseline_slope_mV_per_100nm,baseline_line_r2,baseline_line_inliers,baseline_75_200nm_raw_V,baseline_125_275nm_raw_V,initial_0_5nm_minus_baseline_V,terminal_contact_window_nm,terminal_contact_points,terminal_contact_slope_V_per_nm,terminal_contact_invOLS_nm_per_V,terminal_contact_r2,terminal_contact_inliers,terminal_contact_amplitude_V,terminal_contact_InvOLS_30nm_nm_per_V,terminal_contact_R2_30nm,terminal_contact_InvOLS_50nm_nm_per_V,terminal_contact_R2_50nm,force_contact_valid,calibration_accepted,qc_state,qc_reason,retract_present,retract_points,retract_travel_span_nm,contact_plane_m,contact_coordinate_mad_nm,terminal_reconstructed_distance_nm,reconstructed_max_precontact_distance_nm,force_scale_pN_per_V,baseline_75_200_force_shift_pN,baseline_125_275_force_shift_pN
1,9,1,1,16-09-26/map-data-2026.09.16-10.04.13.579.jpk-force-map,2026-09-16T10:07:02.204500+02:00,0.09999999999999999,0,1,1,0,0,10000,10000,1.0,5.0,2000.0,499.92355011214056,-0.2819803021299663,True,0.0,64973699.0,327403758.0,100.0,250.0,2999,0.4197873498144948,0.0052638320603913625,-2.130557061255218,0.033466056939210787,2999,0.4208082250543349,0.41965361444056354,0.0057730586309669985,40.0,800,0.017072061708097785,58.575233448557086,0.9994675194335454,800,0.8639774931773402,58.06795438630696,0.9990911572907678,58.63588756338174,0.9996874901135945,True,True,pass_force,,True,500,497.232154127379,1.1325077900287938e-05,0.3177455864967278,0.0,418.60951024412896,10155.936273821224,-10.367943879338261,1.3582079352013563
1,9,1,1,16-09-26/map-data-2026.09.16-10.04.13.579.jpk-force-map,2026-09-16T10:07:02.204500+02:00,0.09999999999999999,1,1,2,0,1,10000,9520,0.952,4.76,2000.0,476.06696795912563,-0.33380586533769474,True,0.0,43144518.0,283746543.0,100.0,250.0,2997,0.41493424193659445,0.00519830629032006,-0.88690332247819,0.0053922487581719025,2997,0.41564345546426146,0.4147852441326986,-0.023170843825139398,40.0,799,0.017201499561720186,58.13446649880319,0.9994270216931157,797,0.8601222584331871,58.206278091985126,0.9989124724636687,58.125129381785115,0.9996646489488399,True,True,pass_force,,True,500,496.9301023898397,1.1334636863072397e-05,0.26450643404292784,0.0,405.35269182455943,10155.936273821224,-7.202727391518073,1.5132122013052884
1,9,1,1,16-09-26/map-data-2026.09.16-10.04.13.579.jpk-force-map,2026-09-16T10:07:02.204500+02:00,0.09999999999999999,2,1,3,0,2,10000,9842,0.9842,4.921,2000.0,492.0809188198639,-0.30018250675762204,True,0.0,41106717.0,281518401.0,100.0,250.0,2999,0.41233408341890765,0.005337472272666169,-1.9379858990977314,0.024599166095851333,2998,0.41248524488361116,0.41171577145571236,-0.03627459663262328,40.0,801,0.017092119676417827,58.5064941582237,0.9996115573914656,801,0.8354148566785147,58.25967716412678,0.9994385435466716,58.91310735984919,0.9996695444097811,True,True,pass_force,,True,500,497.0402730284971,1.1342781485834533e-05,0.22752886902701902,0.0,420.5600504687196,10155.936273821224,-1.5351862025863103,6.279536895552597
1,9,1,1,16-09-26/map-data-2026.09.16-10.04.13.579.jpk-force-map,2026-09-16T10:07:02.204500+02:00,0.09999999999999999,3,1,4,0,3,10000,10000,1.0,5.0,2000.0,499.97490836765417,-0.3127884167885213,True,0.0,68178491.0,284219057.0,100.0,250.0,2999,0.40630358252449,0.00539320133812572,-1.8038206794569658,0.021267091787326664,2999,0.40679454441608615,0.40623318289764554,0.002705638372587471,40.0,801,0.017207760780822527,58.11331368079375,0.9993271425963066,799,0.8511129583797432,57.87825947933761,0.9986629271041781,58.44800146450348,0.9995740979595368,True,True,pass_force,,True,500,496.96091050449826,1.1339355462162362e-05,0.2918680612673695,0.0,431.3851733473268,10155.936273821224,-4.986177683925145,0.7149741239331703
1,9,1,1,16-09-26/map-data-2026.09.16-10.04.13.579.jpk-force-map,2026-09-16T10:07:02.204500+02:00,0.09999999999999999,4,1,5,0,4,10000,10000,1.0,5.0,2000.0,499.9497079453405,-0.34733499301037796,True,0.0,66576054.0,283002095.0,100.0,250.0,2999,0.4013955710583316,0.0066338368785406115,-2.9084358652980957,0.02994583536773998,2964,0.40207721876861374,0.4011063468980816,0.00025128778868549473,40.0,801,0.01720686917246212,58.11632493843798,0.998541119337604,801,0.8558591013193607,57.135617062597625,0.9979427110195171,58.3657598588868,0.9990695804202322,True,True,pass_force,,True,500,496.958585363769,1.1325996123226013e-05,0.5125410442245149,0.0,431.55944920091537,10155.936273821224,-6.922770706821346,2.9373421403485827
1,9,1,1,16-09-26/map-data-2026.09.16-10.04.13.579.jpk-force-map,2026-09-16T10:07:02.204500+02:00,0.09999999999999999,5,1,6,0,5,10000,10000,1.0,5.0,2000.0,500.0318629177645,-0.2987919814199813,True,0.0,65337915.0,253438888.0,100.0,250.0,2999,0.3970439040873529,0.005520203903550727,-0.7680573054222699,0.003760855273401975,2992,0.3973813128069261,0.39708263305959896,-0.006550966998749519,40.0,801,0.01696936308458422,58.92973089299078,0.9991878486313278,801,0.7900468886991115,57.929937918515165,0.998907023745274,60.296181807096296,0.9988545401770526,True,True,pass_force,,True,500,496.808716366489,1.131379439371287e-05,0.3294169779676918,0.0,440.204283671936,10155.936273821224,-3.4267014542172163,-0.3933289740814677
1,9,1,1,16-09-26/map-data-2026.09.16-10.04.13.579.jpk-force-map,2026-09-16T10:07:02.204500+02:00,0.09999999999999999,6,1,7,0,6,10000,10000,1.0,5.0,2000.0,500.01038955926765,-0.2815129944341379,True,0.0,66889112.0,280274446.0,100.0,250.0,2998,0.39237624530153076,0.005499431261364771,-1.6647877074082194,0.01873573834451414,2996,0.3934086313281098,0.3916998343178564,0.002403429466436513,40.0,799,0.017369332114858964,57.57273759216849,0.9994501741988494,799,0.8527681004954437,57.37346184105198,0.9990794983596053,58.01032905641175,0.9995848782687651,True,True,pass_force,,True,500,496.96931064526837,1.1296202655155752e-05,0.32489061505097777,0.0,432.44701952268105,10155.936273821224,-10.484846695920524,6.869586845109735
1,9,1,1,16-09-26/map-data-2026.09.16-10.04.13.579.jpk-force-map,2026-09-16T10:07:02.204500+02:00,0.09999999999999999,7,1,8,0,7,10000,10000,1.0,5.0,2000.0,500.0981522240366,-0.38842387697054903,True,0.0,65877441.0,279534053.0,100.0,250.0,2999,0.3861140463700075,0.005112857255651327,-0.5314578611601996,0.0019364688898225735,2997,0.38630177314614933,0.38575021206560867,0.004976586720907894,40.0,800,0.016462853251761264,60.74281199663952,0.9992894286852957,800,0.8120443275406362,59.669525459343376,0.9991788846825932,61.43695148821191,0.9993457300767435,True,True,pass_force,,True,500,496.87081130125017,1.1284139591480792e-05,0.5029343246677125,0.0,432.016024330397,10155.936273821224,-1.9065411753861925,3.695078009704761
1,9,1,1,16-09-26/map-data-2026.09.16-10.04.13.579.jpk-force-map,2026-09-16T10:07:02.204500+02:00,0.09999999999999999,8,2,1,1,7,10000,10000,1.0,5.0,2000.0,499.94223102221224,-0.3202539421669339,True,0.0,65296792.0,311362102.0,100.0,250.0,2999,0.38033529213835404,0.005023680855254812,-0.5606561655257486,0.002371149320196664,2999,0.3805416964800282,0.38071279254713436,0.005846645346867463,40.0,802,0.017446561663768154,57.31788413511487,0.9995247459698521,802,0.8516953863899805,57.44056229872953,0.9991365190375722,57.606422420604886,0.9996810039542015,True,True,pass_force,,True,500,496.912356095158,1.1290892703455535e-05,0.3304990472003108,-8.470329472543003e-13,422.1019684619456,10155.936273821224,-2.096229340683018,-3.8338700949143716
1,9,1,1,16-09-26/map-data-2026.09.16-10.04.13.579.jpk-force-map,2026-09-16T10:07:02.204500+02:00,0.09999999999999999,9,2,2,1,6,10000,9553,0.9553,4.7765,1999.9999999999998,477.6439832607916,-0.2605069436314693,True,0.0,45648649.0,286066394.0,100.0,250.0,2999,0.3769204346759895,0.004932822192450299,-0.585608187480093,0.0026113996073831025,2999,0.3769023244456817,0.3767846524455616,-0.008675879366773442,40.0,799,0.016763006107712877,59.65517124878258,0.999493013599241,799,0.8370279631475475,59.762316346229476,0.9989978758891059,59.7750805682414,0.9996919618704111,True,True,pass_force,,True,500,496.953912286814,1.1306116482654902e-05,0.4107074917790134,0.0,403.6590628572939,10155.936273821224,0.18392634491012538,1.3789956793433429
1,9,1,1,16-09-26/map-data-2026.09.16-10.04.13.579.jpk-force-map,2026-09-16T10:07:02.204500+02:00,0.09999999999999999,10,2,3,1,5,10000,9650,0.965,4.825,2000.0,482.62109516185467,-0.294118904465023,True,0.0,41565633.0,283795081.0,100.0,250.0,3001,0.37107720446468995,0.005226682098879782,-1.0316301712618692,0.007026915931852562,2994,0.3708414043714259,0.3710814205441043,-0.012086292703211654,40.0,797,0.0166556075720093,60.03983917587954,0.9996941254996183,797,0.8149987479713335,59.74791404303763,0.9995121592642424,60.168839893775264,0.999789033216213,True,True,pass_force,,True,500,496.98239526074326,1.1322659903078372e-05,0.44981380927199605,0.0,409.22553019691856,10155.936273821224,2.39477072055101,-0.04281823385766353
1,9,1,1,16-09-26/map-data-2026.09.16-10.04.13.579.jpk-force-map,2026-09-16T10:07:02.204500+02:00,0.09999999999999999,11,2,4,1,4,10000,9683,0.9683,4.8415,2000.0,484.1981218612689,-0.3445425445869432,True,0.0,39497563.0,281468675.0,100.0,250.0,3000,0.3623134993802999,0.004971831713633548,-1.413719019022641,0.014428270200427251,2994,0.3628381787829912,0.36222418857930117,-0.010788037816463203,40.0,800,0.0172862245504888,57.84953198306817,0.999461788506255,800,0.858822067932143,57.844350221134256,0.9991077376212184,58.0627754908069,0.999656178676051,True,True,pass_force,,True,500,496.87969014746596,1.133827471606193e-05,0.2631499192389167,-8.470329472543003e-13,411.50026163670134,10155.936273821224,-5.328610577919397,0.9070348035069384
1,9,1,1,16-09-26/map-data-2026.09.16-10.04.13.579.jpk-force-map,2026-09-16T10:07:02.204500+02:00,0.09999999999999999,12,2,5,1,3,10000,9847,0.9847,4.9235,2000.0,492.35355296808393,-0.2712436228824231,True,0.0,38785350.0,281205344.0,100.0,250.0,3000,0.3570090707690968,0.00647271902104601,-0.37958076054895307,0.0007536430209129641,3000,0.35754696574525596,0.3566987773359949,-0.011446903123999375,40.0,801,0.01713325347904457,58.36603078470095,0.9987618536266514,801,0.8568803186289685,57.81301206565393,0.9977682292687099,58.21496935993872,0.9992122020590977,True,True,pass_force,,True,500,496.96745281223485,1.1346134070640965e-05,0.4922391210925907,0.0,419.33022850266354,10155.936273821224,-5.462827099880779,3.1513203327681536
1,9,1,1,16-09-26/map-data-2026.09.16-10.04.13.579.jpk-force-map,2026-09-16T10:07:02.204500+02:00,0.09999999999999999,13,2,6,1,2,10000,10000,1.0,5.0,2000.0,500.01786648239425,-0.28244760982579464,True,0.0,37125201.0,279212844.0,100.0,250.0,2998,0.3570478025223979,0.005184798712749414,-0.48850546921923405,0.0017836520940019973,2998,0.35761872808906153,0.35689766726699784,-0.015092546437422083,40.0,800,0.017516575827204568,57.088783211095645,0.9992988145471886,800,0.8700505998347055,56.852479689111846,0.9986786360384879,57.32271390827638,0.9995824791958134,True,True,pass_force,,True,500,496.9039559543862,1.134465407631437e-05,0.3545900539729786,0.0,428.4219267074734,10155.936273821224,-5.798283672131405,1.52476408629658
1,9,1,1,16-09-26/map-data-2026.09.16-10.04.13.579.jpk-force-map,2026-09-16T10:07:02.204500+02:00,0.09999999999999999,14,2,7,1,1,10000,10000,1.0,5.0,2000.0,500.04680536627114,-0.3015844298450929,True,0.0,51095468.0,275530704.0,100.0,250.0,3000,0.3469116829380242,0.004447947162053443,0.47705288067038776,0.002132826590705017,2991,0.34700691182411125,0.3469385646158736,-0.004839210945951966,40.0,800,0.017379366541063007,57.539496484941225,0.9993784313722197,800,0.8610278561612817,57.315383720793164,0.9988348815735314,57.61283544591048,0.9995847159457492,True,True,pass_force,,True,500,496.9917186191568,1.1337815348858037e-05,0.3277967710979654,8.470329472543003e-13,430.96669868469473,10155.936273821224,-0.9671384985269571,-0.2730086071715562
1,9,1,1,16-09-26/map-data-2026.09.16-10.04.13.579.jpk-force-map,2026-09-16T10:07:02.204500+02:00,0.09999999999999999,15,2,8,1,0,10000,10000,1.0,5.0,2000.0,500.14251226186417,-0.28570736594507196,True,0.0,59432426.0,273751402.0,100.0,250.0,3001,0.34832533214082934,0.005175678211654657,0.8186377046431377,0.004753144449507474,3001,0.3480296169981563,0.34810115129545005,-0.002683768155888999,40.0,799,0.017208198857244866,58.11183426550115,0.9994565660305341,799,0.8584817001700256,57.90371079845623,0.9989631830745511,58.14082258856253,0.9996702128104689,True,True,pass_force,,True,500,497.01600722157514,1.1323873262898308e-05,0.266842612180674,0.0,432.1287134497058,10155.936273821224,3.0032641441910837,2.276766379483386
1,9,1,1,16-09-26/map-data-2026.09.16-10.04.13.579.jpk-force-map,2026-09-16T10:07:02.204500+02:00,0.09999999999999999,16,3,1,2,0,10000,10000,1.0,5.0,2000.0,500.0411976739262,-0.28944582751006465,True,0.0,54780189.0,303378507.0,100.0,250.0,2999,0.3429395687944326,0.004877093126990748,-0.5842536749330917,0.002764046091431993,2999,0.34338359760146575,0.34309540243157416,0.0026985800549398364,40.0,799,0.017725053349513156,56.41731961429986,0.9959129142961329,790,0.8732801222282476,56.59416015585877,0.9899851960588876,56.62229712266073,0.9979619966915378,True,True,pass_force,,True,500,496.9226368644596,1.132590121556618e-05,0.818434774356491,0.0,421.86794044202446,10155.936273821224,-4.509528267969509,-1.5826364881274213
1,9,1,1,16-09-26/map-data-2026.09.16-10.04.13.579.jpk-force-map,2026-09-16T10:07:02.204500+02:00,0.09999999999999999,17,3,2,2,1,10000,9572,0.9572,4.786,2000.0000000000002,478.5809579858178,-0.28571876369323945,True,0.0,30187806.0,271411726.0,100.0,250.0,2999,0.3344945893019733,0.005277009782587914,0.28949881265492633,0.0005400514223450337,2999,0.3340510165879638,0.33493782272726996,-0.016075830156520476,40.0,802,0.017509187932945487,57.11287147237643,0.9972683963943317,802,0.8664368552223931,58.53430300152486,0.9954546068131389,57.89347668836698,0.9981199032437539,True,True,pass_force,,True,500,497.0860349894105,1.1337038557670237e-05,0.6882771055205908,0.0,407.87152261300344,10155.936273821224,4.504896216286062,-4.501450421740522
1,9,1,1,16-09-26/map-data-2026.09.16-10.04.13.579.jpk-force-map,2026-09-16T10:07:02.204500+02:00,0.09999999999999999,18,3,3,2,2,10000,9304,0.9304,4.652,2000.0,465.25794719989517,-0.30064981445349304,True,0.0,-47909887.0,182872797.0,100.0,250.0,2998,0.3343743003290768,0.0057453301963954736,-1.1034011646612056,0.00693151790818769,2998,0.33495399734328196,0.3344597315583188,-0.08085394918240674,40.0,799,0.017001126615021206,58.81963134822243,0.9993367390745512,799,0.5428098735175078,58.14945516637382,0.9993154903482595,59.748078466710666,0.9990185281198449,True,True,pass_force,,True,500,496.9347754667947,1.134376093053403e-05,0.27992654286975993,0.0,420.74208880157465,10155.936273821224,-5.887365934392273,-0.8676341199763598
1,9,1,1,16-09-26/map-data-2026.09.16-10.04.13.579.jpk-force-map,2026-09-16T10:07:02.204500+02:00,0.09999999999999999,19,3,4,2,3,10000,10000,1.0,5.0,2000.0,499.9730391368708,-0.338000236848643,True,0.0,42079026.0,268294301.0,100.0,250.0,3002,0.3300123796082294,0.005376316866162372,-0.534048638198985,0.001832385567622108,2989,0.3303643693992865,0.3300906357155129,-0.002750290992031834,40.0,800,0.01744396896390163,57.32640330130086,0.9996237059667661,797,0.8438590407892377,56.834211604094016,0.9994647290666787,57.96119021413357,0.9995934772312971,True,True,pass_force,,True,500,496.9898493883735,1.1347612189336342e-05,0.3109685312245461,8.470329472543003e-13,432.4736745664352,10155.936273821224,-3.5747858870116134,-0.7947640386086869
1,9,1,1,16-09-26/map-data-2026.09.16-10.04.13.579.jpk-force-map,2026-09-16T10:07:02.204500+02:00,0.09999999999999999,20,3,5,2,4,10000,10000,1.0,5.0,2000.0,500.0776134809314,-0.3160595706577283,True,0.0,55482080.0,268133861.0,100.0,250.0,2998,0.32551775528486415,0.00533561683618668,-1.69157160205438,0.0204130481685858,2998,0.3262319830547371,0.32522283552392767,0.003179168611301353,40.0,801,0.017035073743644803,58.70241685176534,0.9994091277821154,800,0.8371351561323421,57.906127252995674,0.9994462585901435,59.36377374656278,0.9994969201190836,True,True,pass_force,,True,500,496.9062924928654,1.1342948234358454e-05,0.24970668474935953,0.0,431.691199265851,10155.936273821224,-7.25365171582318,2.9951862979615327
1,9,1,1,16-09-26/map-data-2026.09.16-10.04.13.579.jpk-force-map,2026-09-16T10:07:02.204500+02:00,0.09999999999999999,21,3,6,2,5,10000,10000,1.0,5.0,2000.0,499.9553042399373,-0.2987805836701227,True,0.0,48818174.0,268951177.0,100.0,250.0,2999,0.3205050537834315,0.005088200566434944,-0.535367893480601,0.0019409751594428037,2988,0.3205913999797761,0.3202879423799199,0.0027125882290891523,40.0,800,0.017331443584787,57.698598221660475,0.9996404880999303,797,0.86033094323998,57.64031800842958,0.9992196125519418,57.69877121639351,0.9997550732252695,True,True,pass_force,,True,500,496.82646266117075,1.1325146884278721e-05,0.25069521504033854,-8.470329472543003e-13,431.9753370159158,10155.936273821224,-0.8769264675622739,2.2049695783837464
1,9,1,1,16-09-26/map-data-2026.09.16-10.04.13.579.jpk-force-map,2026-09-16T10:07:02.204500+02:00,0.09999999999999999,22,3,7,2,6,10000,10000,1.0,5.0,2000.0,499.87966877975526,-0.29271698137750946,True,0.0,52510268.0,269116942.0,100.0,250.0,2999,0.31522022048591836,0.004969634052203342,-0.08278280778155839,5.428824632358609e-05,2999,0.3154613741101011,0.3153817497237464,0.004326837711736142,40.0,801,0.01735409284183521,57.623294349867564,0.9996572182821124,797,0.862292507560191,57.4510840253166,0.9992587945916066,57.912647079058,0.9997578700229773,True,True,pass_force,,True,500,496.95670473523916,1.1301671390480421e-05,0.23011547356354276,0.0,431.2180736317621,10155.936273821224,-2.4491408394010925,-1.6404806457403716
1,9,1,1,16-09-26/map-data-2026.09.16-10.04.13.579.jpk-force-map,2026-09-16T10:07:02.204500+02:00,0.09999999999999999,23,3,8,2,7,10000,10000,1.0,5.0,2000.0,499.94410025299555,-0.34080408302196474,True,0.0,52841552.0,265214970.0,100.0,250.0,2998,0.3107530479566821,0.005298796730049277,-0.839691745034461,0.004933596537793461,2998,0.3110959214493749,0.3109271058473874,0.002649822598282059,40.0,800,0.017459788003449144,57.274464031433375,0.999055193246762,800,0.8667060307569845,57.18276574350289,0.9982321913310986,57.49058803223061,0.9994343918664903,True,True,pass_force,,True,500,496.8796787497178,1.127825088631039e-05,0.41951302163882226,8.470329472543003e-13,432.4537977752364,10155.936273821224,-3.482201341770551,-1.7677208459586906
1,9,1,1,16-09-26/map-data-2026.09.16-10.04.13.579.jpk-force-map,2026-09-16T10:07:02.204500+02:00,0.09999999999999999,24,4,1,3,7,10000,10000,1.0,5.0,2000.0,499.8581954212584,-0.33986946763025117,True,0.0,52327463.0,296297793.0,100.0,250.0,3000,0.30693722632431086,0.005214011529320872,-0.18634652814898553,0.0002537841030315624,2998,0.30712928042206794,0.3067162353490426,0.0018724843467790575,40.0,801,0.01730657414588514,57.78151074675648,0.9995503463379499,801,0.8617789968744709,57.55191885709086,0.9991596714951899,58.22581072966779,0.9996361100378202,True,True,pass_force,,True,500,497.03980572080127,1.127394213726697e-05,0.2662752537383574,0.0,422.0945282745753,10155.936273821224,-1.9504891779471083,2.2443702619143253
1,9,1,1,16-09-26/map-data-2026.09.16-10.04.13.579.jpk-force-map,2026-09-16T10:07:02.204500+02:00,0.09999999999999999,25,4,2,3,6,10000,9346,0.9346,4.673,2000.0,467.2985545310196,-0.3169941860476797,True,0.0,29527080.0,271385552.0,100.0,250.0,3000,0.2976267380119091,0.0055326971758458835,1.0949447728166979,0.008139476959589942,3000,0.29759735338453935,0.297880651116536,-0.012449896180043551,40.0,800,0.017581414885117976,56.878243675738716,0.9995461886644799,800,0.8592357943636487,56.846459892817656,0.9991811312700921,57.228053702274494,0.9996861509924433,True,True,pass_force,,True,500,496.95064113294484,1.1298662784578848e-05,0.4601671307460015,0.0,394.118100235544,10155.936273821224,0.29842840299699036,-2.578725309679027
1,9,1,1,16-09-26/map-data-2026.09.16-10.04.13.579.jpk-force-map,2026-09-16T10:07:02.204500+02:00,0.09999999999999999,26,4,3,3,5,10000,9565,0.9565,4.7825,2000.0,478.2042168012364,-0.29318428907166094,True,0.0,29953760.0,272557664.0,100.0,250.0,2998,0.2991907532976812,0.005364998703637448,-1.155451133276471,0.008958125083681878,2983,0.2989353634528372,0.29904950073202363,-0.015877285076340453,40.0,801,0.01761414312330793,56.77256015234424,0.999694032114159,801,0.8681985034022979,56.66462426214809,0.9993847367360709,57.013867663674084,0.9997687899003529,True,True,pass_force,,True,500,497.11403925789745,1.1321091682435885e-05,0.41870620912583906,0.0,404.58705643091275,10155.936273821224,2.5937229892164217,1.4345520553318967
1,9,1,1,16-09-26/map-data-2026.09.16-10.04.13.579.jpk-force-map,2026-09-16T10:07:02.204500+02:00,0.09999999999999999,27,4,4,3,4,10000,9703,0.9703,4.8515,2000.0000000000002,485.23826900726823,-0.2675051613174446,True,0.0,27950775.0,268862744.0,100.0,250.0,3001,0.2944141911782254,0.005234458439324832,-1.8120635369426592,0.025489450340281605,3001,0.29462367692886476,0.2943738686614514,-0.012739234363549568,40.0,799,0.01735822994549558,57.609560602663734,0.9995987366833972,799,0.8426535118390557,57.1979527924015,0.9993919881324965,58.47842594243415,0.9994589517083617,True,True,pass_force,,True,500,497.02160351617357,1.1334417810077302e-05,0.27571208807858855,0.0,413.27519948554584,10155.936273821224,-2.127523933766718,0.4095129107573343
1,9,1,1,16-09-26/map-data-2026.09.16-10.04.13.579.jpk-force-map,2026-09-16T10:07:02.204500+02:00,0.09999999999999999,28,4,5,3,3,10000,9939,0.9939,4.9695,2000.0,496.98051463221174,-0.33519639067702656,True,0.0,28136529.0,269454084.0,100.0,250.0,3002,0.2889467593700323,0.005344230184643714,-3.381951677989447,0.07788035995196296,3002,0.28985406744696574,0.28820849494159817,-0.012735930470182621,40.0,799,0.017389706390466258,57.5052837320037,0.999696297436456,799,0.8304299546030891,57.25096078387249,0.9994276872682651,58.08087840443678,0.9996331457078594,True,True,pass_force,,True,500,496.98799155534005,1.1338086340496419e-05,0.26069171582618944,0.0,424.0250131388597,10155.936273821224,-9.214563010059456,7.497766488405871
1,9,1,1,16-09-26/map-data-2026.09.16-10.04.13.579.jpk-force-map,2026-09-16T10:07:02.204500+02:00,0.09999999999999999,29,4,6,3,2,10000,9980,0.998,4.99,2000.0,499.021589271032,-0.3211885575585711,True,0.0,24977161.0,266533021.0,100.0,250.0,3001,0.2809579952677156,0.005416513866692478,0.19582697460200132,0.00025517518238238335,3001,0.28120871572117645,0.2808495508081607,-0.018671775375847854,40.0,799,0.01743220225019878,57.36509854849791,0.9996166491162387,798,0.8649844826094518,57.3702976826211,0.9995091989116742,57.41005703189045,0.9997267686791778,True,True,pass_force,,True,500,496.875951685901,1.1339050982867885e-05,0.2715905561522333,0.0,425.91414737215257,10155.936273821224,-2.5463009478920746,1.101355020488339
1,9,1,1,16-09-26/map-data-2026.09.16-10.04.13.579.jpk-force-map,2026-09-16T10:07:02.204500+02:00,0.09999999999999999,30,4,7,3,1,10000,10000,1.0,5.0,2000.0,499.98377581611834,-0.3258616345135579,True,0.0,46363319.0,265790703.0,100.0,250.0,3000,0.27667137439266265,0.00524441594843149,-0.18126550027055227,0.00022959250094334305,3000,0.2772239616825066,0.2768040779951805,0.0011364976024085816,40.0,799,0.017316836771111465,57.74726719537104,0.9993384105513908,799,0.8573598948813019,57.66373325510384,0.9987188366938581,57.80221380996646,0.9996124253056737,True,True,pass_force,,True,500,496.89555581361617,1.1328437376041848e-05,0.29795956674485496,0.0,430.41364509782846,10155.936273821224,-5.6120413013789925,-1.3477293304775344
1,9,1,1,16-09-26/map-data-2026.09.16-10.04.13.579.jpk-force-map,2026-09-16T10:07:02.204500+02:00,0.09999999999999999,31,4,8,3,0,10000,10000,1.0,5.0,2000.0,500.24521737514317,-0.3169941860476797,True,0.0,44856278.0,263074564.0,100.0,250.0,3000,0.27019216973771865,0.004908330430921004,-0.6584458684314283,0.003409697363625397,2991,0.2708344098983292,0.2704279698309827,0.0022805207397085803,40.0,799,0.017947599450776005,55.71775783957351,0.9995897935485525,799,0.9021407543348645,55.93357038462972,0.9993124669742032,55.65649333843019,0.9997692232351899,True,True,pass_force,,True,500,496.90302133899456,1.1317819974441579e-05,0.6799246607943052,0.0,431.55050303396087,10155.936273821224,-6.5225501436493625,-2.39477072055101
1,9,1,1,16-09-26/map-data-2026.09.16-10.04.13.579.jpk-force-map,2026-09-16T10:07:02.204500+02:00,0.09999999999999999,32,5,1,4,0,10000,10000,1.0,5.0,2000.0,500.04026305853455,-0.29084775059584445,True,0.0,42222099.0,291415893.0,100.0,250.0,2998,0.2673209056332547,0.00546582724512512,-1.5794671873121884,0.015880297017939804,2997,0.26727818862810615,0.267011860893858,0.0012393632655879339,40.0,799,0.01777722139405902,56.25176048795739,0.9992543052809939,799,0.8750900662096763,56.39220975282651,0.9985305976077907,56.45042420692997,0.999549902276973,True,True,pass_force,,True,500,496.96464896606324,1.130249568208763e-05,0.5816372995179535,0.0,422.363011587819,10155.936273821224,0.43383118209740745,3.1386386790730456
1,9,1,1,16-09-26/map-data-2026.09.16-10.04.13.579.jpk-force-map,2026-09-16T10:07:02.204500+02:00,0.09999999999999999,33,5,2,4,1,10000,9543,0.9543,4.7715,2000.0000000000002,477.1911507060788,-0.3515293645213262,True,0.0,18521415.0,258792687.0,100.0,250.0,3000,0.2616651741515851,0.0052689035867685636,-0.8629544388561438,0.004889018960066105,2998,0.2617141568736998,0.2613309553021229,-0.017068349759349233,40.0,798,0.017423530990517477,57.393647736743866,0.9995723768742923,798,0.8669985588106013,57.341383105657364,0.9991274497630523,57.574736706538964,0.9997370016186948,True,True,pass_force,,True,500,497.00479183688185,1.1316309951159917e-05,0.2848113928697401,0.0,405.25987667226366,10155.936273821224,-0.49746540431551267,3.3943053366475917
1,9,1,1,16-09-26/map-data-2026.09.16-10.04.13.579.jpk-force-map,2026-09-16T10:07:02.204500+02:00,0.09999999999999999,34,5,3,4,2,10000,9841,0.9841,4.9205,2000.0000000000002,492.11779053681505,-0.29411890446499456,True,0.0,18540830.0,259310872.0,100.0,250.0,3002,0.2565375399892297,0.0054494458026073155,0.3053805813024578,0.0006177932437415601,2999,0.2563940097395085,0.25644993953706985,-0.015938799232387363,40.0,799,0.017670617011582953,56.59111955991733,0.9995542722862759,799,0.8757312801609836,56.29165932769963,0.999209880941785,56.80305867055914,0.9997183896045514,True,True,pass_force,,True,500,496.958585363769,1.1324304112771937e-05,0.4687239387744768,0.0,420.38070425474996,10155.936273821224,1.4576840695340623,0.8896646096931643
1,9,1,1,16-09-26/map-data-2026.09.16-10.04.13.579.jpk-force-map,2026-09-16T10:07:02.204500+02:00,0.09999999999999999,35,5,4,4,3,10000,9968,0.9968,4.984,2000.0,498.3287885157929,-0.2689070844032244,True,0.0,14753095.0,256865274.0,100.0,250.0,2999,0.2529067057938028,0.005123330163779988,-1.7117027884597507,0.02141365145384233,2996,0.25345496576203147,0.25286706463550934,-0.0176037334428229,40.0,800,0.01754045819654585,57.01105346249876,0.9995542663160001,800,0.872767401362154,56.81356880342735,0.9992221637035119,57.01607088808994,0.9997427255606746,True,True,pass_force,,True,500,496.88715567284436,1.1324757540643005e-05,0.37779662955249294,0.0,427.4946274009657,10155.936273821224,-5.568093298817513,0.40259307744892675
1,9,1,1,16-09-26/map-data-2026.09.16-10.04.13.579.jpk-force-map,2026-09-16T10:07:02.204500+02:00,0.09999999999999999,36,5,5,4,4,10000,10000,1.0,5.0,2000.0,500.06921334015965,-0.3501388391836997,True,0.0,30588435.0,256566757.0,100.0,250.0,3001,0.2483885036859552,0.0055881046323157,-0.46861270883591233,0.0012879353720698372,3000,0.24878696490644153,0.24834111450836852,0.001173972318839367,40.0,799,0.017702922799241367,56.48784730862937,0.9996602794985436,799,0.8686497101123445,56.58417958087044,0.9994852507604302,56.540095876898015,0.9998061199856644,True,True,pass_force,,True,500,496.89695773670195,1.1318689131631907e-05,0.4358671666769809,0.0,432.237640482913,10155.936273821224,-4.0467467628483,0.48128146763908236
1,9,1,1,16-09-26/map-data-2026.09.16-10.04.13.579.jpk-force-map,2026-09-16T10:07:02.204500+02:00,0.09999999999999999,37,5,6,4,5,10000,10000,1.0,5.0,2000.0,500.01785508464775,-0.2759053020874944,True,0.0,35395951.0,255604566.0,100.0,250.0,3001,0.24332420248963152,0.005064888037868228,-0.7206163780092824,0.003958348956771607,3001,0.24337568816126665,0.243053544652713,0.00025219719367788884,40.0,799,0.0172815164775232,57.86529216348731,0.9994166828862205,795,0.8429468324933541,57.82152225886973,0.9993517973663012,58.31581663519387,0.9995353782269758,True,True,pass_force,,True,500,497.09443513018397,1.1302249556631058e-05,0.27631400314910787,0.0,431.64634444971756,10155.936273821224,-0.5228852001412287,2.7487837437547276
1,9,1,1,16-09-26/map-data-2026.09.16-10.04.13.579.jpk-force-map,2026-09-16T10:07:02.204500+02:00,0.09999999999999999,38,5,7,4,6,10000,10000,1.0,5.0,2000.0,500.0337321485461,-0.24930295668806934,True,0.0,36960500.0,252610349.0,100.0,250.0,3000,0.23760889246621075,0.004860707561280783,0.0544323396825102,2.3042337330858587e-05,2991,0.23778055864959652,0.2374440648971258,0.0011112150311972935,40.0,801,0.017511850298835313,57.10418847439031,0.999461069028938,800,0.8725480067124687,57.314700528239904,0.9989785845203589,57.23007022876889,0.999674418380581,True,True,pass_force,,True,500,497.14579338569587,1.1281060177069204e-05,0.3847827023534595,0.0,433.287352360601,10155.936273821224,-1.743430818835945,1.6739782877956388
1,9,1,1,16-09-26/map-data-2026.09.16-10.04.13.579.jpk-force-map,2026-09-16T10:07:02.204500+02:00,0.09999999999999999,39,5,8,4,7,10000,10000,1.0,5.0,2000.0,499.97397375226075,-0.2651686228398944,True,0.0,36837498.0,250325027.0,100.0,250.0,3002,0.22743586828168594,0.004926909534868996,0.25584382517478305,0.0004904755018898532,3002,0.22738802579213058,0.2273445106241905,-0.00122785804095904,40.0,799,0.016766509286022444,59.642706954730244,0.999365225161778,799,0.8252626765013852,59.57851913389654,0.9986886776591613,59.73710406334048,0.9996145289725515,True,True,pass_force,,True,500,497.10236796325654,1.127200023855291e-05,0.3736044269590638,0.0,431.3291573851351,10155.936273821224,0.48588527510520235,0.9278225476492069
1,9,1,1,16-09-26/map-data-2026.09.16-10.04.13.579.jpk-force-map,2026-09-16T10:07:02.204500+02:00,0.09999999999999999,40,6,1,5,7,10000,10000,1.0,5.0,2000.0,499.95343500915567,-0.30859404527757306,True,0.0,33535384.0,284817360.0,100.0,250.0,2998,0.22766061646228986,0.005273294786436715,-1.9686427225435859,0.027304104925472306,2998,0.22809234188190264,0.22689387403042338,0.011638389886531875,40.0,800,0.017425708028698063,57.38647740184326,0.9997204252506408,800,0.8712095461132572,57.402760141740714,0.9994974975146935,57.40883531876943,0.9997988360074027,True,True,pass_force,,True,500,497.0066724654134,1.1279854103830133e-05,0.2702564018926063,-8.470329472543003e-13,422.60613056786525,10155.936273821224,-4.384575849376151,7.786987276470621
1,9,1,1,16-09-26/map-data-2026.09.16-10.04.13.579.jpk-force-map,2026-09-16T10:07:02.204500+02:00,0.09999999999999999,41,6,2,5,6,10000,9655,0.9655,4.8275,2000.0000000000002,482.68459201970336,-0.30158442984344447,True,0.0,15587901.0,257856670.0,100.0,250.0,3000,0.22129145259248378,0.004892460264233145,-1.5769606310875386,0.019288234802197213,3000,0.22217620909423821,0.2205037521299663,-0.012888118144189414,40.0,801,0.017406222636669924,57.45071868110468,0.9995371815607458,801,0.8666095448340272,57.46791746516386,0.9991274726233653,57.5982885532431,0.9997021898433492,True,True,pass_force,,True,500,496.91330210829784,1.128870144888326e-05,0.3046724900848363,0.0,409.7794667939178,10155.936273821224,-8.985530649666988,7.99983570018694
1,9,1,1,16-09-26/map-data-2026.09.16-10.04.13.579.jpk-force-map,2026-09-16T10:07:02.204500+02:00,0.09999999999999999,42,6,3,5,5,10000,10000,1.0,5.0,2000.0,500.11683313411,-0.26984169979320427,True,0.0,33498479.0,257372318.0,100.0,250.0,3000,0.2170742023539169,0.005123833193225532,-0.037054170948169624,9.411307560602822e-06,2995,0.21690743638948112,0.21701759119787495,-0.005157252398347134,40.0,799,0.017335157232028178,57.6862376622933,0.9995785790095425,799,0.8513391888626741,57.662714809739,0.9991205991677043,57.90433378969566,0.9997086033763066,True,True,pass_force,,True,500,496.91469263363547,1.1287128457503334e-05,0.2623497511739908,0.0,428.3246730890594,10155.936273821224,1.6936645074519825,0.5749392931493056
1,9,1,1,16-09-26/map-data-2026.09.16-10.04.13.579.jpk-force-map,2026-09-16T10:07:02.204500+02:00,0.09999999999999999,43,6,4,5,4,10000,9716,0.9716,4.858,2000.0000000000002,485.9035328017179,-0.32305778834194143,True,0.0,16093470.0,257659898.0,100.0,250.0,3000,0.21176282944832214,0.00553844490574018,-1.2414665827751206,0.009646561741046833,3000,0.21254700075201582,0.2114938819602426,-0.01816395750975916,40.0,797,0.018005761647298234,55.53777838384582,0.9997255209101158,797,0.8923235911699885,55.340358640377964,0.9995584568387632,55.69137166486882,0.9998046044437662,True,True,pass_force,,True,500,497.0402730284971,1.1300873991018233e-05,0.6465598242935877,0.0,413.1774663468811,10155.936273821224,-7.963993788072339,2.7314135499401075
1,9,1,1,16-09-26/map-data-2026.09.16-10.04.13.579.jpk-force-map,2026-09-16T10:07:02.204500+02:00,0.09999999999999999,44,6,5,5,3,10000,9830,0.983,4.915,2000.0,491.6009824188112,-0.29271698137750946,True,0.0,13149552.0,254469933.0,100.0,250.0,3001,0.2064918930827574,0.005569863630126226,0.7290283512318945,0.0032155461422154197,3001,0.20598418645886962,0.20637410427832625,-0.015905081721292208,40.0,800,0.017838319172742055,56.059093366153895,0.9995944615455652,800,0.8863632562937933,56.00325457087828,0.9991652819351123,56.03733011196748,0.9997512024895409,True,True,pass_force,,True,500,496.8572707758293,1.1309147785600451e-05,0.5919523543471789,-8.470329472543003e-13,418.533053147326,10155.936273821224,5.156236118001127,1.1962555915722526
1,9,1,1,16-09-26/map-data-2026.09.16-10.04.13.579.jpk-force-map,2026-09-16T10:07:02.204500+02:00,0.09999999999999999,45,6,6,5,2,10000,10000,1.0,5.0,2000.0,499.9440888552457,-0.33053471146854463,True,0.0,22269459.0,251717708.0,100.0,250.0,2999,0.20302714349328574,0.0054175199255835655,-2.344672023817088,0.038189510298189844,2999,0.20329096271590347,0.20268495414012855,0.00010320495189214407,40.0,801,0.017818508872773982,56.12141886507477,0.9994979474575963,801,0.8878230404183698,56.06321203931237,0.9990677085677708,56.25378122353953,0.9996973463830154,True,True,pass_force,,True,500,497.0640829254714,1.130161516078317e-05,0.5707622460444377,0.0,431.0195878666661,10155.936273821224,-2.679331212714703,3.475253264244534
1,9,1,1,16-09-26/map-data-2026.09.16-10.04.13.579.jpk-force-map,2026-09-16T10:07:02.204500+02:00,0.09999999999999999,46,6,7,5,1,10000,10000,1.0,5.0,2000.0,499.98424312381417,-0.31559226296013776,True,0.0,32151510.0,249213577.0,100.0,250.0,3001,0.1969355873168999,0.005258430678639902,-1.2108818415925464,0.010516279915946614,3001,0.19742278644105032,0.19649531293414735,-0.0041081244205314615,40.0,803,0.01743508984688068,57.35559775041311,0.9995372646505052,803,0.866585624979777,57.17144802874091,0.9991179207442203,57.50498594524953,0.9997251623639453,True,True,pass_force,,True,500,497.04028442624525,1.1296384374742494e-05,0.34221102871379006,0.0,431.5260100829162,10155.936273821224,-4.947963257533319,4.471398574230794
1,9,1,1,16-09-26/map-data-2026.09.16-10.04.13.579.jpk-force-map,2026-09-16T10:07:02.204500+02:00,0.09999999999999999,47,6,8,5,0,10000,10000,1.0,5.0,2000.0,500.0066510977027,-0.2885112121183795,True,0.0,30689402.0,248432470.0,100.0,250.0,3000,0.19133954283812732,0.004917793156966439,-1.2234922293439447,0.012329065177275389,3000,0.19157181099151258,0.1912600324750285,0.0035383363053720918,40.0,799,0.017440151857406456,57.33895026695662,0.9992798572242517,799,0.8664002926920097,57.31233402043428,0.9988138799446403,57.51326526126824,0.9995188386199333,True,True,pass_force,,True,500,497.0902407586731,1.1281496190513691e-05,0.38195159768861664,0.0,430.6950666231618,10155.936273821224,-2.3589005642188,0.8075021807398591
1,9,1,1,16-09-26/map-data-2026.09.16-10.04.13.579.jpk-force-map,2026-09-16T10:07:02.204500+02:00,0.09999999999999999,48,7,1,6,0,10000,10000,1.0,5.0,2000.0,499.97257182917497,-0.3660045053355816,True,0.0,27552275.0,277689214.0,100.0,250.0,2999,0.18570613766617988,0.004783191548359848,-0.9401148535951204,0.007165434304283513,2998,0.18625997921183912,0.18550656359564138,0.0012858374760721658,40.0,800,0.0177706904139037,56.27243380581347,0.9996051473257541,800,0.88446696611602,56.127623980126636,0.9991908235321927,56.49275121761974,0.9997390910508765,True,True,pass_force,,True,500,496.94317560756645,1.1261052626751258e-05,0.5361626294416474,0.0,422.09714466160005,10155.936273821224,-5.624779443509883,2.026861542296104
1,9,1,1,16-09-26/map-data-2026.09.16-10.04.13.579.jpk-force-map,2026-09-16T10:07:02.204500+02:00,0.09999999999999999,49,7,2,6,1,10000,9661,0.9661,4.8305,2000.0,483.0407944611796,-0.3959008000988149,True,0.0,3898204.0,245481343.0,100.0,250.0,3001,0.18037983883827835,0.004477498080383439,-1.5082838651771648,0.018285423692817937,2997,0.18063819328777647,0.18056392243234046,-0.01623906418107743,40.0,800,0.01775304375572896,56.32836902558171,0.9990438323964183,800,0.8804400568453162,56.660349438915055,0.9981177463696861,56.33480018650365,0.9994041035526733,True,True,pass_force,,True,500,496.82786458425653,1.1267658466865406e-05,0.6352444048671075,8.470329472543003e-13,411.7033479066651,10155.936273821224,-2.6238313251610865,-1.8695412503507298
1,9,1,1,16-09-26/map-data-2026.09.16-10.04.13.579.jpk-force-map,2026-09-16T10:07:02.204500+02:00,0.09999999999999999,50,7,3,6,2,10000,9850,0.985,4.925,2000.0,492.5062144137856,-0.3062575067983744,True,0.0,-2854134.0,237472353.0,100.0,250.0,3001,0.17756234087056816,0.005573236401326708,-2.0146381966974087,0.024969914800833548,2997,0.1775860354593615,0.1771581812683403,-0.02829779106690422,40.0,801,0.017700907332917203,56.49427914581341,0.9987246078169177,801,0.8820361960976553,57.29103959763097,0.9978394468099486,56.32966068610445,0.9992056766018684,True,True,pass_force,,True,500,496.8049893026739,1.1273484209855915e-05,0.5771963165489767,0.0,422.7619859156918,10155.936273821224,-0.24064073381954118,4.104619164679141
1,9,1,1,16-09-26/map-data-2026.09.16-10.04.13.579.jpk-force-map,2026-09-16T10:07:02.204500+02:00,0.09999999999999999,51,7,4,6,3,10000,8821,0.8821,4.4105,2000.0,441.0040623236955,-0.3800237362004708,True,0.0,-158048663.0,62104451.0,100.0,250.0,2999,0.17148353861251636,0.005114539518059367,-2.4211743591575963,0.03842697015465146,2999,0.17199648474406692,0.17105135709987984,-0.1231151866906848,40.0,801,0.0017855266022354912,560.0588637256893,0.03570229324733387,801,0.06377272870041242,62.894878472017126,0.9912045046033292,1640.4684242754383,0.41434307744407783,False,False,no_valid_contact,terminal_contact_amplitude_or_line_fit_failed,True,500,496.82646266117075,,,,,,,
1,9,1,1,16-09-26/map-data-2026.09.16-10.04.13.579.jpk-force-map,2026-09-16T10:07:02.204500+02:00,0.09999999999999999,52,7,5,6,4,10000,10000,1.0,5.0,2000.0,500.02720123855767,-0.2885112121183937,True,0.0,1072373.0,243336719.0,100.0,250.0,3001,0.16694574119097885,0.005410428035039705,-2.3250588244523502,0.034322071407007715,3001,0.1673863548624442,0.16655980862336975,0.0016738224622880604,40.0,801,0.01738796989599604,57.51102664551264,0.9993417218940651,801,0.8790728846340503,58.10380753928437,0.9987781922274401,57.01171146011459,0.9995674665158629,True,True,pass_force,,True,500,497.107029642465,1.1271241711243862e-05,0.33167427422162543,0.0,431.2351761705161,10155.936273821224,-4.474844368776335,3.9195065626302625
