Repository: Yikuan-Yan/AFM2026

# AFM2026

Reproducible analysis code, derived results, quality-control figures and experimental planning for silica colloidal-probe AFM measurements in water–glycerol mixtures at 25.6 °C.

## Repository contents

- `analysis/calibrate_cantilevers.py`: raw thermal-noise and hard-contact calibration workflow.
- `analysis/fit_glycerol_surface_forces.py`: raw reconstruction and silica sphere–plane surface-force fitting.
- `analysis/analyze_velocity_systematics.py`: contact, snap-in, pull-off, raster and acquisition-history diagnostics.
- `analysis/analyze_velocity_joint_fit.py`: same-pixel velocity comparisons, hydrodynamic shape tests and joint PB fits.

File: analysis/low_speed_16_09_26_results/palindrome_pair_force.csv (part 1 of 4)
block,speed_um_per_s,distance_nm,early_map_order,late_map_order,early_scan_number,late_scan_number,pair_center_time,early_late_separation_min,pixelwise_pairing_permitted,early_force_pN,late_force_pN,pair_mean_force_pN,history_half_difference_pN,history_half_difference_absolute_pN,early_gap_speed_um_per_s,late_gap_speed_um_per_s,pair_mean_gap_speed_um_per_s,pair_gap_speed_over_nominal
1,0.1,5.0,1,6,9,14,2026-09-16T10:15:38.513750+02:00,17.210308333333334,False,151.49846671794856,274.79217302340305,213.1453198706758,61.646853152727246,61.646853152727246,0.02678251228720452,0.025646281611623595,0.026214396949414055,0.26214396949414054
1,0.1,10.0,1,6,9,14,2026-09-16T10:15:38.513750+02:00,17.210308333333334,False,591.722600366501,689.0106834069157,640.3666418867083,48.644041520207395,48.644041520207395,0.05373168663372173,0.04123845382561559,0.04748507022966866,0.47485070229668663
1,0.1,15.0,1,6,9,14,2026-09-16T10:15:38.513750+02:00,17.210308333333334,False,618.9521161900201,665.3257886460266,642.1389524180233,23.186836228003244,23.186836228003244,0.08820231116113669,0.08668369998408987,0.08744300557261328,0.8744300557261327
1,0.1,20.0,1,6,9,14,2026-09-16T10:15:38.513750+02:00,17.210308333333334,False,499.74807373603375,524.9334143118781,512.340744023956,12.592670287922175,12.592670287922175,0.08848845788280972,0.08776277176500843,0.08812561482390907,0.8812561482390907
1,0.1,25.0,1,6,9,14,2026-09-16T10:15:38.513750+02:00,17.210308333333334,False,403.10203824974985,406.38876136161906,404.74539980568443,1.6433615559346038,1.6433615559346038,0.08996125125697911,0.089412007346958,0.08968662930196855,0.8968662930196855
1,0.1,30.0,1,6,9,14,2026-09-16T10:15:38.513750+02:00,17.210308333333334,False,321.5671958112853,324.81576098519747,323.1914783982414,1.6242825869560988,1.6242825869560988,0.09171211559949853,0.09192867087704895,0.09182039323827373,0.9182039323827373
1,0.1,35.0,1,6,9,14,2026-09-16T10:15:38.513750+02:00,17.210308333333334,False,247.88418937286514,260.2269689457085,254.05557915928682,6.171389786421685,6.171389786421685,0.093678321097637,0.09387649135575082,0.09377740622669392,0.9377740622669392
1,0.1,40.0,1,6,9,14,2026-09-16T10:15:38.513750+02:00,17.210308333333334,False,199.1250667881104,212.27534854169386,205.7002076649021,6.575140876791735,6.575140876791735,0.09505300489114495,0.09520075948042943,0.09512688218578719,0.9512688218578719
1,0.1,45.0,1,6,9,14,2026-09-16T10:15:38.513750+02:00,17.210308333333334,False,157.00525594249947,176.57971322988553,166.7924845861925,9.787228643693027,9.787228643693027,0.096109228671952,0.0959937141589378,0.0960514714154449,0.960514714154449
1,0.1,50.0,1,6,9,14,2026-09-16T10:15:38.513750+02:00,17.210308333333334,False,131.37450405534787,146.70670810576604,139.04060608055696,7.666102025209085,7.666102025209085,0.09641725332263461,0.09654399231576413,0.09648062281919936,0.9648062281919936
1,0.1,55.0,1,6,9,14,2026-09-16T10:15:38.513750+02:00,17.210308333333334,False,107.15858975965475,117.78570257954831,112.47214616960153,5.313556409946784,5.313556409946784,0.09722357316751334,0.09686915097776008,0.09704636207263671,0.970463620726367
1,0.1,60.0,1,6,9,14,2026-09-16T10:15:38.513750+02:00,17.210308333333334,False,86.05708060434714,92.54370410322936,89.30039235378825,3.243311749441112,3.243311749441112,0.09798312988447098,0.09755104409261038,0.09776708698854068,0.9776708698854067
1,0.1,65.0,1,6,9,14,2026-09-16T10:15:38.513750+02:00,17.210308333333334,False,71.49998261709919,76.07201533858385,73.78599897784153,2.2860163607423303,2.2860163607423303,0.09821950618572332,0.0981372524821417,0.0981783793339325,0.981783793339325
1,0.1,70.0,1,6,9,14,2026-09-16T10:15:38.513750+02:00,17.210308333333334,False,62.744698829181324,65.91457561290285,64.32963722104209,1.5849383918607636,1.5849383918607636,0.09850386204783705,0.0984347827801004,0.09846932241396872,0.9846932241396872
1,0.1,75.0,1,6,9,14,2026-09-16T10:15:38.513750+02:00,17.210308333333334,False,47.10598852953662,52.59655145108511,49.85126999031087,2.7452814607742475,2.7452814607742475,0.09852373569239148,0.09850880135198359,0.09851626852218753,0.9851626852218753
1,0.1,80.0,1,6,9,14,2026-09-16T10:15:38.513750+02:00,17.210308333333334,False,43.408566249772804,48.7799668173331,46.094266533552954,2.6857002837801467,2.6857002837801467,0.09882690620707908,0.0988587130921288,0.09884280964960394,0.9884280964960394
1,0.1,85.0,1,6,9,14,2026-09-16T10:15:38.513750+02:00,17.210308333333334,False,35.32888414647429,37.884420953516205,36.606652549995246,1.2777684035209589,1.2777684035209589,0.0989901572209703,0.09883948558481187,0.0989148214028911,0.989148214028911
1,0.1,90.0,1,6,9,14,2026-09-16T10:15:38.513750+02:00,17.210308333333334,False,22.08604609186707,31.597935980437875,26.84199103615247,4.755944944285403,4.755944944285403,0.09930856334021299,0.0988565450698293,0.09908255420502114,0.9908255420502113
1,0.1,95.0,1,6,9,14,2026-09-16T10:15:38.513750+02:00,17.210308333333334,False,21.59671502221576,24.23325624529013,22.914985633752945,1.3182706115371836,1.3182706115371836,0.09939276017947896,0.09911446235045576,0.09925361126496736,0.9925361126496736
1,0.1,100.0,1,6,9,14,2026-09-16T10:15:38.513750+02:00,17.210308333333334,False,17.475911920860753,19.29563037139202,18.385771146126388,0.9098592252656328,0.9098592252656328,0.09947398729959034,0.09951761134870563,0.09949579932414798,0.9949579932414798
1,0.1,105.0,1,6,9,14,2026-09-16T10:15:38.513750+02:00,17.210308333333334,False,15.645686621388338,16.228788493419177,15.937237557403758,0.2915509360154198,0.2915509360154198,0.09947083367457443,0.0994618973206828,0.0994663654976286,0.9946636549762861
1,0.1,110.0,1,6,9,14,2026-09-16T10:15:38.513750+02:00,17.210308333333334,False,19.573299274465196,10.99846779269345,15.285883533579323,-4.287415740885873,4.287415740885873,0.0993024867127869,0.09949159411249156,0.09939704041263922,0.9939704041263921
1,0.1,115.0,1,6,9,14,2026-09-16T10:15:38.513750+02:00,17.210308333333334,False,10.67337684829663,17.08023867672023,13.876807762508431,3.2034309142118005,3.2034309142118005,0.09920465321292495,0.0993134020148731,0.09925902761389901,0.9925902761389901
1,0.1,120.0,1,6,9,14,2026-09-16T10:15:38.513750+02:00,17.210308333333334,False,-2.1518139608894633,7.472290204144654,2.6602381216275957,4.8120520825170585,4.8120520825170585,0.09929363723804782,0.09938395326594172,0.09933879525199477,0.9933879525199476
1,0.1,125.0,1,6,9,14,2026-09-16T10:15:38.513750+02:00,17.210308333333334,False,3.7483466040683555,6.503965448479226,5.126156026273791,1.3778094222054353,1.3778094222054353,0.09961487162003221,0.09991501242151454,0.09976494202077338,0.9976494202077337
1,0.1,130.0,1,6,9,14,2026-09-16T10:15:38.513750+02:00,17.210308333333334,False,5.592383325940401,4.4702123170926065,5.031297821516503,-0.5610855044238972,0.5610855044238972,0.09953244431749536,0.09970936310365777,0.09962090371057657,0.9962090371057656
1,0.1,135.0,1,6,9,14,2026-09-16T10:15:38.513750+02:00,17.210308333333334,False,3.2763009955796862,7.235151753305027,5.255726374442357,1.9794253788626706,1.9794253788626706,0.09954619307924605,0.09963286088812599,0.09958952698368602,0.9958952698368602
1,0.1,140.0,1,6,9,14,2026-09-16T10:15:38.513750+02:00,17.210308333333334,False,-4.750197246006943,0.6478658629521976,-2.0511656915273724,2.6990315544795704,2.6990315544795704,0.0996307441436161,0.0994414630343124,0.09953610358896425,0.9953610358896425
1,0.1,145.0,1,6,9,14,2026-09-16T10:15:38.513750+02:00,17.210308333333334,False,-0.17356071705645976,5.8838918956294055,2.855165589286473,3.0287263063429326,3.0287263063429326,0.09976119866610227,0.09965777414271046,0.09970948640440636,0.9970948640440636
1,0.1,150.0,1,6,9,14,2026-09-16T10:15:38.513750+02:00,17.210308333333334,False,-1.9435411004219374,2.4282966068244507,0.24237775320125665,2.185918853623194,2.185918853623194,0.09972161207447296,0.09969936624330417,0.09971048915888855,0.9971048915888855
1,0.1,155.0,1,6,9,14,2026-09-16T10:15:38.513750+02:00,17.210308333333334,False,1.1846472181448968,4.109251216362307,2.646949217253602,1.4623019991087052,1.4623019991087052,0.09948796181912788,0.09970373166427833,0.0995958467417031,0.995958467417031
1,0.1,160.0,1,6,9,14,2026-09-16T10:15:38.513750+02:00,17.210308333333334,False,-9.798822895011583,-0.09947613433214224,-4.949149514671863,4.84967338033972,4.84967338033972,0.09946507395203319,0.09963132210507315,0.09954819802855316,0.9954819802855316
1,0.1,165.0,1,6,9,14,2026-09-16T10:15:38.513750+02:00,17.210308333333334,False,-6.5329157715030295,-1.1198832272238208,-3.826399499363425,2.7065162721396043,2.7065162721396043,0.09962181135390218,0.0995058417736998,0.09956382656380099,0.9956382656380098
1,0.1,170.0,1,6,9,14,2026-09-16T10:15:38.513750+02:00,17.210308333333334,False,-3.6291277616447912,-2.742965434932527,-3.186046598288659,0.443081163356132,0.443081163356132,0.09966448418977539,0.09962046574902975,0.09964247496940257,0.9964247496940256
1,0.1,175.0,1,6,9,14,2026-09-16T10:15:38.513750+02:00,17.210308333333334,False,-8.187264328077825,1.3628399868859316,-3.412212170595947,4.775052157481879,4.775052157481879,0.09987729428712777,0.09965704743106839,0.09976717085909809,0.9976717085909809
1,0.1,180.0,1,6,9,14,2026-09-16T10:15:38.513750+02:00,17.210308333333334,False,-3.1767966170299347,-5.932500194092788,-4.554648405561362,-1.3778517885314268,1.3778517885314268,0.09984517256782348,0.09972697278757499,0.09978607267769923,0.9978607267769923
1,0.1,185.0,1,6,9,14,2026-09-16T10:15:38.513750+02:00,17.210308333333334,False,-5.77865394091,-0.5044134818406841,-3.141533711375342,2.637120229534658,2.637120229534658,0.09966210815669618,0.09967744496471143,0.0996697765607038,0.996697765607038
1,0.1,190.0,1,6,9,14,2026-09-16T10:15:38.513750+02:00,17.210308333333334,False,-2.1772337567154616,-3.8257922486848206,-3.001513002700141,-0.8242792459846795,0.8242792459846795,0.0997463137796395,0.09981252928402383,0.09977942153183167,0.9977942153183167
1,0.1,195.0,1,6,9,14,2026-09-16T10:15:38.513750+02:00,17.210308333333334,False,-0.10642421185787743,-7.753433145979854,-3.929928678918866,-3.8235044670609883,3.8235044670609883,0.09944781164899213,0.0997972905059401,0.09962255107746612,0.9962255107746611
1,0.1,200.0,1,6,9,14,2026-09-16T10:15:38.513750+02:00,17.210308333333334,False,-10.37147440653649,-2.1702856791897265,-6.270880042863109,4.100594363673382,4.100594363673382,0.09990582018323711,0.09970979374639136,0.09980780696481423,0.9980780696481423
1,0.1,205.0,1,6,9,14,2026-09-16T10:15:38.513750+02:00,17.210308333333334,False,-1.3096278809558652,-3.750606141475424,-2.5301170112156446,-1.2204891302597796,1.2204891302597796,0.09978061935529,0.09965380612013595,0.09971721273771297,0.9971721273771297
1,0.1,210.0,1,6,9,14,2026-09-16T10:15:38.513750+02:00,17.210308333333334,False,-1.9204090862203356,-2.582142860006112,-2.2512759731132235,-0.3308668868928881,0.3308668868928881,0.09965690749527568,0.0997482387528692,0.09970257312407244,0.9970257312407244
1,0.1,215.0,1,6,9,14,2026-09-16T10:15:38.513750+02:00,17.210308333333334,False,-3.2774590085002666,-2.6053031184261686,-2.9413810634632176,0.336077945037049,0.336077945037049,0.0997559293447655,0.09983111617115056,0.09979352275795803,0.9979352275795802
1,0.1,220.0,1,6,9,14,2026-09-16T10:15:38.513750+02:00,17.210308333333334,False,-3.2069049529745994,-2.2200519905736886,-2.713478471774144,0.4934264812004554,0.4934264812004554,0.09972271512379066,0.09959331570630048,0.09965801541504557,0.9965801541504556
1,0.1,225.0,1,6,9,14,2026-09-16T10:15:38.513750+02:00,17.210308333333334,False,-4.964175438426795,-6.9343508360305295,-5.949263137228662,-0.9850876988018671,0.9850876988018671,0.09983382708211343,0.09969422318456879,0.09976402513334111,0.997640251333411
1,0.1,230.0,1,6,9,14,2026-09-16T10:15:38.513750+02:00,17.210308333333334,False,-7.748801094296407,-1.83943291440522,-4.794117004350814,2.9546840899455935,2.9546840899455935,0.09994726714924193,0.09978751090039863,0.09986738902482029,0.9986738902482029
1,0.1,235.0,1,6,9,14,2026-09-16T10:15:38.513750+02:00,17.210308333333334,False,-5.0440500857558455,-2.133285754153982,-3.5886679199549136,1.4553821658009318,1.4553821658009318,0.09987440248373877,0.09971740672639459,0.09979590460506668,0.9979590460506668
1,0.1,240.0,1,6,9,14,2026-09-16T10:15:38.513750+02:00,17.210308333333334,False,-1.7445888317568072,-0.6663375812524602,-1.2054632065046338,0.5391256252521734,0.5391256252521734,0.1001096925134051,0.09955104745005362,0.09983036998172937,0.9983036998172936
1,0.1,245.0,1,6,9,14,2026-09-16T10:15:38.513750+02:00,17.210308333333334,False,-1.4600000953757861,-4.939885411304051,-3.1999427533399185,-1.7399426579641322,1.7399426579641322,0.10002920649360231,0.09971394032985227,0.09987157341172728,0.9987157341172728
1,0.1,250.0,1,6,9,14,2026-09-16T10:15:38.513750+02:00,17.210308333333334,False,3.742500051028827,0.7519740489689148,2.247237049998871,-1.4952630010299561,1.4952630010299561,0.09975990031968575,0.09962319336996284,0.09969154684482429,0.9969154684482429
1,0.1,255.0,1,6,9,14,2026-09-16T10:15:38.513750+02:00,17.210308333333334,False,0.06247620929696146,3.1652164878190603,1.6138463485580108,1.5513701392610495,1.5513701392610495,0.0996366060510555,0.09970838190448372,0.09967249397776962,0.9967249397776962
1,0.1,260.0,1,6,9,14,2026-09-16T10:15:38.513750+02:00,17.210308333333334,False,1.981755526813481,-4.851961161963763,-1.4351028175751408,-3.416858344388622,3.416858344388622,0.09963435630924997,0.09976792277922912,0.09970113954423954,0.9970113954423954
1,0.1,265.0,1,6,9,14,2026-09-16T10:15:38.513750+02:00,17.210308333333334,False,-0.28690476222302663,4.613664698203555,2.1633799679902643,2.450284730213291,2.450284730213291,0.09989834529906959,0.0997468317468053,0.09982258852293745,0.9982258852293744
1,0.1,270.0,1,6,9,14,2026-09-16T10:15:38.513750+02:00,17.210308333333334,False,0.9451644972459355,-3.546993576909801,-1.3009145398319326,-2.2460790370778683,2.2460790370778683,0.09972908140696284,0.09979784687353101,0.09976346414024692,0.9976346414024692
1,0.1,275.0,1,6,9,14,2026-09-16T10:15:38.513750+02:00,17.210308333333334,False,4.53037250054728,-2.689781573220916,0.9202954636631819,-3.610077036884098,3.610077036884098,0.099632988621687,0.099686851261343,0.09965991994151499,0.9965991994151499
1,0.1,280.0,1,6,9,14,2026-09-16T10:15:38.513750+02:00,17.210308333333334,False,-0.08563646771617273,6.697240629409921,3.3058020808468744,3.391438548563047,3.391438548563047,0.0996770911446162,0.09994929687243997,0.09981319400852809,0.9981319400852808
1,0.1,285.0,1,6,9,14,2026-09-16T10:15:38.513750+02:00,17.210308333333334,False,3.168690526582774,0.8537662091433446,2.011228367863059,-1.1574621587197147,1.1574621587197147,0.09994099848246046,0.0999498582602477,0.09994542837135409,0.9994542837135408
1,0.1,290.0,1,6,9,14,2026-09-16T10:15:38.513750+02:00,17.210308333333334,False,0.5020974559992423,4.541896141322935,2.5219967986610885,2.0198993426618466,2.0198993426618466,0.09971502415766491,0.0999627005314853,0.0998388623445751,0.998388623445751
1,0.1,295.0,1,6,9,14,2026-09-16T10:15:38.513750+02:00,17.210308333333334,False,1.7757986921876783,5.583090978354909,3.679444835271294,1.9036461430836156,1.9036461430836156,0.09970339065981357,0.0996954888981716,0.0996994397789926,0.9969943977899259
1,0.1,300.0,1,6,9,14,2026-09-16T10:15:38.513750+02:00,17.210308333333334,False,7.314969912198999,0.9243767531033851,4.119673332651192,-3.195296579547807,3.195296579547807,0.09977859019120644,0.09963874836091126,0.09970866927605884,0.9970866927605884
1,0.2,5.0,2,5,10,13,2026-09-16T10:15:42.807750+02:00,7.247091666666666,True,665.0180678954446,694.2964757509758,679.6572718232102,14.639203927765607,14.639203927765607,0.06180731343543112,0.06294005186763255,0.06237368265153183,0.3118684132576591
1,0.2,10.0,2,5,10,13,2026-09-16T10:15:42.807750+02:00,7.247091666666666,True,926.4378183939631,891.877035744698,909.1574270693305,-17.280391324632546,17.280391324632546,0.09777962156372427,0.09293104970611873,0.0953553356349215,0.4767766781746075
1,0.2,15.0,2,5,10,13,2026-09-16T10:15:42.807750+02:00,7.247091666666666,True,828.5030275035177,852.352162389659,840.4275949465884,11.924567443070657,11.924567443070657,0.170724123792117,0.16933180900892103,0.170027966400519,0.850139832002595
1,0.2,20.0,2,5,10,13,2026-09-16T10:15:42.807750+02:00,7.247091666666666,True,684.046507968488,674.1701546962073,679.1083313323477,-4.9381766361403265,4.9381766361403265,0.17102616424351688,0.1700408162258429,0.1705334902346799,0.8526674511733995
1,0.2,25.0,2,5,10,13,2026-09-16T10:15:42.807750+02:00,7.247091666666666,True,542.074914696539,533.2271028518139,537.6510087741765,-4.4239059223625645,4.4239059223625645,0.17535780653662478,0.17526887349786968,0.17531334001724724,0.8765667000862362
1,0.2,30.0,2,5,10,13,2026-09-16T10:15:42.807750+02:00,7.247091666666666,True,444.4050828112536,449.5647647237999,446.98492376752677,2.5798409562731592,2.5798409562731592,0.18046533276348514,0.18118917414277463,0.1808272534531299,0.9041362672656494
1,0.2,35.0,2,5,10,13,2026-09-16T10:15:42.807750+02:00,7.247091666666666,True,366.12809789428627,362.7592123534651,364.4436551238757,-1.684442770410584,1.684442770410584,0.1849044107703926,0.18548838037135487,0.18519639557087375,0.9259819778543688
1,0.2,40.0,2,5,10,13,2026-09-16T10:15:42.807750+02:00,7.247091666666666,True,303.29313054570525,311.00255920068923,307.14784487319724,3.8547143274919904,3.8547143274919904,0.18725573820916322,0.1875756584881531,0.18741569834865818,0.9370784917432908
1,0.2,45.0,2,5,10,13,2026-09-16T10:15:42.807750+02:00,7.247091666666666,True,261.6152287284204,266.5620904614681,264.08865959494426,2.4734308665238416,2.4734308665238416,0.18954825402942904,0.1893199087846006,0.18943408140701481,0.947170407035074
1,0.2,50.0,2,5,10,13,2026-09-16T10:15:42.807750+02:00,7.247091666666666,True,217.83183346708452,219.177275015938,218.50455424151124,0.6727207744267361,0.6727207744267361,0.19119104400926865,0.19107956671069515,0.1911353053599819,0.9556765267999096
1,0.2,55.0,2,5,10,13,2026-09-16T10:15:42.807750+02:00,7.247091666666666,True,186.84705120618798,191.1425447933031,188.99479799974554,2.147746793557559,2.147746793557559,0.19323918643454657,0.1932155091107656,0.1932273477726561,0.9661367388632804
1,0.2,60.0,2,5,10,13,2026-09-16T10:15:42.807750+02:00,7.247091666666666,True,148.0243573445161,157.56285328605176,152.7936053152839,4.769247970767836,4.769247970767836,0.19382336376096368,0.19443422915753913,0.1941287964592514,0.970643982296257
1,0.2,65.0,2,5,10,13,2026-09-16T10:15:42.807750+02:00,7.247091666666666,True,132.39485465980403,137.74199344445836,135.0684240521312,2.673569392327167,2.673569392327167,0.19519649684350643,0.19450897550436932,0.1948527361739379,0.9742636808696894
1,0.2,70.0,2,5,10,13,2026-09-16T10:15:42.807750+02:00,7.247091666666666,True,124.8994041972403,124.41004488337154,124.65472454030592,-0.24467965693438032,0.24467965693438032,0.1959882433283077,0.1947835535540736,0.19538589844119064,0.9769294922059532
1,0.2,75.0,2,5,10,13,2026-09-16T10:15:42.807750+02:00,7.247091666666666,True,107.42004648183413,96.78948786739534,102.10476717461474,-5.315279307219399,5.315279307219399,0.19683503218258225,0.1960393062721246,0.19643716922735344,0.9821858461367672
1,0.2,80.0,2,5,10,13,2026-09-16T10:15:42.807750+02:00,7.247091666666666,True,92.30653740817259,84.87935321951036,88.59294531384148,-3.713592094331112,3.713592094331112,0.19661428051660146,0.197625843000054,0.19712006175832775,0.9856003087916387
1,0.2,85.0,2,5,10,13,2026-09-16T10:15:42.807750+02:00,7.247091666666666,True,80.96097642558335,78.10348068834608,79.53222855696472,-1.4287478686186361,1.4287478686186361,0.19623454270813007,0.19783243530889663,0.19703348900851336,0.9851674450425668
1,0.2,90.0,2,5,10,13,2026-09-16T10:15:42.807750+02:00,7.247091666666666,True,76.18767540959222,68.7119394109025,72.44980741024736,-3.737867999344857,3.737867999344857,0.19751469210272865,0.1975005001712339,0.19750759613698127,0.9875379806849063
1,0.2,95.0,2,5,10,13,2026-09-16T10:15:42.807750+02:00,7.247091666666666,True,53.235124966452034,64.27415145559713,58.754638211024584,5.5195132445725505,5.5195132445725505,0.1978622300768156,0.19741646141561955,0.19763934574621758,0.9881967287310879
1,0.2,100.0,2,5,10,13,2026-09-16T10:15:42.807750+02:00,7.247091666666666,True,55.92722256551468,57.87884151216553,56.90303203884011,0.9758094733254232,0.9758094733254232,0.19800976854352897,0.19775111247906216,0.19788044051129555,0.9894022025564777
1,0.2,105.0,2,5,10,13,2026-09-16T10:15:42.807750+02:00,7.247091666666666,True,51.41882406624816,52.85337612157997,52.13610009391407,0.7172760276659034,0.7172760276659034,0.19855654846067505,0.19839992676471893,0.198478237612697,0.992391188063485
1,0.2,110.0,2,5,10,13,2026-09-16T10:15:42.807750+02:00,7.247091666666666,True,49.880163824899604,36.65704023416562,43.268602029532616,-6.611561795366992,6.611561795366992,0.19803183434820715,0.19789907298086604,0.1979654536645366,0.989827268322683
1,0.2,115.0,2,5,10,13,2026-09-16T10:15:42.807750+02:00,7.247091666666666,True,38.413152706697176,36.349291239365115,37.381221973031145,-1.0319307336660302,1.0319307336660302,0.19819468497291634,0.1979444458262224,0.19806956539956938,0.9903478269978468
1,0.2,120.0,2,5,10,13,2026-09-16T10:15:42.807750+02:00,7.247091666666666,True,33.498715335436515,30.53708316796547,32.017899251700996,-1.4808160837355224,1.4808160837355224,0.1987546096233051,0.19801597491381037,0.19838529226855772,0.9919264613427886
1,0.2,125.0,2,5,10,13,2026-09-16T10:15:42.807750+02:00,7.247091666666666,True,33.17707018558469,25.319528853588526,29.24829951958661,-3.9287706659980817,3.9287706659980817,0.19899534524797333,0.19900532387194006,0.1990003345599567,0.9950016727997835
1,0.2,130.0,2,5,10,13,2026-09-16T10:15:42.807750+02:00,7.247091666666666,True,34.55149030167968,18.456918330222138,26.504204315950908,-8.04728598572877,8.04728598572877,0.19863949164247555,0.19863194347031413,0.19863571755639484,0.9931785877819741
1,0.2,135.0,2,5,10,13,2026-09-16T10:15:42.807750+02:00,7.247091666666666,True,24.694879737490268,23.788974702685948,24.241927220088108,-0.45295251740216,0.45295251740216,0.19869019012240208,0.19852157763039474,0.1986058838763984,0.993029419381992
1,0.2,140.0,2,5,10,13,2026-09-16T10:15:42.807750+02:00,7.247091666666666,True,21.368840674744437,15.384229899208638,18.376535286976537,-2.9923053877678996,2.9923053877678996,0.19866852794790643,0.19891061036555224,0.19878956915672935,0.9939478457836467
1,0.2,145.0,2,5,10,13,2026-09-16T10:15:42.807750+02:00,7.247091666666666,True,14.069969966568477,15.333362063339033,14.701666014953755,0.6316960483852778,0.6316960483852778,0.1984966839010349,0.19894086908599729,0.1987187764935161,0.9935938824675805
1,0.2,150.0,2,5,10,13,2026-09-16T10:15:42.807750+02:00,7.247091666666666,True,10.976493791413095,19.94233822142364,15.459416006418367,4.4829222150052725,4.4829222150052725,0.19905550899588534,0.1987959754045833,0.19892574220023432,0.9946287110011716
1,0.2,155.0,2,5,10,13,2026-09-16T10:15:42.807750+02:00,7.247091666666666,True,8.387402853880952,18.283385857383006,13.33539435563198,4.947991501751027,4.947991501751027,0.1992710831737227,0.19886038722100602,0.19906573519736437,0.9953286759868218
1,0.2,160.0,2,5,10,13,2026-09-16T10:15:42.807750+02:00,7.247091666666666,True,12.184273023759745,6.37672524826119,9.280499136010468,-2.903773887749278,2.903773887749278,0.1999336313931492,0.1991968360951085,0.19956523374412885,0.9978261687206442
1,0.2,165.0,2,5,10,13,2026-09-16T10:15:42.807750+02:00,7.247091666666666,True,12.873799107649123,5.694175486114689,9.283987296881907,-3.589811810767217,3.589811810767217,0.1996593402092732,0.19881934533092796,0.19923934277010058,0.9961967138505029
1,0.2,170.0,2,5,10,13,2026-09-16T10:15:42.807750+02:00,7.247091666666666,True,8.680125924926232,11.989952806778373,10.335039365852303,1.6549134409260704,1.6549134409260704,0.19901037626151843,0.19922761473590112,0.19911899549870976,0.9955949774935487
1,0.2,175.0,2,5,10,13,2026-09-16T10:15:42.807750+02:00,7.247091666666666,True,15.337965870805256,7.729143118857107,11.533554494831181,-3.8044113759740745,3.8044113759740745,0.19949509411622088,0.19931671316968663,0.19940590364295374,0.9970295182147687
1,0.2,180.0,2,5,10,13,2026-09-16T10:15:42.807750+02:00,7.247091666666666,True,0.3887251666149072,15.615606529660438,8.002165848137672,7.613440681522765,7.613440681522765,0.19895130084405,0.19889033021101857,0.19892081552753427,0.9946040776376713
1,0.2,185.0,2,5,10,13,2026-09-16T10:15:42.807750+02:00,7.247091666666666,True,8.190710122622749,11.325931251368196,9.758320686995472,1.5676105643727238,1.5676105643727238,0.19981265007044594,0.19925244497505182,0.19953254752274888,0.9976627376137444
1,0.2,190.0,2,5,10,13,2026-09-16T10:15:42.807750+02:00,7.247091666666666,True,2.0638614673315847,9.45175794933374,5.757809708332662,3.6939482410010775,3.6939482410010775,0.1993632943387183,0.199105760224811,0.19923452728176466,0.9961726364088233
1,0.2,195.0,2,5,10,13,2026-09-16T10:15:42.807750+02:00,7.247091666666666,True,9.192617252996186,2.24437026191348,5.718493757454834,-3.474123495541353,3.474123495541353,0.198989793107282,0.19957146829803127,0.1992806307026566,0.996403153513283
1,0.2,200.0,2,5,10,13,2026-09-16T10:15:42.807750+02:00,7.247091666666666,True,5.916259768981438,5.402666916425542,5.659463342703489,-0.2567964262779481,0.2567964262779481,0.1986398323051403,0.19919912500715262,0.19891947865614645,0.9945973932807323
1,0.2,205.0,2,5,10,13,2026-09-16T10:15:42.807750+02:00,7.247091666666666,True,-2.275608366562313,7.04543534379031,2.3849134886139987,4.660521855176311,4.660521855176311,0.19878389669709445,0.19933123347817872,0.19905756508763658,0.9952878254381828
1,0.2,210.0,2,5,10,13,2026-09-16T10:15:42.807750+02:00,7.247091666666666,True,-3.0402640692263003,3.9554049631806465,0.4575704469771731,3.4978345162034734,3.4978345162034734,0.19888101388994409,0.1998013599359185,0.1993411869129313,0.9967059345646564
1,0.2,215.0,2,5,10,13,2026-09-16T10:15:42.807750+02:00,7.247091666666666,True,-8.117868285472438,4.930621307936874,-1.5936234887677823,6.5242447967046555,6.5242447967046555,0.1996569247332618,0.19939328760240918,0.19952510616783548,0.9976255308391774
1,0.2,220.0,2,5,10,13,2026-09-16T10:15:42.807750+02:00,7.247091666666666,True,-2.84710186516622,-5.283476318218883,-4.065289091692551,-1.2181872265263314,1.2181872265263314,0.19965454461708093,0.19871384522403412,0.19918419492055753,0.9959209746027876
1,0.2,225.0,2,5,10,13,2026-09-16T10:15:42.807750+02:00,7.247091666666666,True,1.6763508020727926,-3.4613853534103916,-0.8925172756687995,-2.568868077741592,2.568868077741592,0.19996706234625497,0.1994206856811577,0.19969387401370634,0.9984693700685316
1,0.2,230.0,2,5,10,13,2026-09-16T10:15:42.807750+02:00,7.247091666666666,True,-4.234203634956577,1.6866881857089202,-1.2737577246238283,2.9604459103327487,2.9604459103327487,0.1992905993062074,0.20020121596007606,0.19974590763314173,0.9987295381657086
1,0.2,235.0,2,5,10,13,2026-09-16T10:15:42.807750+02:00,7.247091666666666,True,-0.7415519326798894,1.350073600536868,0.30426083392848935,1.0458127666083787,1.0458127666083787,0.1996318046084547,0.1996020705596231,0.1996169375840389,0.9980846879201944
1,0.2,240.0,2,5,10,13,2026-09-16T10:15:42.807750+02:00,7.247091666666666,True,2.0372554143670096,-1.0735627103856804,0.4818463519906646,-1.555409062376345,1.555409062376345,0.19918922855914883,0.1993933439344508,0.19929128624679981,0.9964564312339991
1,0.2,245.0,2,5,10,13,2026-09-16T10:15:42.807750+02:00,7.247091666666666,True,-4.123147371414483,-3.158268410294171,-3.640707890854327,0.48243948056015573,0.48243948056015573,0.19977686818764562,0.19890482861394454,0.19934084840079508,0.9967042420039753
1,0.2,250.0,2,5,10,13,2026-09-16T10:15:42.807750+02:00,7.247091666666666,True,-3.53312566607513,-6.684445998843247,-5.108785832459189,-1.5756601663840588,1.5756601663840588,0.1994309405699382,0.19870413625043684,0.19906753841018754,0.9953376920509377
1,0.2,255.0,2,5,10,13,2026-09-16T10:15:42.807750+02:00,7.247091666666666,True,-1.559476229708281,-10.61327315327675,-6.086374691492516,-4.526898461784235,4.526898461784235,0.1990593660447159,0.19975945088268582,0.19940940846370087,0.9970470423185043
1,0.2,260.0,2,5,10,13,2026-09-16T10:15:42.807750+02:00,7.247091666666666,True,-0.24990483718735254,-1.7238010876145387,-0.9868529624009456,-0.7369481252135931,0.7369481252135931,0.19991227281504612,0.20011401764647901,0.20001314523076258,1.0000657261538128
1,0.2,265.0,2,5,10,13,2026-09-16T10:15:42.807750+02:00,7.247091666666666,True,-1.5004740591743981,-1.7422728059148014,-1.6213734325445999,-0.12089937337020162,0.12089937337020162,0.19927249740409803,0.19983422038987625,0.19955335889698714,0.9977667944849357
1,0.2,270.0,2,5,10,13,2026-09-16T10:15:42.807750+02:00,7.247091666666666,True,-3.9993529657418443,-7.480396294591534,-5.739874630166689,-1.740521664424845,1.740521664424845,0.19922888543701273,0.1988928629502412,0.19906087419362695,0.9953043709681347
1,0.2,275.0,2,5,10,13,2026-09-16T10:15:42.807750+02:00,7.247091666666666,True,-1.3651277685096581,-1.692506494530839,-1.5288171315202486,-0.16368936301059045,0.16368936301059045,0.19925697795674932,0.19915895684019033,0.19920796739846983,0.9960398369923491
1,0.2,280.0,2,5,10,13,2026-09-16T10:15:42.807750+02:00,7.247091666666666,True,1.5965326431791738,2.4074806184640094,2.0020066308215916,0.4054739876424178,0.4054739876424178,0.1994205944640438,0.19960344544090391,0.19951201995247386,0.9975600997623693
1,0.2,285.0,2,5,10,13,2026-09-16T10:15:42.807750+02:00,7.247091666666666,True,-1.4437879144823456,-1.6508745178122106,-1.547331216147278,-0.10354330166493253,0.10354330166493253,0.19944106898063718,0.20047109534310625,0.19995608216187172,0.9997804108093585
1,0.2,290.0,2,5,10,13,2026-09-16T10:15:42.807750+02:00,7.247091666666666,True,-6.934379080248439,0.07171206844709285,-3.431333505900673,3.503045574347766,3.503045574347766,0.19932714643968386,0.19925022444253482,0.19928868544110934,0.9964434272055467
1,0.2,295.0,2,5,10,13,2026-09-16T10:15:42.807750+02:00,7.247091666666666,True,1.54558007465674,-1.8185886818280144,-0.13650430358563714,-1.682084378242377,1.682084378242377,0.1997729447106629,0.19949506399653644,0.19963400435359968,0.9981700217679984
1,0.2,300.0,2,5,10,13,2026-09-16T10:15:42.807750+02:00,7.247091666666666,True,-5.96952836334579,-1.1962273473546434,-3.5828778553502167,2.3866505079955735,2.3866505079955735,0.1998660502654618,0.1987763148440701,0.19932118255476594,0.9966059127738297
1,0.4,5.0,3,4,11,12,2026-09-16T10:15:33.013250+02:00,1.807475,True,1305.8890950197756,1392.4279796097871,1349.1585373147814,43.269442295005774,43.269442295005774,0.16906628426484765,0.16919574421639094,0.1691310142406193,0.42282753560154823
1,0.4,10.0,3,4,11,12,2026-09-16T10:15:33.013250+02:00,1.807475,True,1344.0193960094732,1342.191486735842,1343.1054413726577,-0.9139546368155607,0.9139546368155607,0.22046543203819327,0.2168656720958415,0.21866555206701738,0.5466638801675434
1,0.4,15.0,3,4,11,12,2026-09-16T10:15:33.013250+02:00,1.807475,True,1181.7271614657743,1143.2666149619706,1162.4968882138724,-19.23027325190185,19.23027325190185,0.32470477149284926,0.3254080807370696,0.32505642611495944,0.8126410652873985
1,0.4,20.0,3,4,11,12,2026-09-16T10:15:33.013250+02:00,1.807475,True,966.1316486585924,957.4989447749905,961.8152967167914,-4.316351941800974,4.316351941800974,0.3257351160604718,0.3292146469958481,0.32747488152815996,0.8186872038203998
1,0.4,25.0,3,4,11,12,2026-09-16T10:15:33.013250+02:00,1.807475,True,786.8008356591101,761.8618976374726,774.3313666482914,-12.469469010818784,12.469469010818784,0.3408391144223449,0.3412696910480726,0.3410544027352087,0.8526360068380218
1,0.4,30.0,3,4,11,12,2026-09-16T10:15:33.013250+02:00,1.807475,True,669.3760376918561,660.2517149569793,664.8138763244177,-4.562161367438421,4.562161367438421,0.3506583734267508,0.3526991687919259,0.3516787711093384,0.8791969277733459
1,0.4,35.0,3,4,11,12,2026-09-16T10:15:33.013250+02:00,1.807475,True,562.2220799838852,554.8573437603025,558.5397118720939,-3.6823681117913907,3.6823681117913907,0.3611125682930524,0.36075952988175375,0.36093604908740307,0.9023401227185076
1,0.4,40.0,3,4,11,12,2026-09-16T10:15:33.013250+02:00,1.807475,True,475.0566962815239,476.3605340978753,475.7086151896996,0.651918908175702,0.651918908175702,0.3684738321561759,0.3678650622034106,0.3681694471797933,0.9204236179494831
1,0.4,45.0,3,4,11,12,2026-09-16T10:15:33.013250+02:00,1.807475,True,416.76712735724493,404.0911507495574,410.4291390534012,-6.337988303843758,6.337988303843758,0.3727700298426887,0.37415234499056343,0.37346118741662604,0.9336529685415651
1,0.4,50.0,3,4,11,12,2026-09-16T10:15:33.013250+02:00,1.807475,True,348.6602920638719,350.07162737234984,349.36595971811084,0.7056676542389653,0.7056676542389653,0.37815647270589703,0.37813874971725,0.3781476112115735,0.9453690280289336
1,0.4,55.0,3,4,11,12,2026-09-16T10:15:33.013250+02:00,1.807475,True,306.0673058410684,313.83344888496146,309.9503773630149,3.8830715219465333,3.8830715219465333,0.38024566785939334,0.3818666734925538,0.3810561706759736,0.9526404266899339
1,0.4,60.0,3,4,11,12,2026-09-16T10:15:33.013250+02:00,1.807475,True,278.0915777889673,273.5288374150681,275.8102076020177,-2.2813701869496015,2.2813701869496015,0.38548940184788727,0.3846663387541598,0.38507787030102353,0.9626946757525587
1,0.4,65.0,3,4,11,12,2026-09-16T10:15:33.013250+02:00,1.807475,True,243.38042292528263,240.64440556787608,242.01241424657934,-1.3680086787032764,1.3680086787032764,0.38715708873743754,0.38517985743945043,0.386168473088444,0.9654211827211099
1,0.4,70.0,3,4,11,12,2026-09-16T10:15:33.013250+02:00,1.807475,True,216.22487870761674,215.38848269228836,215.80668069995255,-0.4181980076641878,0.4181980076641878,0.38904446351833233,0.3873772484921208,0.38821085600522653,0.9705271400130663
1,0.4,75.0,3,4,11,12,2026-09-16T10:15:33.013250+02:00,1.807475,True,192.88481759921766,192.56896251397083,192.72689005659424,-0.1579275426234119,0.1579275426234119,0.38923364466805344,0.38972233740454715,0.3894779910363003,0.9736949775907507
1,0.4,80.0,3,4,11,12,2026-09-16T10:15:33.013250+02:00,1.807475,True,190.1661421914079,172.13955276030308,181.15284747585548,-9.01329471555242,9.01329471555242,0.3908426818671496,0.3917324121622575,0.3912875470147036,0.9782188675367589
1,0.4,85.0,3,4,11,12,2026-09-16T10:15:33.013250+02:00,1.807475,True,152.13476657379988,149.1130024670914,150.62388452044564,-1.510882053354237,1.510882053354237,0.3912860374700227,0.39204639325436963,0.39166621536219615,0.9791655384054904
1,0.4,90.0,3,4,11,12,2026-09-16T10:15:33.013250+02:00,1.807475,True,146.87905432146624,129.6750212390734,138.27703778026984,-8.60201654119642,8.60201654119642,0.39264702775472865,0.3927796874717759,0.39271335761325227,0.9817833940331306
1,0.4,95.0,3,4,11,12,2026-09-16T10:15:33.013250+02:00,1.807475,True,133.43141744515364,127.83674633758903,130.63408189137135,-2.797335553782304,2.797335553782304,0.3932783717356281,0.39499950000007794,0.394138935867853,0.9853473396696324
1,0.4,100.0,3,4,11,12,2026-09-16T10:15:33.013250+02:00,1.807475,True,110.2278041519052,112.52072622384672,111.37426518787596,1.1464610359707592,1.1464610359707592,0.394893882901054,0.3949235946871259,0.39490873879408994,0.9872718469852249
1,0.4,105.0,3,4,11,12,2026-09-16T10:15:33.013250+02:00,1.807475,True,105.04843601970222,105.71598810231089,105.38221206100656,0.3337760413043327,0.3337760413043327,0.39603383990617336,0.39599646542311406,0.3960151526646437,0.9900378816616092
1,0.4,110.0,3,4,11,12,2026-09-16T10:15:33.013250+02:00,1.807475,True,101.73166106032406,99.5833776266324,100.65751934347823,-1.0741417168458298,1.0741417168458298,0.3963815231853524,0.3950445041385582,0.3957130136619553,0.9892825341548883
1,0.4,115.0,3,4,11,12,2026-09-16T10:15:33.013250+02:00,1.807475,True,91.10686426627264,94.53237946335125,92.81962186481195,1.712757598539305,1.712757598539305,0.39585192627116034,0.3957266476921529,0.3957892869816566,0.9894732174541415
1,0.4,120.0,3,4,11,12,2026-09-16T10:15:33.013250+02:00,1.807475,True,89.3680654991207,85.62206316511154,87.49506433211613,-1.8730011670045812,1.8730011670045812,0.3952110713362117,0.3951008009861116,0.3951559361611616,0.9878898404029041
1,0.4,125.0,3,4,11,12,2026-09-16T10:15:33.013250+02:00,1.807475,True,83.36845704404743,72.58981399681358,77.9791355204305,-5.389321523616928,5.389321523616928,0.3965990892652962,0.39606490853019694,0.39633199889774656,0.9908299972443664
1,0.4,130.0,3,4,11,12,2026-09-16T10:15:33.013250+02:00,1.807475,True,69.00808003227553,69.43612114976821,69.22210059102187,0.2140205587463413,0.2140205587463413,0.39535762533477087,0.39603942037246326,0.39569852285361706,0.9892463071340426
1,0.4,135.0,3,4,11,12,2026-09-16T10:15:33.013250+02:00,1.807475,True,66.89558202226345,78.8057449143661,72.85066346831478,5.955081446051324,5.955081446051324,0.3963011749878759,0.3983935893149957,0.39734738215143584,0.9933684553785895
1,0.4,140.0,3,4,11,12,2026-09-16T10:15:33.013250+02:00,1.807475,True,55.0977181392766,53.245547082740714,54.17163261100866,-0.9260855282679437,0.9260855282679437,0.3962698472568384,0.398496366229194,0.3973831067430162,0.9934577668575404
1,0.4,145.0,3,4,11,12,2026-09-16T10:15:33.013250+02:00,1.807475,True,58.83561438283917,57.88118578222515,58.35840008253216,-0.47721430030700773,0.47721430030700773,0.3972374238232363,0.3967182941920146,0.39697785900762544,0.9924446475190636
1,0.4,150.0,3,4,11,12,2026-09-16T10:15:33.013250+02:00,1.807475,True,40.84718288969064,46.22787580483559,43.53752934726312,2.690346457572474,2.690346457572474,0.3986078768037089,0.39568891152755264,0.39714839416563075,0.9928709854140768
1,0.4,155.0,3,4,11,12,2026-09-16T10:15:33.013250+02:00,1.807475,True,47.98288675288117,37.64270693942835,42.81279684615476,-5.17008990672641,5.17008990672641,0.3967556251105583,0.3961066602801308,0.3964311426953445,0.9910778567383612
1,0.4,160.0,3,4,11,12,2026-09-16T10:15:33.013250+02:00,1.807475,True,35.15074786616906,42.822046827413466,38.986397346791264,3.8356494806222017,3.8356494806222017,0.3963511034667852,0.396937972356404,0.3966445379115946,0.9916113447789865
1,0.4,165.0,3,4,11,12,2026-09-16T10:15:33.013250+02:00,1.807475,True,31.623412264698768,33.49755732251566,32.560484793607216,0.9370725289084465,0.9370725289084465,0.3963647458155932,0.39724663572903407,0.39680569077231365,0.9920142269307841
1,0.4,170.0,3,4,11,12,2026-09-16T10:15:33.013250+02:00,1.807475,True,29.4820204200978,39.430029272390556,34.456024846244176,4.974004426146378,4.974004426146378,0.39828693717910896,0.3984965511236366,0.3983917441513728,0.9959793603784319
1,0.4,175.0,3,4,11,12,2026-09-16T10:15:33.013250+02:00,1.807475,True,28.273054930612695,37.43443407896039,32.85374450478655,4.580689574173849,4.580689574173849,0.3982209209531588,0.3968777868516172,0.397549353902388,0.99387338475597
1,0.4,180.0,3,4,11,12,2026-09-16T10:15:33.013250+02:00,1.807475,True,37.336059469113835,23.574968266048906,30.45551386758137,-6.880545601532464,6.880545601532464,0.3975586487823349,0.397568183629087,0.39756341620571095,0.9939085405142773
1,0.4,185.0,3,4,11,12,2026-09-16T10:15:33.013250+02:00,1.807475,True,22.614749600830077,20.700130579215035,21.657440090022554,-0.9573095108075211,0.9573095108075211,0.39762574414786034,0.3963748278609075,0.3970002860043839,0.9925007150109597
1,0.4,190.0,3,4,11,12,2026-09-16T10:15:33.013250+02:00,1.807475,True,26.680024570413998,19.723699733102304,23.20186215175815,-3.478162418655847,3.478162418655847,0.3969057701834904,0.39900447239271086,0.3979551212881006,0.9948878032202515
1,0.4,195.0,3,4,11,12,2026-09-16T10:15:33.013250+02:00,1.807475,True,12.061693119443145,7.318443950962008,9.690068535202577,-2.3716245842405685,2.3716245842405685,0.39631028280700153,0.3997275297240022,0.39801890626550185,0.9950472656637546
1,0.4,200.0,3,4,11,12,2026-09-16T10:15:33.013250+02:00,1.807475,True,9.63334002418425,18.51707851367695,14.0752092689306,4.44186924474635,4.44186924474635,0.3981562978777047,0.3991853151362725,0.3986708065069886,0.9966770162674715
