Repository: Yikuan-Yan/AFM2026

# AFM2026

Reproducible analysis code, derived results, quality-control figures and experimental planning for silica colloidal-probe AFM measurements in water–glycerol mixtures at 25.6 °C.

## Repository contents

- `analysis/calibrate_cantilevers.py`: raw thermal-noise and hard-contact calibration workflow.
- `analysis/fit_glycerol_surface_forces.py`: raw reconstruction and silica sphere–plane surface-force fitting.
- `analysis/analyze_velocity_systematics.py`: contact, snap-in, pull-off, raster and acquisition-history diagnostics.
- `analysis/analyze_velocity_joint_fit.py`: same-pixel velocity comparisons, hydrodynamic shape tests and joint PB fits.
- `analysis/analyze_27_08_26_palindrome_pilot.py`: D4–D6 air calibration plus raw D4 pure-water 8×8 palindrome pilot, including same-pixel early/late decomposition, contact/retract history QC and baseline sensitivity.
- `analysis/analyze_27_08_26_full_palindrome.py`: full 29-map reconstruction of the overlapping map1–3 liquid-refresh test and map3–5 no-refresh test, including time-aware velocity models, contact/retract-state diagnostics and explicit handling of the missing final 0.1 µm/s map.
- `analysis/analyze_27_08_26_palindrome_distribution_tests.py`: same-pixel palindrome-mean force distributions with 64-pixel, sixteen 2×2 spatial-tile and n=3 block-level paired t-tests, including clock-center and baseline sensitivity.
- `analysis/plot_27_08_26_fixed_pixel_chronology.py`: chronological force-distance overlay and 20/50/100/200 nm force slices for one fixed physical 8×8 map position.
- `analysis/download_08_09_26_keeper.py`, `analysis/analyze_08_09_26_fixed_pixel.py` and `analysis/assess_08_09_26_refresh.py`: verified acquisition of the 36-map water experiment, cantilever-2 force reconstruction, actual-time chronology and blind liquid-refresh candidate diagnostics.
- `analysis/fit_08_09_26_water.py` and `analysis/compare_08_09_26_water_quality.py`: per-map nonlinear PB fits, parameter sensitivity and the within/between-group quality comparison for the same 08-09-26 experiment.
- `analysis/download_12_09_26_keeper.py`, `analysis/analyze_12_09_26_997glycerol_observational.py`, `analysis/analyze_12_09_26_997glycerol_adaptive_baseline.py` and `analysis/analyze_12_09_26_997glycerol_time_speed.py`: verified acquisition, deliberately fit-free raw observation, held-out-map-validated speed-conditioned dynamic baseline, and map-level time/speed/palindrome analysis of the 32-map, 99.7 wt% glycerol D3 experiment.
- `analysis/plot_12_09_26_997glycerol_force_pb_time_series.py` and `analysis/analyze_12_09_26_997glycerol_decay_v0.py`: physical-window contact reconstruction, requested absolute-force/PB time figures, same-speed linear decay, and blockwise palindrome-pair speed extrapolation for the same D3 experiment.
- `analysis/plot_zero_wt_all_fd_curves.py`: all measured 0 wt% approach curves, split into three speed-highlight figures with pointwise median and interquartile range.
- `analysis/analyze_zero_wt_distribution_separation.py`: spatial-block bootstrap, simultaneous confidence bands and exact functional sign-flip tests for the three 0 wt% maps.
- `analysis/analyze_zero_wt_classical_distribution_tests.py`: paired t/Wilcoxon, marginal Welch/Mann-Whitney/KS and three-group repeated-measures tests for the same maps.
- `analysis/*_results/`: derived CSV data, figures, reports, provenance and SHA-256 manifests.
- `analysis/FOLLOWUP_8X8_PALINDROME_FORCE_MAPPING_PROTOCOL.md`: detailed follow-up experiment using balanced 8×8 palindromic force mapping, including the 2026-08-24 extension to 0–99.5 wt% glycerol and equilibrium-force recovery over 20–200 nm.

## Current numerical snapshot

The three cantilevers were calibrated at 25.6 °C. Their recommended `(InvOLS, k, f0, Q)` values are respectively `(85.30 nm/V, 0.2970 N/m, 16.1101 kHz, 68.91)`, `(65.72 nm/V, 0.2736 N/m, 15.0774 kHz, 64.75)` and `(91.56 nm/V, 0.2384 N/m, 15.0675 kHz, 67.62)`. The cantilever-2 spectrum whose header selected 97.67 kHz was re-fitted from its measured PSD; the fundamental is 15.0777 kHz and the 97.67 kHz peak is retained only as a higher-mode observation.

The glycerol experiment uses cantilever 1 with `k = 0.2969899087 N/m`. Embedded JPK sensitivity and force are never used: raw hard-contact data give concentration-wide sensitivities of `66.609`, `64.177`, `60.718`, `58.673` and `57.903 nm/V` at 0, 10, 20, 30 and 40 wt%.

## Raw-data policy

Original JPK force maps, individual force curves, thermal-noise files and acquisition photographs are intentionally not stored in this Git repository. The `.gitignore` excludes the local `20-08-26/`, `27-08-26/` and `calibration/` trees as well as the raw JPK/TND file extensions globally.

The derived provenance and input manifests retain source identities and hashes so that results can be checked against an authorized raw-data archive without placing the raw measurements in Git.

File: analysis/maps_31_08_26_colloid_colloid_results/per_curve_colloid_colloid_fits.csv (part 1 of 9)
source,map_order,relative_time_min,point_index,row,column,fit_variant,baseline_method,include_fixed_two_sphere_hydrodynamics,gap_speed_um_per_s,fit_min_nm,fit_max_nm,fit_success,solver_status,solver_message,fit_status,n_distance_bins,lambda_D_nm,zeta_magnitude_mV,zeta_signed_silica_mV,baseline_pN,rmse_pN,r2,far_noise_scale_pN,ordinary_reduced_chi2_diagnostic,soft_l1_cost,optimality,nfev,lambda_boundary,zeta_boundary,baseline_boundary,dimensionless_potential_epsi_over_kT,reference_25mV_ceiling_satisfied
31-08-26/map-data-2026.08.31-15.01.59.514.jpk-force-map,2,0.0,0,0,0,far_linear_fixed_two_sphere_hydrodynamics,linear_drift_corrected,True,1.9873765779279413,20.0,200.0,True,2,`ftol` termination condition is satisfied.,interior_solution,37,23.883925549632,49.07064187265354,-49.07064187265354,-36.2617099888565,13.937433915600078,0.9925429909757246,18.919491558670824,0.5905674783670491,7.481385345979874,1.6227700768674912e-05,20,False,False,False,1.906079172710635,False
31-08-26/map-data-2026.08.31-15.01.59.514.jpk-force-map,2,0.0,0,0,0,far_linear_no_hydrodynamics,linear_drift_corrected,False,1.9873765779279413,20.0,200.0,True,2,`ftol` termination condition is satisfied.,interior_solution,37,23.901435887783503,49.329524267614175,-49.329524267614175,-35.136000810567104,14.151840432207115,0.9923117964602998,18.919491558670824,0.6088772271607344,7.656107163855337,1.527654344215784e-05,26,False,False,False,1.9161350905137176,False
31-08-26/map-data-2026.08.31-15.01.59.514.jpk-force-map,2,0.0,0,0,0,far_constant_fixed_two_sphere_hydrodynamics,far_constant_referenced,True,1.9873765779279413,20.0,200.0,True,2,`ftol` termination condition is satisfied.,interior_solution,37,23.916156684948437,49.098133977903196,-49.098133977903196,-28.69002407883319,13.996037898233597,0.9924957918619519,18.919491558670824,0.5955443441974654,7.532902605486811,2.3615820913817195e-05,16,False,False,False,1.9071470643711175,False
31-08-26/map-data-2026.08.31-15.01.59.514.jpk-force-map,2,0.0,1,0,1,far_linear_fixed_two_sphere_hydrodynamics,linear_drift_corrected,True,1.9894308547195738,20.0,200.0,True,2,`ftol` termination condition is satisfied.,interior_solution,37,22.83674658354116,47.432220423191495,-47.432220423191495,-41.69872448798178,12.05910610763727,0.9935136025934319,23.040956758863135,0.2980931678225346,4.452033209570457,6.9743206439910505e-06,12,False,False,False,1.8424370257616185,False
31-08-26/map-data-2026.08.31-15.01.59.514.jpk-force-map,2,0.0,1,0,1,far_linear_no_hydrodynamics,linear_drift_corrected,False,1.9894308547195738,20.0,200.0,True,2,`ftol` termination condition is satisfied.,interior_solution,37,22.862719321907587,47.70755055583383,-47.70755055583383,-40.58904228265391,12.206249131902569,0.9933543451821708,23.040956758863135,0.3054121067105461,4.544223366010686,1.0257840721694456e-05,21,False,False,False,1.8531318325018924,False
31-08-26/map-data-2026.08.31-15.01.59.514.jpk-force-map,2,0.0,1,0,1,far_constant_fixed_two_sphere_hydrodynamics,far_constant_referenced,True,1.9894308547195738,20.0,200.0,True,2,`ftol` termination condition is satisfied.,interior_solution,37,23.130990996320833,47.676544142278196,-47.676544142278196,8.475078258157996,12.273861565052718,0.993400788889635,23.040956758863135,0.30880493383602015,4.583895360945435,2.940008909921999e-05,29,False,False,False,1.8519274325420911,False
31-08-26/map-data-2026.08.31-15.01.59.514.jpk-force-map,2,0.0,2,0,2,far_linear_fixed_two_sphere_hydrodynamics,linear_drift_corrected,True,1.991541284424673,20.0,200.0,True,2,`ftol` termination condition is satisfied.,interior_solution,37,23.687865661095373,40.58586919547026,-40.58586919547026,29.125545521872525,10.869341564251762,0.9902251024527648,18.6519980072504,0.36955455466865356,5.2904090681733065,1.2093431830934388e-05,20,False,False,False,1.5765002663019108,False
31-08-26/map-data-2026.08.31-15.01.59.514.jpk-force-map,2,0.0,2,0,2,far_linear_no_hydrodynamics,linear_drift_corrected,False,1.991541284424673,20.0,200.0,True,2,`ftol` termination condition is satisfied.,interior_solution,37,23.715290598390737,40.90515249829049,-40.90515249829049,30.23448516970057,11.060302560375412,0.9898786194004459,18.6519980072504,0.3826538623065329,5.4454442342051586,1.3860788963408735e-05,21,False,False,False,1.5889023713177624,False
31-08-26/map-data-2026.08.31-15.01.59.514.jpk-force-map,2,0.0,2,0,2,far_constant_fixed_two_sphere_hydrodynamics,far_constant_referenced,True,1.991541284424673,20.0,200.0,True,2,`ftol` termination condition is satisfied.,interior_solution,37,23.6011411165269,40.52807527550369,-40.52807527550369,19.409712343977354,10.787528175348985,0.9903223664261811,18.6519980072504,0.36401222757453955,5.222959333724333,1.3384455091592533e-05,30,False,False,False,1.5742553438196765,False
31-08-26/map-data-2026.08.31-15.01.59.514.jpk-force-map,2,0.0,3,0,3,far_linear_fixed_two_sphere_hydrodynamics,linear_drift_corrected,True,1.9919697346896363,20.0,200.0,True,2,`ftol` termination condition is satisfied.,interior_solution,37,23.604765073594752,36.56606416390155,-36.56606416390155,-11.308656155861588,8.593253038151714,0.9907066502574606,22.76261257644716,0.1550935704880302,2.368096555571076,5.177150770844955e-06,13,False,False,False,1.4203566668577692,False
31-08-26/map-data-2026.08.31-15.01.59.514.jpk-force-map,2,0.0,3,0,3,far_linear_no_hydrodynamics,linear_drift_corrected,False,1.9919697346896363,20.0,200.0,True,2,`ftol` termination condition is satisfied.,interior_solution,37,23.610671865705342,36.92731262564238,-36.92731262564238,-10.170649641753723,8.627301527075833,0.9906328594849714,22.76261257644716,0.15632503973125028,2.384590996308018,7.531815191344458e-07,18,False,False,False,1.4343888486842244,False
31-08-26/map-data-2026.08.31-15.01.59.514.jpk-force-map,2,0.0,3,0,3,far_constant_fixed_two_sphere_hydrodynamics,far_constant_referenced,True,1.9919697346896363,20.0,200.0,True,2,`ftol` termination condition is satisfied.,interior_solution,37,23.77319727807417,36.69652121076195,-36.69652121076195,8.780105900783415,8.551628730963378,0.990905468958843,22.76261257644716,0.1535947138134315,2.3436270786758318,3.7810967174446207e-06,19,False,False,False,1.4254240849812014,False
31-08-26/map-data-2026.08.31-15.01.59.514.jpk-force-map,2,0.0,4,0,4,far_linear_fixed_two_sphere_hydrodynamics,linear_drift_corrected,True,1.993007923358745,20.0,200.0,True,2,`ftol` termination condition is satisfied.,interior_solution,37,19.938911152947608,38.076780804582064,-38.076780804582064,-95.45671901956115,7.306633667488441,0.9943588964170812,21.68989987927271,0.12349301101639554,1.9712748786026808,1.938866693633739e-06,12,False,False,False,1.4790383024504195,False
31-08-26/map-data-2026.08.31-15.01.59.514.jpk-force-map,2,0.0,4,0,4,far_linear_no_hydrodynamics,linear_drift_corrected,False,1.993007923358745,20.0,200.0,True,2,`ftol` termination condition is satisfied.,interior_solution,37,19.995235800790915,38.41248846893735,-38.41248846893735,-94.27891985361812,7.349168721571777,0.99429302666984,21.68989987927271,0.12493500783530506,1.9925574879895727,6.063667661285639e-07,13,False,False,False,1.4920783883903497,False
31-08-26/map-data-2026.08.31-15.01.59.514.jpk-force-map,2,0.0,4,0,4,far_constant_fixed_two_sphere_hydrodynamics,far_constant_referenced,True,1.993007923358745,20.0,200.0,True,2,`ftol` termination condition is satisfied.,interior_solution,37,20.535512531775453,38.467491009052154,-38.467491009052154,-10.047725917402191,7.3435564294234466,0.9945451335345743,21.68989987927271,0.12474426407626868,1.991691638866765,1.9018819819295589e-06,12,False,False,False,1.4942148836991147,False
31-08-26/map-data-2026.08.31-15.01.59.514.jpk-force-map,2,0.0,5,0,5,far_linear_fixed_two_sphere_hydrodynamics,linear_drift_corrected,True,1.992123700767377,20.0,200.0,True,2,`ftol` termination condition is satisfied.,interior_solution,37,27.183038070258952,37.60367857314994,-37.60367857314994,-87.58227998980806,11.961170688362808,0.9832091391855113,23.17303073264944,0.2899375786091445,4.3722881719444935,1.5236590467089724e-05,29,False,False,False,1.460661320298119,False
31-08-26/map-data-2026.08.31-15.01.59.514.jpk-force-map,2,0.0,5,0,5,far_linear_no_hydrodynamics,linear_drift_corrected,False,1.992123700767377,20.0,200.0,True,2,`ftol` termination condition is satisfied.,interior_solution,37,27.142150820186295,37.94821518191132,-37.94821518191132,-86.46642235851328,12.159880524054886,0.982646615024222,23.17303073264944,0.29965101111479886,4.501278889532533,1.5601717812555447e-05,31,False,False,False,1.4740443540049266,False
31-08-26/map-data-2026.08.31-15.01.59.514.jpk-force-map,2,0.0,5,0,5,far_constant_fixed_two_sphere_hydrodynamics,far_constant_referenced,True,1.992123700767377,20.0,200.0,True,2,`ftol` termination condition is satisfied.,interior_solution,37,28.197279956222165,38.26948759682371,-38.26948759682371,-1.8451964473544384,12.614906634564687,0.9822695646222768,23.17303073264944,0.32249665391669824,4.813960860437996,3.4583139780271665e-05,17,False,False,False,1.4865237232461148,False
31-08-26/map-data-2026.08.31-15.01.59.514.jpk-force-map,2,0.0,6,0,6,far_linear_fixed_two_sphere_hydrodynamics,linear_drift_corrected,True,1.991731056787462,20.0,200.0,True,2,`ftol` termination condition is satisfied.,interior_solution,37,26.641597409521747,36.13037863534067,-36.13037863534067,-48.23479879115811,7.122939345256798,0.9930058836700103,30.468818308000696,0.05947440108199175,0.9736513492846703,1.8304974089565719e-06,24,False,False,False,1.4034330832210098,False
31-08-26/map-data-2026.08.31-15.01.59.514.jpk-force-map,2,0.0,6,0,6,far_linear_no_hydrodynamics,linear_drift_corrected,False,1.991731056787462,20.0,200.0,True,2,`ftol` termination condition is satisfied.,interior_solution,37,26.601127300413932,36.493085309557706,-36.493085309557706,-47.11010721516186,7.301799115978853,0.9926502237090999,30.468818308000696,0.06249875214594074,1.0205514328852083,2.76801748782076e-06,16,False,False,False,1.4175219072335916,False
31-08-26/map-data-2026.08.31-15.01.59.514.jpk-force-map,2,0.0,6,0,6,far_constant_fixed_two_sphere_hydrodynamics,far_constant_referenced,True,1.991731056787462,20.0,200.0,True,2,`ftol` termination condition is satisfied.,interior_solution,37,27.283364718235156,36.58915365519523,-36.58915365519523,12.94743870016925,7.46031655161828,0.9926169761836041,30.468818308000696,0.06524182427130149,1.063997845469811,2.144765098618834e-06,14,False,False,False,1.421253545251526,False
31-08-26/map-data-2026.08.31-15.01.59.514.jpk-force-map,2,0.0,7,0,7,far_linear_fixed_two_sphere_hydrodynamics,linear_drift_corrected,True,1.9925349621691322,20.0,200.0,True,2,`ftol` termination condition is satisfied.,interior_solution,37,26.91253775404516,35.34169078935511,-35.34169078935511,61.74221299003651,12.765876693780381,0.9760279626950084,28.410150787756923,0.21972375886519682,3.39989662919674,1.5594971525394794e-05,34,False,False,False,1.3727976274854927,False
31-08-26/map-data-2026.08.31-15.01.59.514.jpk-force-map,2,0.0,7,0,7,far_linear_no_hydrodynamics,linear_drift_corrected,False,1.9925349621691322,20.0,200.0,True,2,`ftol` termination condition is satisfied.,interior_solution,37,26.868256019092467,35.70820536882619,-35.70820536882619,62.8752796789453,12.976717231109925,0.975229581912426,28.410150787756923,0.22704158606206193,3.5015297981643956,1.613802667037577e-05,24,False,False,False,1.3870343641525538,False
31-08-26/map-data-2026.08.31-15.01.59.514.jpk-force-map,2,0.0,7,0,7,far_constant_fixed_two_sphere_hydrodynamics,far_constant_referenced,True,1.9925349621691322,20.0,200.0,True,2,`ftol` termination condition is satisfied.,interior_solution,37,26.576142702504335,35.15673510299291,-35.15673510299291,41.821733401951604,12.567811507558222,0.9763929310927297,28.410150787756923,0.2129585330531207,3.3058591815899563,1.4182272389038683e-05,15,False,False,False,1.3656132873547016,False
31-08-26/map-data-2026.08.31-15.01.59.514.jpk-force-map,2,0.0,8,1,7,far_linear_fixed_two_sphere_hydrodynamics,linear_drift_corrected,True,1.9907447016252722,20.0,200.0,True,2,`ftol` termination condition is satisfied.,interior_solution,37,24.184140384746243,40.4073380454998,-40.4073380454998,86.98329235770085,15.489838516055434,0.9806553021786102,19.660657691764275,0.6754924569779879,8.541025938853252,3.493595172659685e-05,24,False,False,False,1.5695654781342343,False
31-08-26/map-data-2026.08.31-15.01.59.514.jpk-force-map,2,0.0,8,1,7,far_linear_no_hydrodynamics,linear_drift_corrected,False,1.9907447016252722,20.0,200.0,True,2,`ftol` termination condition is satisfied.,interior_solution,37,24.20641777239886,40.72167541450735,-40.72167541450735,88.11298767732136,15.6791231345155,0.980179632105728,19.660657691764275,0.6921022561699307,8.699530215417326,2.135359011336716e-05,12,False,False,False,1.5817754653975933,False
31-08-26/map-data-2026.08.31-15.01.59.514.jpk-force-map,2,0.0,8,1,7,far_constant_fixed_two_sphere_hydrodynamics,far_constant_referenced,True,1.9907447016252722,20.0,200.0,True,2,`ftol` termination condition is satisfied.,interior_solution,37,23.8117109966754,40.165308423078194,-40.165308423078194,45.18018668320704,15.064742751475663,0.9812944791499146,19.660657691764275,0.6389254143856083,8.169246535923445,2.0595994845281708e-05,20,False,False,False,1.560164182270323,False
31-08-26/map-data-2026.08.31-15.01.59.514.jpk-force-map,2,0.0,9,1,6,far_linear_fixed_two_sphere_hydrodynamics,linear_drift_corrected,True,1.9901389769409559,20.0,200.0,True,2,`ftol` termination condition is satisfied.,interior_solution,37,26.245055433588213,43.235988588170436,-43.235988588170436,20.517113714651444,16.225240949355655,0.9827650366759325,25.54499000688261,0.4390294388878998,6.234170739184127,2.8927504385436e-05,33,False,False,False,1.6794403784922385,False
31-08-26/map-data-2026.08.31-15.01.59.514.jpk-force-map,2,0.0,9,1,6,far_linear_no_hydrodynamics,linear_drift_corrected,False,1.9901389769409559,20.0,200.0,True,2,`ftol` termination condition is satisfied.,interior_solution,37,26.2338798077612,43.53290423328712,-43.53290423328712,21.64172303688696,16.43180304771934,0.9823234097322973,25.54499000688261,0.45027908448425613,6.369580242752175,2.8229271834073745e-05,32,False,False,False,1.6909736437117475,False
31-08-26/map-data-2026.08.31-15.01.59.514.jpk-force-map,2,0.0,9,1,6,far_constant_fixed_two_sphere_hydrodynamics,far_constant_referenced,True,1.9901389769409559,20.0,200.0,True,2,`ftol` termination condition is satisfied.,interior_solution,37,26.249071328529578,43.23885123629295,-43.23885123629295,21.696941357078153,16.22972061593102,0.9827592237232805,25.54499000688261,0.4392718977833207,6.237159204030455,2.63028077555989e-05,29,False,False,False,1.6795515739801494,False
31-08-26/map-data-2026.08.31-15.01.59.514.jpk-force-map,2,0.0,10,1,5,far_linear_fixed_two_sphere_hydrodynamics,linear_drift_corrected,True,1.99063871693295,20.0,200.0,True,2,`ftol` termination condition is satisfied.,interior_solution,37,32.293395559444576,38.071520899538996,-38.071520899538996,-74.38457774169117,11.071680224131226,0.9845447221978614,34.150819236153794,0.11437934944364088,1.8143043876941893,4.041988658519759e-06,15,False,False,False,1.4788339889327964,False
31-08-26/map-data-2026.08.31-15.01.59.514.jpk-force-map,2,0.0,10,1,5,far_linear_no_hydrodynamics,linear_drift_corrected,False,1.99063871693295,20.0,200.0,True,2,`ftol` termination condition is satisfied.,interior_solution,37,32.13406128752643,38.398120236701786,-38.398120236701786,-73.22315721726838,11.27704066854245,0.9839660678571677,34.150819236153794,0.11866177696701585,1.8768975895565658,4.636702175741032e-06,24,False,False,False,1.491520274879547,False
31-08-26/map-data-2026.08.31-15.01.59.514.jpk-force-map,2,0.0,10,1,5,far_constant_fixed_two_sphere_hydrodynamics,far_constant_referenced,True,1.99063871693295,20.0,200.0,True,2,`ftol` termination condition is satisfied.,interior_solution,37,33.10398805338436,38.65052644633311,-38.65052644633311,-15.563178190334638,11.38505997794227,0.9842848793086211,34.150819236153794,0.12094591378754664,1.9110123630320017,5.984268306955174e-06,24,False,False,False,1.5013246344901194,False
31-08-26/map-data-2026.08.31-15.01.59.514.jpk-force-map,2,0.0,11,1,4,far_linear_fixed_two_sphere_hydrodynamics,linear_drift_corrected,True,1.9933888047738213,20.0,200.0,True,2,`ftol` termination condition is satisfied.,interior_solution,37,25.165989574186423,33.62937517547342,-33.62937517547342,-167.45587271804052,9.068769539260089,0.9856058153064727,26.109690916261652,0.13128529264542216,2.0270097517943446,3.062426717243695e-06,15,False,False,False,1.3062851669964441,False
31-08-26/map-data-2026.08.31-15.01.59.514.jpk-force-map,2,0.0,11,1,4,far_linear_no_hydrodynamics,linear_drift_corrected,False,1.9933888047738213,20.0,200.0,True,2,`ftol` termination condition is satisfied.,interior_solution,37,25.166374597981523,34.01524229175649,-34.01524229175649,-166.35002622582562,9.221258828671466,0.985117675685504,26.109690916261652,0.13573747624283927,2.0856797138471723,3.000635661546433e-06,18,False,False,False,1.3212736253844515,False
31-08-26/map-data-2026.08.31-15.01.59.514.jpk-force-map,2,0.0,11,1,4,far_constant_fixed_two_sphere_hydrodynamics,far_constant_referenced,True,1.9933888047738213,20.0,200.0,True,2,`ftol` termination condition is satisfied.,interior_solution,37,27.25889725381551,34.917277743067785,-34.917277743067785,-2.6180959580062058,9.79652152524934,0.9850508414762442,26.109690916261652,0.15320154310839365,2.298445510144459,4.913915524364352e-06,17,False,False,False,1.3563119073627696,False
31-08-26/map-data-2026.08.31-15.01.59.514.jpk-force-map,2,0.0,12,1,3,far_linear_fixed_two_sphere_hydrodynamics,linear_drift_corrected,True,1.9938405289783514,20.0,200.0,True,2,`ftol` termination condition is satisfied.,interior_solution,37,26.073859750372648,32.50828823223045,-32.50828823223045,-112.86326570796169,7.525855032122914,0.988555364781446,18.058441437391128,0.18900529606948496,2.713715280513366,1.473103431195604e-06,20,False,False,False,1.2627381418962056,False
31-08-26/map-data-2026.08.31-15.01.59.514.jpk-force-map,2,0.0,12,1,3,far_linear_no_hydrodynamics,linear_drift_corrected,False,1.9938405289783514,20.0,200.0,True,2,`ftol` termination condition is satisfied.,interior_solution,37,26.08266561371988,32.89848579436672,-32.89848579436672,-111.77129643776232,7.640250683223642,0.9882047955057722,18.058441437391128,0.19479486021690132,2.7611011693073975,1.9375503063316556e-06,13,False,False,False,1.2778948102838041,False
31-08-26/map-data-2026.08.31-15.01.59.514.jpk-force-map,2,0.0,12,1,3,far_constant_fixed_two_sphere_hydrodynamics,far_constant_referenced,True,1.9938405289783514,20.0,200.0,True,2,`ftol` termination condition is satisfied.,interior_solution,37,27.418990244036795,33.318383408326355,-33.318383408326355,-11.06929900259646,7.602275722875298,0.9891911075257883,18.058441437391128,0.19286326304031087,2.6718894677075546,5.227613200079608e-06,18,False,False,False,1.2942051348708845,False
31-08-26/map-data-2026.08.31-15.01.59.514.jpk-force-map,2,0.0,13,1,2,far_linear_fixed_two_sphere_hydrodynamics,linear_drift_corrected,True,1.9949529481565371,20.0,200.0,True,2,`ftol` termination condition is satisfied.,interior_solution,37,23.549639031667514,30.605101193889492,-30.605101193889492,-150.24210585808459,8.30633792935875,0.9828217082826877,19.72074698631124,0.19306132210184251,2.921037586222495,3.4742270011951874e-06,15,False,False,False,1.1888115528581242,False
31-08-26/map-data-2026.08.31-15.01.59.514.jpk-force-map,2,0.0,13,1,2,far_linear_no_hydrodynamics,linear_drift_corrected,False,1.9949529481565371,20.0,200.0,True,2,`ftol` termination condition is satisfied.,interior_solution,37,23.588746870323455,31.031020635281152,-31.031020635281152,-149.12681809730407,8.4385348632518,0.9822705656361898,19.72074698631124,0.19925543789348185,2.995270483703764,3.523452008946665e-06,14,False,False,False,1.2053557867525175,False
31-08-26/map-data-2026.08.31-15.01.59.514.jpk-force-map,2,0.0,13,1,2,far_constant_fixed_two_sphere_hydrodynamics,far_constant_referenced,True,1.9949529481565371,20.0,200.0,True,2,`ftol` termination condition is satisfied.,interior_solution,37,25.988482507199727,31.951988684994944,-31.951988684994944,17.01094113146394,8.822951409001226,0.9831748182420561,19.72074698631124,0.21782306235655355,3.1773735344094716,5.058773051773605e-06,19,False,False,False,1.2411294785425504,False
31-08-26/map-data-2026.08.31-15.01.59.514.jpk-force-map,2,0.0,14,1,1,far_linear_fixed_two_sphere_hydrodynamics,linear_drift_corrected,True,1.9910723095748644,20.0,200.0,True,2,`ftol` termination condition is satisfied.,interior_solution,37,26.268291991944274,38.3839018396887,-38.3839018396887,-115.82323080748468,10.922872058133164,0.9869969449768659,19.708023925800386,0.33427995785757814,4.540920494157187,4.54644901788222e-06,19,False,False,False,1.490967981504492,False
31-08-26/map-data-2026.08.31-15.01.59.514.jpk-force-map,2,0.0,14,1,1,far_linear_no_hydrodynamics,linear_drift_corrected,False,1.9910723095748644,20.0,200.0,True,2,`ftol` termination condition is satisfied.,interior_solution,37,26.254296282917334,38.729066625033525,-38.729066625033525,-114.72036403041002,11.055199433983534,0.9866799802105776,19.708023925800386,0.342428425162274,4.636717881322153,4.428969216582743e-06,19,False,False,False,1.504375415835722,False
31-08-26/map-data-2026.08.31-15.01.59.514.jpk-force-map,2,0.0,14,1,1,far_constant_fixed_two_sphere_hydrodynamics,far_constant_referenced,True,1.9910723095748644,20.0,200.0,True,2,`ftol` termination condition is satisfied.,interior_solution,37,27.559093369368167,39.335903420964236,-39.335903420964236,11.309078094123713,11.321633336332297,0.9870233877424526,19.708023925800386,0.3591325892448621,4.8583499287910215,6.743794629202696e-06,16,False,False,False,1.5279471266146387,False
31-08-26/map-data-2026.08.31-15.01.59.514.jpk-force-map,2,0.0,15,1,0,far_linear_fixed_two_sphere_hydrodynamics,linear_drift_corrected,True,1.9899477447710678,20.0,200.0,True,2,`ftol` termination condition is satisfied.,interior_solution,37,22.753397742741793,46.01292035189017,-46.01292035189017,-73.0843394853799,11.69162756396825,0.9931314385617551,22.420910437339753,0.29591451220175774,4.283300237009152,6.408651638186048e-06,19,False,False,False,1.7873063365655233,False
31-08-26/map-data-2026.08.31-15.01.59.514.jpk-force-map,2,0.0,15,1,0,far_linear_no_hydrodynamics,linear_drift_corrected,False,1.9899477447710678,20.0,200.0,True,2,`ftol` termination condition is satisfied.,interior_solution,37,22.780956658329522,46.292778876377426,-46.292778876377426,-71.96539517567484,11.877847113883302,0.9929108967093971,22.420910437339753,0.3054159973740677,4.401027038362647,4.555669140519333e-06,9,False,False,False,1.7981770422354233,False
31-08-26/map-data-2026.08.31-15.01.59.514.jpk-force-map,2,0.0,15,1,0,far_constant_fixed_two_sphere_hydrodynamics,far_constant_referenced,True,1.9899477447710678,20.0,200.0,True,2,`ftol` termination condition is satisfied.,interior_solution,37,23.34968915200788,46.48432823903163,-46.48432823903163,27.914588799520295,12.579300796326484,0.9923461334007398,22.420910437339753,0.3425542211626909,4.895963598250669,9.849071166458662e-06,19,False,False,False,1.8056175043277816,False
31-08-26/map-data-2026.08.31-15.01.59.514.jpk-force-map,2,0.0,16,2,0,far_linear_fixed_two_sphere_hydrodynamics,linear_drift_corrected,True,1.9904120241886922,20.0,200.0,True,2,`ftol` termination condition is satisfied.,interior_solution,37,34.226526242125324,38.76986894692746,-38.76986894692746,-33.043928023853205,17.341378260986108,0.9661950548657524,16.54886317948173,1.1949609112324218,12.875817650033895,5.786033913875083e-05,36,False,False,False,1.5059603238987163,False
31-08-26/map-data-2026.08.31-15.01.59.514.jpk-force-map,2,0.0,16,2,0,far_linear_no_hydrodynamics,linear_drift_corrected,False,1.9904120241886922,20.0,200.0,True,2,`ftol` termination condition is satisfied.,interior_solution,37,34.08601207226818,39.08099301596593,-39.08099301596593,-31.93097539684704,17.623250110407913,0.9650871725397895,16.54886317948173,1.2341231127539307,13.15765886250529,6.11869390511744e-05,26,False,False,False,1.5180454951027575,False
31-08-26/map-data-2026.08.31-15.01.59.514.jpk-force-map,2,0.0,16,2,0,far_constant_fixed_two_sphere_hydrodynamics,far_constant_referenced,True,1.9904120241886922,20.0,200.0,True,2,`ftol` termination condition is satisfied.,interior_solution,37,34.850953981846686,39.10934712495388,-39.10934712495388,-5.133361417420619,17.58235965652656,0.9659058373659615,16.54886317948173,1.2284027933602943,13.064831492612917,6.482238652708448e-05,34,False,False,False,1.5191468700703592,False
31-08-26/map-data-2026.08.31-15.01.59.514.jpk-force-map,2,0.0,17,2,1,far_linear_fixed_two_sphere_hydrodynamics,linear_drift_corrected,True,1.9930475752093832,20.0,200.0,True,2,`ftol` termination condition is satisfied.,interior_solution,37,28.783373567811633,33.394791645897556,-33.394791645897556,-48.799829976684244,8.827150749339886,0.9847212524120909,24.45170239130537,0.14182268119312746,2.2700564447398834,3.3203994000989537e-06,25,False,False,False,1.2971731040006944,False
31-08-26/map-data-2026.08.31-15.01.59.514.jpk-force-map,2,0.0,17,2,1,far_linear_no_hydrodynamics,linear_drift_corrected,False,1.9930475752093832,20.0,200.0,True,2,`ftol` termination condition is satisfied.,interior_solution,37,28.671274067110495,33.78621473286435,-33.78621473286435,-47.6731841284955,8.964310372984118,0.9842427495167803,24.45170239130537,0.14626431249707814,2.337047781785625,3.5466536888441043e-06,18,False,False,False,1.312377376154332,False
31-08-26/map-data-2026.08.31-15.01.59.514.jpk-force-map,2,0.0,17,2,1,far_constant_fixed_two_sphere_hydrodynamics,far_constant_referenced,True,1.9930475752093832,20.0,200.0,True,2,`ftol` termination condition is satisfied.,interior_solution,37,29.272419736951715,33.72688084232554,-33.72688084232554,-13.021748296693271,8.947953964802101,0.9847272102534034,24.45170239130537,0.14573104755370303,2.3278909551875007,3.5356265578824272e-06,18,False,False,False,1.3100726357092118,False
31-08-26/map-data-2026.08.31-15.01.59.514.jpk-force-map,2,0.0,18,2,2,far_linear_fixed_two_sphere_hydrodynamics,linear_drift_corrected,True,1.9945564677798964,20.0,200.0,True,2,`ftol` termination condition is satisfied.,interior_solution,37,26.435571400646758,28.972276149627813,-28.972276149627813,-72.61164558614566,8.949521138893125,0.9743609415205944,17.041632100791627,0.3001235207944142,4.510670761605564,5.739070827232289e-06,16,False,False,False,1.1253867902959303,False
31-08-26/map-data-2026.08.31-15.01.59.514.jpk-force-map,2,0.0,18,2,2,far_linear_no_hydrodynamics,linear_drift_corrected,False,1.9945564677798964,20.0,200.0,True,2,`ftol` termination condition is satisfied.,interior_solution,37,26.374561821045457,29.423582796412894,-29.423582796412894,-71.48851128873487,9.055708196692754,0.9737489115049994,17.041632100791627,0.3072877699519945,4.608065884903809,7.4079715833010135e-06,19,False,False,False,1.142917154014737,False
31-08-26/map-data-2026.08.31-15.01.59.514.jpk-force-map,2,0.0,18,2,2,far_constant_fixed_two_sphere_hydrodynamics,far_constant_referenced,True,1.9945564677798964,20.0,200.0,True,2,`ftol` termination condition is satisfied.,interior_solution,37,27.83589118281404,29.742669808719857,-29.742669808719857,0.6232508269730733,9.211465560539953,0.9748205035415114,17.041632100791627,0.3179493208425456,4.7593756310775905,6.778348056283557e-06,14,False,False,False,1.1553116344052554,False
31-08-26/map-data-2026.08.31-15.01.59.514.jpk-force-map,2,0.0,19,2,3,far_linear_fixed_two_sphere_hydrodynamics,linear_drift_corrected,True,1.9947189817563216,20.0,200.0,True,2,`ftol` termination condition is satisfied.,interior_solution,37,26.423475149623318,29.527025188144897,-29.527025188144897,-89.84321281920633,6.49285958817624,0.9872031576227309,18.45051759421518,0.1347651879396223,2.147988056077062,6.97597199566754e-08,12,False,False,False,1.1469352263474246,False
31-08-26/map-data-2026.08.31-15.01.59.514.jpk-force-map,2,0.0,19,2,3,far_linear_no_hydrodynamics,linear_drift_corrected,False,1.9947189817563216,20.0,200.0,True,2,`ftol` termination condition is satisfied.,interior_solution,37,26.34921566151372,29.973037860702323,-29.973037860702323,-88.70233906677866,6.511950498215419,0.9871277940560205,18.45051759421518,0.13555885132408177,2.1611212553450945,1.620979237251119e-07,14,False,False,False,1.1642599531796711,False
31-08-26/map-data-2026.08.31-15.01.59.514.jpk-force-map,2,0.0,19,2,3,far_constant_fixed_two_sphere_hydrodynamics,far_constant_referenced,True,1.9947189817563216,20.0,200.0,True,2,`ftol` termination condition is satisfied.,interior_solution,37,27.380403254102013,30.17750482022637,-30.17750482022637,-20.452163437888075,6.388943731586228,0.9884037513486336,18.45051759421518,0.1304859721732063,2.082739599145162,9.090983634388418e-07,13,False,False,False,1.1722021809187675,False
31-08-26/map-data-2026.08.31-15.01.59.514.jpk-force-map,2,0.0,20,2,4,far_linear_fixed_two_sphere_hydrodynamics,linear_drift_corrected,True,1.9939947516337124,20.0,200.0,True,2,`ftol` termination condition is satisfied.,interior_solution,37,27.506942102946454,30.956052163693858,-30.956052163693858,-101.42940808454033,8.349798903872092,0.9823406693948818,18.78911789527434,0.21491268806913635,3.163958376443812,3.675012907800052e-06,17,False,False,False,1.2024437432811212,False
31-08-26/map-data-2026.08.31-15.01.59.514.jpk-force-map,2,0.0,20,2,4,far_linear_no_hydrodynamics,linear_drift_corrected,False,1.9939947516337124,20.0,200.0,True,2,`ftol` termination condition is satisfied.,interior_solution,37,27.43117633162228,31.37867789862345,-31.37867789862345,-100.31433562935018,8.461117965219607,0.9818666641564967,18.78911789527434,0.22068129517084975,3.2456477864234827,3.302935670276531e-06,18,False,False,False,1.2188600378405317,False
31-08-26/map-data-2026.08.31-15.01.59.514.jpk-force-map,2,0.0,20,2,4,far_constant_fixed_two_sphere_hydrodynamics,far_constant_referenced,True,1.9939947516337124,20.0,200.0,True,2,`ftol` termination condition is satisfied.,interior_solution,37,28.64138966449472,31.672653486542025,-31.672653486542025,-26.09059616489892,8.581130493001215,0.9825506180132487,18.78911789527434,0.2269859817244151,3.3461127720212014,3.136145479254279e-06,13,False,False,False,1.2302791007268727,False
31-08-26/map-data-2026.08.31-15.01.59.514.jpk-force-map,2,0.0,21,2,5,far_linear_fixed_two_sphere_hydrodynamics,linear_drift_corrected,True,1.9914604891288092,20.0,200.0,True,2,`ftol` termination condition is satisfied.,interior_solution,37,33.169074912815525,38.54056208583286,-38.54056208583286,31.98375049469844,16.573545155000005,0.9689396367684363,19.747262612019167,0.7665488479905334,8.50006687745616,3.518892056128779e-05,22,False,False,False,1.4970532255724633,False
31-08-26/map-data-2026.08.31-15.01.59.514.jpk-force-map,2,0.0,21,2,5,far_linear_no_hydrodynamics,linear_drift_corrected,False,1.9914604891288092,20.0,200.0,True,2,`ftol` termination condition is satisfied.,interior_solution,37,33.03191881977908,38.85604073363582,-38.85604073363582,33.13845937817406,16.84026549215186,0.9679318750959505,19.747262612019167,0.791419727424034,8.697763124351429,2.9077999965982786e-05,22,False,False,False,1.5093075441846528,False
31-08-26/map-data-2026.08.31-15.01.59.514.jpk-force-map,2,0.0,21,2,5,far_constant_fixed_two_sphere_hydrodynamics,far_constant_referenced,True,1.9914604891288092,20.0,200.0,True,2,`ftol` termination condition is satisfied.,interior_solution,37,32.621472081195975,38.19176711970682,-38.19176711970682,0.5176601870662279,16.325139837318932,0.9691901606486668,19.747262612019167,0.7437428841641225,8.315382200296256,2.6807182446236496e-05,16,False,False,False,1.483504782040697,False
31-08-26/map-data-2026.08.31-15.01.59.514.jpk-force-map,2,0.0,22,2,6,far_linear_fixed_two_sphere_hydrodynamics,linear_drift_corrected,True,1.9879165210085477,20.0,200.0,True,2,`ftol` termination condition is satisfied.,interior_solution,37,23.952169452104727,47.50934893321191,-47.50934893321191,76.67590951367801,20.941447547150098,0.9810160684151431,24.88724930730469,0.770517322885814,10.045374239820267,6.732802020303567e-05,16,False,False,False,1.8454329728485477,False
31-08-26/map-data-2026.08.31-15.01.59.514.jpk-force-map,2,0.0,22,2,6,far_linear_no_hydrodynamics,linear_drift_corrected,False,1.9879165210085477,20.0,200.0,True,2,`ftol` termination condition is satisfied.,interior_solution,37,23.963350222538256,47.778126882978015,-47.778126882978015,77.81588730449346,21.135565160518208,0.9806624925557453,24.88724930730469,0.7848682134483081,10.197083110204533,3.304168046241902e-05,17,False,False,False,1.8558732693798743,False
31-08-26/map-data-2026.08.31-15.01.59.514.jpk-force-map,2,0.0,22,2,6,far_constant_fixed_two_sphere_hydrodynamics,far_constant_referenced,True,1.9879165210085477,20.0,200.0,True,2,`ftol` termination condition is satisfied.,interior_solution,37,23.775803882352474,47.36933496952693,-47.36933496952693,49.0025236376441,20.60761907368612,0.9814135318675835,24.88724930730469,0.7461474278375484,9.781577702474323,3.229432882840521e-05,16,False,False,False,1.8399943299067825,False
31-08-26/map-data-2026.08.31-15.01.59.514.jpk-force-map,2,0.0,23,2,7,far_linear_fixed_two_sphere_hydrodynamics,linear_drift_corrected,True,1.9859331716684319,20.0,200.0,True,2,`ftol` termination condition is satisfied.,interior_solution,37,19.45298330840864,56.92125114397394,-56.92125114397394,203.7748424223032,16.82533051625849,0.9940749990454154,23.289050787334894,0.567997520121683,7.352230546968613,2.602286598495233e-05,23,False,False,False,2.211024905109787,False
31-08-26/map-data-2026.08.31-15.01.59.514.jpk-force-map,2,0.0,23,2,7,far_linear_no_hydrodynamics,linear_drift_corrected,False,1.9859331716684319,20.0,200.0,True,2,`ftol` termination condition is satisfied.,interior_solution,37,19.492714309504944,57.13366484916174,-57.13366484916174,204.94664690608676,17.08151719803322,0.9938931943143959,23.289050787334894,0.5854261479239359,7.526871987015755,2.8474764626035504e-05,17,False,False,False,2.219275812862481,False
31-08-26/map-data-2026.08.31-15.01.59.514.jpk-force-map,2,0.0,23,2,7,far_constant_fixed_two_sphere_hydrodynamics,far_constant_referenced,True,1.9859331716684319,20.0,200.0,True,2,`ftol` termination condition is satisfied.,interior_solution,37,18.98073609025358,56.59136627008906,-56.59136627008906,64.64741675800052,14.963281514919151,0.9951576660398297,23.289050787334894,0.44923431689706295,6.000012516073479,1.8253106573528417e-05,17,False,False,False,2.198210997169963,False
31-08-26/map-data-2026.08.31-15.01.59.514.jpk-force-map,2,0.0,24,3,7,far_linear_fixed_two_sphere_hydrodynamics,linear_drift_corrected,True,1.9902362250720935,20.0,200.0,True,2,`ftol` termination condition is satisfied.,interior_solution,37,17.82438333201439,50.68543833361674,-50.68543833361674,52.89222668457857,11.555159642617609,0.9954060460875962,12.93281849556197,0.8687370461004065,9.709104885539865,1.9863449264236994e-05,34,False,False,False,1.9688036406398812,False
31-08-26/map-data-2026.08.31-15.01.59.514.jpk-force-map,2,0.0,24,3,7,far_linear_no_hydrodynamics,linear_drift_corrected,False,1.9902362250720935,20.0,200.0,True,2,`ftol` termination condition is satisfied.,interior_solution,37,17.888282305593034,50.91718288593332,-50.91718288593332,54.06105195203131,11.793221838190137,0.9952148046722487,12.93281849556197,0.9049016453604227,9.997788726347334,2.7587253207688427e-05,48,False,False,False,1.977805427608679,False
31-08-26/map-data-2026.08.31-15.01.59.514.jpk-force-map,2,0.0,24,3,7,far_constant_fixed_two_sphere_hydrodynamics,far_constant_referenced,True,1.9902362250720935,20.0,200.0,True,2,`ftol` termination condition is satisfied.,interior_solution,37,17.72833041033083,50.63761469050746,-50.63761469050746,30.793354436044854,11.306671497796906,0.9955731395597412,12.93281849556197,0.8317752447745418,9.376674885426091,1.8163938943962066e-05,18,False,False,False,1.9669459993575378,False
31-08-26/map-data-2026.08.31-15.01.59.514.jpk-force-map,2,0.0,25,3,6,far_linear_fixed_two_sphere_hydrodynamics,linear_drift_corrected,True,1.9889838750298292,20.0,200.0,True,2,`ftol` termination condition is satisfied.,interior_solution,37,21.569462612640688,44.19332717001319,-44.19332717001319,90.83791729354508,18.037491219580843,0.9825393309250431,13.59201980648903,1.9164922835061697,17.425405989496987,5.551647599395156e-05,23,False,False,False,1.7166268317858064,False
31-08-26/map-data-2026.08.31-15.01.59.514.jpk-force-map,2,0.0,25,3,6,far_linear_no_hydrodynamics,linear_drift_corrected,False,1.9889838750298292,20.0,200.0,True,2,`ftol` termination condition is satisfied.,interior_solution,37,21.622227105174,44.469694515502134,-44.469694515502134,92.00094167230586,18.272247983396813,0.9820818743652641,13.59201980648903,1.9667029577416215,17.709174019461248,3.959252119256385e-05,28,False,False,False,1.7273619275813918,False
31-08-26/map-data-2026.08.31-15.01.59.514.jpk-force-map,2,0.0,25,3,6,far_constant_fixed_two_sphere_hydrodynamics,far_constant_referenced,True,1.9889838750298292,20.0,200.0,True,2,`ftol` termination condition is satisfied.,interior_solution,37,21.25316882194915,44.00275398665618,-44.00275398665618,41.13233728482797,17.40812380395993,0.9834055357837921,13.59201980648903,1.7850843516735533,16.58731938641533,3.7844794417946e-05,27,False,False,False,1.709224287987487,False
31-08-26/map-data-2026.08.31-15.01.59.514.jpk-force-map,2,0.0,26,3,5,far_linear_fixed_two_sphere_hydrodynamics,linear_drift_corrected,True,1.993015486080784,20.0,200.0,True,2,`ftol` termination condition is satisfied.,interior_solution,37,30.531024256653243,32.60468702231691,-32.60468702231691,29.110759736051577,11.693691663825579,0.9703963687514455,13.696000841257144,0.7933019751501588,10.127181809644549,2.8964668428561124e-05,16,False,False,False,1.266482615557976,False
31-08-26/map-data-2026.08.31-15.01.59.514.jpk-force-map,2,0.0,26,3,5,far_linear_no_hydrodynamics,linear_drift_corrected,False,1.993015486080784,20.0,200.0,True,2,`ftol` termination condition is satisfied.,interior_solution,37,30.399946723047126,32.9893416569829,-32.9893416569829,30.247491498233043,11.861921543600078,0.9695384636343041,13.696000841257144,0.8162916488900303,10.35675445764628,3.266347206058881e-05,26,False,False,False,1.2814239768249875,False
31-08-26/map-data-2026.08.31-15.01.59.514.jpk-force-map,2,0.0,26,3,5,far_constant_fixed_two_sphere_hydrodynamics,far_constant_referenced,True,1.993015486080784,20.0,200.0,True,2,`ftol` termination condition is satisfied.,interior_solution,37,29.77134688422436,32.16254668585448,-32.16254668585448,-10.191364214279838,11.422766534163275,0.9706993443728053,13.696000841257144,0.7569685916345799,9.746691970804351,2.103986397711893e-05,25,False,False,False,1.249308304104431,False
31-08-26/map-data-2026.08.31-15.01.59.514.jpk-force-map,2,0.0,27,3,4,far_linear_fixed_two_sphere_hydrodynamics,linear_drift_corrected,True,1.99377840171345,20.0,200.0,True,2,`ftol` termination condition is satisfied.,interior_solution,37,31.49965532268861,30.942549581814884,-30.942549581814884,-90.7151471186011,11.873924006870883,0.9644334983961647,13.570170745633408,0.8331836000026049,8.707529947384634,2.373168740755979e-05,14,False,False,False,1.2019192547251303,False
31-08-26/map-data-2026.08.31-15.01.59.514.jpk-force-map,2,0.0,27,3,4,far_linear_no_hydrodynamics,linear_drift_corrected,False,1.99377840171345,20.0,200.0,True,2,`ftol` termination condition is satisfied.,interior_solution,37,31.358597508132842,31.347508769067563,-31.347508769067563,-89.62743684744522,12.120574017909671,0.9629405478331358,13.570170745633408,0.8681575746314784,8.958019520900873,2.7830351269761013e-05,20,False,False,False,1.2176493174095215,False
