Repository: Yikuan-Yan/AFM2026

# AFM2026

Reproducible analysis code, derived results, quality-control figures and experimental planning for silica colloidal-probe AFM measurements in water–glycerol mixtures at 25.6 °C.

## Repository contents

- `analysis/calibrate_cantilevers.py`: raw thermal-noise and hard-contact calibration workflow.
- `analysis/fit_glycerol_surface_forces.py`: raw reconstruction and silica sphere–plane surface-force fitting.
- `analysis/analyze_velocity_systematics.py`: contact, snap-in, pull-off, raster and acquisition-history diagnostics.
- `analysis/analyze_velocity_joint_fit.py`: same-pixel velocity comparisons, hydrodynamic shape tests and joint PB fits.
- `analysis/analyze_27_08_26_palindrome_pilot.py`: D4–D6 air calibration plus raw D4 pure-water 8×8 palindrome pilot, including same-pixel early/late decomposition, contact/retract history QC and baseline sensitivity.
- `analysis/analyze_27_08_26_full_palindrome.py`: full 29-map reconstruction of the overlapping map1–3 liquid-refresh test and map3–5 no-refresh test, including time-aware velocity models, contact/retract-state diagnostics and explicit handling of the missing final 0.1 µm/s map.
- `analysis/analyze_27_08_26_palindrome_distribution_tests.py`: same-pixel palindrome-mean force distributions with 64-pixel, sixteen 2×2 spatial-tile and n=3 block-level paired t-tests, including clock-center and baseline sensitivity.
- `analysis/plot_27_08_26_fixed_pixel_chronology.py`: chronological force-distance overlay and 20/50/100/200 nm force slices for one fixed physical 8×8 map position.
- `analysis/download_08_09_26_keeper.py`, `analysis/analyze_08_09_26_fixed_pixel.py` and `analysis/assess_08_09_26_refresh.py`: verified acquisition of the 36-map water experiment, cantilever-2 force reconstruction, actual-time chronology and blind liquid-refresh candidate diagnostics.
- `analysis/fit_08_09_26_water.py` and `analysis/compare_08_09_26_water_quality.py`: per-map nonlinear PB fits, parameter sensitivity and the within/between-group quality comparison for the same 08-09-26 experiment.
- `analysis/download_12_09_26_keeper.py`, `analysis/analyze_12_09_26_997glycerol_observational.py`, `analysis/analyze_12_09_26_997glycerol_adaptive_baseline.py` and `analysis/analyze_12_09_26_997glycerol_time_speed.py`: verified acquisition, deliberately fit-free raw observation, held-out-map-validated speed-conditioned dynamic baseline, and map-level time/speed/palindrome analysis of the 32-map, 99.7 wt% glycerol D3 experiment.
- `analysis/plot_12_09_26_997glycerol_force_pb_time_series.py` and `analysis/analyze_12_09_26_997glycerol_decay_v0.py`: physical-window contact reconstruction, requested absolute-force/PB time figures, same-speed linear decay, and blockwise palindrome-pair speed extrapolation for the same D3 experiment.
- `analysis/plot_zero_wt_all_fd_curves.py`: all measured 0 wt% approach curves, split into three speed-highlight figures with pointwise median and interquartile range.
- `analysis/analyze_zero_wt_distribution_separation.py`: spatial-block bootstrap, simultaneous confidence bands and exact functional sign-flip tests for the three 0 wt% maps.
- `analysis/analyze_zero_wt_classical_distribution_tests.py`: paired t/Wilcoxon, marginal Welch/Mann-Whitney/KS and three-group repeated-measures tests for the same maps.
- `analysis/*_results/`: derived CSV data, figures, reports, provenance and SHA-256 manifests.
- `analysis/FOLLOWUP_8X8_PALINDROME_FORCE_MAPPING_PROTOCOL.md`: detailed follow-up experiment using balanced 8×8 palindromic force mapping, including the 2026-08-24 extension to 0–99.5 wt% glycerol and equilibrium-force recovery over 20–200 nm.

## Current numerical snapshot

The three cantilevers were calibrated at 25.6 °C. Their recommended `(InvOLS, k, f0, Q)` values are respectively `(85.30 nm/V, 0.2970 N/m, 16.1101 kHz, 68.91)`, `(65.72 nm/V, 0.2736 N/m, 15.0774 kHz, 64.75)` and `(91.56 nm/V, 0.2384 N/m, 15.0675 kHz, 67.62)`. The cantilever-2 spectrum whose header selected 97.67 kHz was re-fitted from its measured PSD; the fundamental is 15.0777 kHz and the 97.67 kHz peak is retained only as a higher-mode observation.

The glycerol experiment uses cantilever 1 with `k = 0.2969899087 N/m`. Embedded JPK sensitivity and force are never used: raw hard-contact data give concentration-wide sensitivities of `66.609`, `64.177`, `60.718`, `58.673` and `57.903 nm/V` at 0, 10, 20, 30 and 40 wt%.

## Raw-data policy

Original JPK force maps, individual force curves, thermal-noise files and acquisition photographs are intentionally not stored in this Git repository. The `.gitignore` excludes the local `20-08-26/`, `27-08-26/` and `calibration/` trees as well as the raw JPK/TND file extensions globally.

The derived provenance and input manifests retain source identities and hashes so that results can be checked against an authorized raw-data archive without placing the raw measurements in Git.

File: analysis/maps_31_08_26_results/map2_map5_absolute_force_time_statistics.csv
source,map_order,relative_time_min,distance_nm,pixels,baseline_method,absolute_force_definition,mean_absolute_force_pN,median_absolute_force_pN,sample_std_absolute_force_pN,sample_variance_absolute_force_pN2,sem_absolute_force_pN
31-08-26/map-data-2026.08.31-15.01.59.514.jpk-force-map,2,0.0,20.0,64,linear_drift_corrected,absolute value per pixel before aggregation,441.1087610545396,392.35065384843665,260.09580760625505,67649.82913435005,32.51197595078188
31-08-26/map-data-2026.08.31-15.29.09.174.jpk-force-map,3,27.161,20.0,64,linear_drift_corrected,absolute value per pixel before aggregation,427.2945114001959,343.32343321474156,310.0168600469155,96110.45351334878,38.75210750586444
31-08-26/map-data-2026.08.31-15.55.19.495.jpk-force-map,4,53.33301666666667,20.0,64,linear_drift_corrected,absolute value per pixel before aggregation,310.6385140760375,259.07078910786294,233.7118665481931,54621.23656544042,29.213983318524136
31-08-26/map-data-2026.08.31-16.20.38.892.jpk-force-map,5,78.6563,20.0,64,linear_drift_corrected,absolute value per pixel before aggregation,200.37965287023388,144.44059012742605,175.36234117416723,30751.950702085025,21.920292646770903
31-08-26/map-data-2026.08.31-15.01.59.514.jpk-force-map,2,0.0,50.0,64,linear_drift_corrected,absolute value per pixel before aggregation,133.37107299810228,135.67832693433365,104.17280406313914,10851.973106377178,13.021600507892392
31-08-26/map-data-2026.08.31-15.29.09.174.jpk-force-map,3,27.161,50.0,64,linear_drift_corrected,absolute value per pixel before aggregation,127.25942867340635,95.98255102488184,107.0835706412792,11466.891101285832,13.3854463301599
31-08-26/map-data-2026.08.31-15.55.19.495.jpk-force-map,4,53.33301666666667,50.0,64,linear_drift_corrected,absolute value per pixel before aggregation,82.19908125445424,65.43104010590433,68.14291705589913,4643.457144887148,8.517864631987392
31-08-26/map-data-2026.08.31-16.20.38.892.jpk-force-map,5,78.6563,50.0,64,linear_drift_corrected,absolute value per pixel before aggregation,50.51711040843267,41.99589967694614,34.873828632023525,1216.1839234557438,4.359228579002941
31-08-26/map-data-2026.08.31-15.01.59.514.jpk-force-map,2,0.0,100.0,64,linear_drift_corrected,absolute value per pixel before aggregation,75.66464258692488,69.6347394191782,50.23063028564397,2523.1162188930534,6.278828785705496
31-08-26/map-data-2026.08.31-15.29.09.174.jpk-force-map,3,27.161,100.0,64,linear_drift_corrected,absolute value per pixel before aggregation,104.35423836788067,96.28820954320304,64.19257175154158,4120.6862680768145,8.024071468942697
31-08-26/map-data-2026.08.31-15.55.19.495.jpk-force-map,4,53.33301666666667,100.0,64,linear_drift_corrected,absolute value per pixel before aggregation,75.19248059280456,64.66930722369406,53.50713357917017,2863.0133438591606,6.688391697396272
31-08-26/map-data-2026.08.31-16.20.38.892.jpk-force-map,5,78.6563,100.0,64,linear_drift_corrected,absolute value per pixel before aggregation,50.103269394845825,47.154789466064486,35.92429094379198,1290.5546798142148,4.490536367973998
31-08-26/map-data-2026.08.31-15.01.59.514.jpk-force-map,2,0.0,200.0,64,linear_drift_corrected,absolute value per pixel before aggregation,69.15346787161431,57.85916387949226,43.76648757365258,1915.5054345346857,5.470810946706573
31-08-26/map-data-2026.08.31-15.29.09.174.jpk-force-map,3,27.161,200.0,64,linear_drift_corrected,absolute value per pixel before aggregation,78.6155330268397,72.29049513582683,46.390728438446835,2152.09968504972,5.798841054805854
31-08-26/map-data-2026.08.31-15.55.19.495.jpk-force-map,4,53.33301666666667,200.0,64,linear_drift_corrected,absolute value per pixel before aggregation,54.37074317096801,40.48126343988116,42.87206110852101,1838.01362369276,5.359007638565126
31-08-26/map-data-2026.08.31-16.20.38.892.jpk-force-map,5,78.6563,200.0,64,linear_drift_corrected,absolute value per pixel before aggregation,42.93550457396377,38.14130890843181,31.174089706279325,971.8238690151506,3.8967612132849156

File: analysis/maps_31_08_26_results/map2_map5_paired_QC.csv
before_map,after_map,pair,metric,unit,paired_pixels,before_median,after_median,paired_difference_after_minus_before_median,paired_difference_q25,paired_difference_q75,Wilcoxon_p_value,Spearman_rho_before_after
2,3,map2_to_map3,local_contact_InvOLS,nm/V,64,71.52876322016748,70.87707758293335,0.22214981175585535,-2.040334677716821,2.1380768957756224,0.98932860466587,0.5215201465201464
2,3,map2_to_map3,far_slope,pN/100 nm,64,-2.1076067653575583,-2.0102264523589968,-0.10099755676622468,-5.17793315648771,4.10364296456243,0.8045695208229713,0.3462912087912087
2,3,map2_to_map3,far_noise,pN,64,19.68434080878233,22.715914324898705,3.089227764620661,-5.3550303771826,9.81224991745055,0.06021871546887055,-0.577106227106227
2,3,map2_to_map3,terminal_load,nN,64,14.129067993621991,14.121144928752486,-0.03891206375524359,-0.15364040761300668,0.11292471909771251,0.36662507887188855,0.4209249084249084
2,3,map2_to_map3,gap_speed,um/s,64,1.9916361706060675,1.9947814701622653,0.002795101197051064,0.0002068907605710657,0.00521483147970403,1.986273900017716e-06,0.3798992673992673
2,3,map2_to_map3,retract_pull_off_force,nN,61,-4.225697804517591,-3.575632735499785,0.5624615854335575,-1.6033421000730912,3.0888631369369666,0.2234214603917527,0.4932310946589106
2,3,map2_to_map3,retract_detachment_travel,nm,61,21.221944388168822,19.683037765565512,-2.7094912877063955,-9.671325487836075,5.933412150244049,0.1923448316016506,0.39238498149127443
2,4,map2_to_map4,local_contact_InvOLS,nm/V,64,71.52876322016748,70.17571802820522,-0.06234082620346726,-2.524393487579367,1.3578542443406683,0.5295942999556351,0.4504578754578754
2,4,map2_to_map4,far_slope,pN/100 nm,64,-2.1076067653575583,-2.022211426838962,0.27865196746867793,-3.8624935959376767,4.975270723850024,0.5428141833649658,0.041987179487179484
2,4,map2_to_map4,far_noise,pN,64,19.68434080878233,17.83929132481017,-0.9373292841841874,-4.383712858553203,1.695764552496891,0.0214198177538247,0.5757783882783881
2,4,map2_to_map4,terminal_load,nN,64,14.129067993621991,14.135646109013813,0.006934047102143737,-0.16926471049229885,0.13823361168504977,0.6254167945722587,0.359065934065934
2,4,map2_to_map4,gap_speed,um/s,64,1.9916361706060675,1.997512640354073,0.005555178465571853,0.003118036763630927,0.007770691680552944,1.572950757315325e-11,0.2889652014652014
2,4,map2_to_map4,retract_pull_off_force,nN,61,-4.225697804517591,-3.72975552559082,0.8223042226739348,-2.4467861568172307,3.3564398225442904,0.497282147022275,0.4239555790586991
2,4,map2_to_map4,retract_detachment_travel,nm,61,21.221944388168822,18.80015238400435,-4.842207581437133,-10.750835206402048,7.413469530675217,0.21006222508135075,0.1870438921205711
2,5,map2_to_map5,local_contact_InvOLS,nm/V,64,71.52876322016748,67.90014040654961,-1.2381630576848082,-3.298194961546365,2.0235065223348876,0.05164706811231748,0.3658424908424908
2,5,map2_to_map5,far_slope,pN/100 nm,64,-2.1076067653575583,-1.3287500699492796,0.01354335875005419,-2.9701694244381263,3.9801253199067688,0.6833193501271634,-0.15686813186813184
2,5,map2_to_map5,far_noise,pN,64,19.68434080878233,11.892329105955284,-7.483879220899963,-11.301318114333654,-3.3090533397362827,1.0868521519767841e-11,0.2593864468864468
2,5,map2_to_map5,terminal_load,nN,64,14.129067993621991,14.134502901001584,0.010629000482575535,-0.18376422523482328,0.10892274338762764,0.5165400906836031,0.01607142857142857
2,5,map2_to_map5,gap_speed,um/s,64,1.9916361706060675,1.9983964500005205,0.006825469602194101,0.004843068909291703,0.008993840344287296,3.5254980732707397e-12,0.4232142857142856
2,5,map2_to_map5,retract_pull_off_force,nN,63,-4.225697804517591,-4.061229138440574,0.08538920569260844,-5.476647332461263,2.34187879799069,0.5980894163154888,0.3383256528417819
2,5,map2_to_map5,retract_detachment_travel,nm,63,21.221944388168822,20.237751149617857,-2.3767385953340074,-7.5067780597689255,11.26175603443144,0.9127760486534156,0.14439324116743474
3,4,map3_to_map4,local_contact_InvOLS,nm/V,64,70.87707758293335,70.17571802820522,0.028189507004213965,-1.7997490540574859,1.3902218778903936,0.7330563505884228,0.726098901098901
3,4,map3_to_map4,far_slope,pN/100 nm,64,-2.0102264523589968,-2.022211426838962,1.268253012280303,-2.1645700432092356,3.561778831576065,0.15048697477056153,0.7096153846153845
3,4,map3_to_map4,far_noise,pN,64,22.715914324898705,17.83929132481017,-3.481386840700818,-10.164462197170488,1.8357446421232155,0.0001271366489584469,-0.08255494505494504
3,4,map3_to_map4,terminal_load,nN,64,14.121144928752486,14.135646109013813,-0.017614953527849586,-0.1075005148881214,0.10638032111488815,0.8830332757989482,0.5940934065934065
3,4,map3_to_map4,gap_speed,um/s,64,1.9947814701622653,1.997512640354073,0.0023902993746670598,0.0010014571080576018,0.0036653168372318135,4.682600367383794e-12,0.8247710622710621
3,4,map3_to_map4,retract_pull_off_force,nN,61,-3.5642220446088557,-3.671793850584773,0.15078124057722198,-1.1399694733579193,1.0738931851384614,0.8829371421975876,0.7444209413008989
3,4,map3_to_map4,retract_detachment_travel,nm,61,19.683037765565512,18.759806810867843,-1.242935275355677,-6.292294410658984,5.137064855155089,0.5876121565816115,0.5599682707562135
3,5,map3_to_map5,local_contact_InvOLS,nm/V,64,70.87707758293335,67.90014040654961,-1.1939026205627066,-2.8797773094689703,0.36830319039035686,0.0025048732575244214,0.7273809523809524
3,5,map3_to_map5,far_slope,pN/100 nm,64,-2.0102264523589968,-1.3287500699492796,0.6785486598441393,-4.686068214435429,5.431183393119608,0.6637890509214112,0.07948717948717948
3,5,map3_to_map5,far_noise,pN,64,22.715914324898705,11.892329105955284,-10.630741205569695,-14.691627683315584,-5.738976512353093,6.5077507626466425e-12,-0.21753663003663
3,5,map3_to_map5,terminal_load,nN,64,14.121144928752486,14.134502901001584,-0.00874559829494359,-0.1662194920135378,0.13013626317663007,0.7431477813467691,0.27829670329670325
3,5,map3_to_map5,gap_speed,um/s,64,1.9947814701622653,1.9983964500005205,0.0036116584087728665,0.001708709052944568,0.005570139189571333,2.4870360896475838e-11,0.4690018315018314
3,5,map3_to_map5,retract_pull_off_force,nN,62,-3.5699273900543202,-4.127762546716346,-0.5505164503272334,-4.105376213650696,0.7322480693730303,0.023324200359463833,0.5846490896728866
3,5,map3_to_map5,retract_detachment_travel,nm,62,19.65692481778153,19.989551760611995,1.538572896314231,-5.505422621791395,11.48122521069795,0.0743719903556236,0.41074261539623785
4,5,map4_to_map5,local_contact_InvOLS,nm/V,64,70.17571802820522,67.90014040654961,-0.8448858026980339,-2.946431810169223,0.35173148548605937,0.001049619701841091,0.8862637362637362
4,5,map4_to_map5,far_slope,pN/100 nm,64,-2.022211426838962,-1.3287500699492796,-0.026717574472261196,-4.351542876133221,3.49896027589051,0.5561964561941721,0.20375457875457875
4,5,map4_to_map5,far_noise,pN,64,17.83929132481017,11.892329105955284,-5.779906627318052,-8.754409519565701,-2.7386347022613666,6.819856375950049e-12,0.040842490842490836
4,5,map4_to_map5,terminal_load,nN,64,14.135646109013813,14.134502901001584,-0.006326434118942181,-0.13904174763614385,0.10493444936858154,0.5472570648834718,0.39835164835164827
4,5,map4_to_map5,gap_speed,um/s,64,1.997512640354073,1.9983964500005205,0.0011424000282127533,-0.00037392684805581666,0.002462783466932128,7.526335972326885e-05,0.6383699633699632
4,5,map4_to_map5,retract_pull_off_force,nN,62,-3.7007746880877965,-4.520153118050897,-0.637667492167491,-4.215766231853964,0.5646419210003712,0.0021095785153554775,0.7391654705245398
4,5,map4_to_map5,retract_detachment_travel,nm,62,18.779979597436096,20.46197587606445,2.87617646081047,-3.200346543888551,10.903153347922675,0.0026624099228818427,0.6861323059102011

File: analysis/maps_31_08_26_results/map2_map5_time_trends.csv
baseline_method,distance_nm,map2_median_pN,map3_median_pN,map4_median_pN,map5_median_pN,pixel_time_slope_median_pN_per_min,pixel_time_slope_q25_pN_per_min,pixel_time_slope_q75_pN_per_min,fitted_full_interval_change_median_pN,fitted_full_interval_change_q25_pN,fitted_full_interval_change_q75_pN,fraction_negative_time_slope,fraction_strict_monotonic_decrease,fraction_strict_monotonic_increase,pixel_slope_Wilcoxon_p_value,row_block_slope_Wilcoxon_p_value,total_time_span_min
linear_drift_corrected,20.0,392.35065384843665,343.32343321474156,259.07078910786294,144.44059012742605,-2.71324631804827,-4.246163567161712,-1.4327306017992072,-213.41391636630016,-333.9875153877418,-112.69328803429897,0.9375,0.296875,0.0,7.488704563214638e-12,0.0078125,78.6563
linear_drift_corrected,50.0,135.67832693433365,62.33697884967705,38.023205976069235,26.036856573151425,-1.2632282748793564,-2.370585784392568,-0.30295638026407334,-99.36086215739311,-186.46150663291715,-23.829427932965032,0.796875,0.140625,0.0,1.4761174513991332e-08,0.0078125,78.6563
linear_drift_corrected,100.0,-8.659321240116961,-15.2347341054585,-12.736666576312867,-8.623712937339743,-0.13305444848407338,-1.1191584889128292,0.7462218846516729,-10.465570616297821,-88.02886585147417,58.69505242572738,0.546875,0.0625,0.046875,0.2876399194327771,0.640625,78.6563
linear_drift_corrected,200.0,-38.50069759549231,6.6496989956162675,-4.51351301683168,-4.2804993054185845,0.45156924916936925,-0.5675641391887187,1.131590374528144,35.51876633344066,-44.64249520126961,89.00671197599804,0.375,0.0625,0.0625,0.10997319689394638,0.1953125,78.6563
far_constant_referenced,20.0,402.70058242376444,358.6447205533797,250.5134211807901,161.93910298190286,-2.9713574970224315,-4.319384178371273,-1.7278840195160734,-233.71598669304547,-339.7467777492243,-135.90896380426213,0.953125,0.640625,0.0,7.146616708287586e-12,0.0078125,78.6563
far_constant_referenced,50.0,150.59357995060765,105.46118890507587,60.939037024241344,42.1146917083222,-1.455027684955295,-2.068522125365824,-0.957231400952521,-114.44709409614917,-162.70229684941185,-75.29228024274178,1.0,0.4375,0.0,3.5254980732707397e-12,0.0078125,78.6563
far_constant_referenced,100.0,41.198046909061134,30.244873277247677,11.24742829032025,18.170350811662477,-0.35211388809045785,-0.6876961265539114,-0.040564408842374534,-27.69597561580948,-54.09163283906242,-3.190646311228464,0.8125,0.140625,0.015625,1.7929352721496346e-08,0.0078125,78.6563
far_constant_referenced,200.0,6.953344308100017,38.306262430747104,28.859602878470103,20.921674737121986,0.16565445288389918,-0.15064223894820097,0.3890448405174234,13.02976634237184,-11.84896113938138,30.60082768919061,0.375,0.03125,0.078125,0.022581658649974103,0.1953125,78.6563

File: analysis/maps_31_08_26_results/map_distribution_comparison.csv
baseline_method,distance_nm,map1_pixels,map2_pixels,map1_median_pN,map2_median_pN,map2_minus_map1_median_pN,Welch_t_statistic_map1_minus_map2,Welch_t_p_value_naive_pixels,Mann_Whitney_U_statistic,Mann_Whitney_p_value_naive_pixels,Cliffs_delta_map2_greater_map1,Cohen_d_map2_minus_map1
linear_drift_corrected,20.0,64,64,137.43590171886947,392.35065384843665,254.91475212956718,-8.115443611823219,3.7777556683111144e-12,467.0,4.996907307990637e-14,0.77197265625,1.4346213025643113
linear_drift_corrected,50.0,64,64,42.45337675961028,135.67832693433365,93.22495017472338,-5.808208792145763,7.738228980364878e-08,981.0,3.7251615377748775e-07,0.52099609375,1.0267559558683987
linear_drift_corrected,100.0,64,64,1.2431928606996858,-8.659321240116961,-9.902514100816648,-1.5291913814228757,0.12906096404618578,1804.0,0.24587833261426695,0.119140625,0.27032539888403495
linear_drift_corrected,200.0,64,64,-11.072201822485482,-38.50069759549231,-27.42849577300683,0.013251698429460586,0.9894504485818125,2110.0,0.7694585654328076,-0.0302734375,-0.0023425914554276754
far_constant_referenced,20.0,64,64,161.2542432246089,402.70058242376444,241.44633919915555,-9.381697269704903,1.341484085280326e-14,269.0,2.3390195725676874e-17,0.86865234375,1.6584654396119136
far_constant_referenced,50.0,64,64,52.22681675928022,150.59357995060765,98.36676319132744,-11.398557104160844,4.852558382063697e-19,189.0,8.232117080155413e-19,0.90771484375,2.014999256023557
far_constant_referenced,100.0,64,64,11.140848561201693,41.198046909061134,30.05719834785944,-8.34998560499322,1.2901135696262279e-13,588.0,3.5165167693493097e-12,0.712890625,1.4760828610251908
far_constant_referenced,200.0,64,64,-1.0371789339680502,6.953344308100017,7.990523242068067,-2.7460823122044333,0.006965520932776305,1485.0,0.007348175462573039,0.27490234375,0.4854433561640472

File: analysis/maps_31_08_26_results/map_force_curves.csv (part 1 of 5)
source,timestamp,map_order,baseline_method,distance_nm,force_median_pN,force_q25_pN,force_q75_pN,valid_pixels
31-08-26/map-data-2026.08.31-14.40.37.339.jpk-force-map,2026-08-31T14:40:37.339000,1,linear_drift_corrected,5.0,292.8746687884176,92.65788253501354,440.26321315575717,62
31-08-26/map-data-2026.08.31-14.40.37.339.jpk-force-map,2026-08-31T14:40:37.339000,1,linear_drift_corrected,10.0,258.11240634774356,178.30378989691576,319.8910718201107,64
31-08-26/map-data-2026.08.31-14.40.37.339.jpk-force-map,2026-08-31T14:40:37.339000,1,linear_drift_corrected,15.0,188.26400492449528,125.57262414871967,238.7657706413105,64
31-08-26/map-data-2026.08.31-14.40.37.339.jpk-force-map,2026-08-31T14:40:37.339000,1,linear_drift_corrected,20.0,137.43590171886947,98.67484149368138,188.59368294418658,64
31-08-26/map-data-2026.08.31-14.40.37.339.jpk-force-map,2026-08-31T14:40:37.339000,1,linear_drift_corrected,25.0,110.61189159192313,65.64009770205358,161.01603723797191,64
31-08-26/map-data-2026.08.31-14.40.37.339.jpk-force-map,2026-08-31T14:40:37.339000,1,linear_drift_corrected,30.0,84.40602807756025,38.94884210110982,134.32411092519692,64
31-08-26/map-data-2026.08.31-14.40.37.339.jpk-force-map,2026-08-31T14:40:37.339000,1,linear_drift_corrected,35.0,66.25890898767665,26.087922340967587,116.45809475470458,64
31-08-26/map-data-2026.08.31-14.40.37.339.jpk-force-map,2026-08-31T14:40:37.339000,1,linear_drift_corrected,40.0,57.69988556577781,14.170758355127393,97.48665470024397,64
31-08-26/map-data-2026.08.31-14.40.37.339.jpk-force-map,2026-08-31T14:40:37.339000,1,linear_drift_corrected,45.0,46.00602751696812,3.58771600014189,84.94712588989394,64
31-08-26/map-data-2026.08.31-14.40.37.339.jpk-force-map,2026-08-31T14:40:37.339000,1,linear_drift_corrected,50.0,42.45337675961028,-8.656049134591106,69.58437624817954,64
31-08-26/map-data-2026.08.31-14.40.37.339.jpk-force-map,2026-08-31T14:40:37.339000,1,linear_drift_corrected,55.0,32.62369291689671,-18.19800831619322,65.18651957508753,64
31-08-26/map-data-2026.08.31-14.40.37.339.jpk-force-map,2026-08-31T14:40:37.339000,1,linear_drift_corrected,60.0,25.502134351770987,-18.676416598688952,64.13020146072114,64
31-08-26/map-data-2026.08.31-14.40.37.339.jpk-force-map,2026-08-31T14:40:37.339000,1,linear_drift_corrected,65.0,24.92725868318916,-27.866364953617477,54.60449895661357,64
31-08-26/map-data-2026.08.31-14.40.37.339.jpk-force-map,2026-08-31T14:40:37.339000,1,linear_drift_corrected,70.0,20.75616918383323,-32.27093744310359,46.215657410425194,64
31-08-26/map-data-2026.08.31-14.40.37.339.jpk-force-map,2026-08-31T14:40:37.339000,1,linear_drift_corrected,75.0,14.31102059664748,-39.10541413914952,45.74793161944782,64
31-08-26/map-data-2026.08.31-14.40.37.339.jpk-force-map,2026-08-31T14:40:37.339000,1,linear_drift_corrected,80.0,9.98649989205325,-39.46285078633363,39.05768890632804,64
31-08-26/map-data-2026.08.31-14.40.37.339.jpk-force-map,2026-08-31T14:40:37.339000,1,linear_drift_corrected,85.0,8.586655181651937,-42.2711783427379,39.293409777344145,64
31-08-26/map-data-2026.08.31-14.40.37.339.jpk-force-map,2026-08-31T14:40:37.339000,1,linear_drift_corrected,90.0,4.182595890540581,-48.910229759526715,36.98034154835908,64
31-08-26/map-data-2026.08.31-14.40.37.339.jpk-force-map,2026-08-31T14:40:37.339000,1,linear_drift_corrected,95.0,2.6186756017014208,-52.00540804389688,37.55552738077413,64
31-08-26/map-data-2026.08.31-14.40.37.339.jpk-force-map,2026-08-31T14:40:37.339000,1,linear_drift_corrected,100.0,1.2431928606996858,-50.42684187401453,33.19910326684396,64
31-08-26/map-data-2026.08.31-14.40.37.339.jpk-force-map,2026-08-31T14:40:37.339000,1,linear_drift_corrected,105.0,2.9321422672580453,-50.77895203049477,31.982327152099636,64
31-08-26/map-data-2026.08.31-14.40.37.339.jpk-force-map,2026-08-31T14:40:37.339000,1,linear_drift_corrected,110.0,2.372475506629783,-52.59264309668336,31.34946113376908,64
31-08-26/map-data-2026.08.31-14.40.37.339.jpk-force-map,2026-08-31T14:40:37.339000,1,linear_drift_corrected,115.0,-0.42987755723363197,-57.421551490324134,29.384575810231105,64
31-08-26/map-data-2026.08.31-14.40.37.339.jpk-force-map,2026-08-31T14:40:37.339000,1,linear_drift_corrected,120.0,3.7586725297180044,-54.48310791635758,27.813949527946527,64
31-08-26/map-data-2026.08.31-14.40.37.339.jpk-force-map,2026-08-31T14:40:37.339000,1,linear_drift_corrected,125.0,3.731910219909304,-58.47654449870632,29.95286918363496,64
31-08-26/map-data-2026.08.31-14.40.37.339.jpk-force-map,2026-08-31T14:40:37.339000,1,linear_drift_corrected,130.0,2.839639533242102,-59.87698626725779,27.82873713254897,64
31-08-26/map-data-2026.08.31-14.40.37.339.jpk-force-map,2026-08-31T14:40:37.339000,1,linear_drift_corrected,135.0,2.0853123498757444,-57.437289702107265,23.850718572648425,64
31-08-26/map-data-2026.08.31-14.40.37.339.jpk-force-map,2026-08-31T14:40:37.339000,1,linear_drift_corrected,140.0,2.7189258606833118,-59.49608305900399,24.881017173674607,64
31-08-26/map-data-2026.08.31-14.40.37.339.jpk-force-map,2026-08-31T14:40:37.339000,1,linear_drift_corrected,145.0,-0.9753993177203537,-59.87842130114872,23.04239899052122,64
31-08-26/map-data-2026.08.31-14.40.37.339.jpk-force-map,2026-08-31T14:40:37.339000,1,linear_drift_corrected,150.0,-5.396080079646766,-54.97489342088717,24.219261446620745,64
31-08-26/map-data-2026.08.31-14.40.37.339.jpk-force-map,2026-08-31T14:40:37.339000,1,linear_drift_corrected,155.0,-5.6284116209266895,-62.05850712720343,20.051879292770007,64
31-08-26/map-data-2026.08.31-14.40.37.339.jpk-force-map,2026-08-31T14:40:37.339000,1,linear_drift_corrected,160.0,-8.000715385388418,-53.891338992648706,21.699480269132707,64
31-08-26/map-data-2026.08.31-14.40.37.339.jpk-force-map,2026-08-31T14:40:37.339000,1,linear_drift_corrected,165.0,-6.24580561908639,-60.250257963899635,17.420195395007532,64
31-08-26/map-data-2026.08.31-14.40.37.339.jpk-force-map,2026-08-31T14:40:37.339000,1,linear_drift_corrected,170.0,-12.344574532627469,-57.30878920994884,18.067739250777848,64
31-08-26/map-data-2026.08.31-14.40.37.339.jpk-force-map,2026-08-31T14:40:37.339000,1,linear_drift_corrected,175.0,-8.892173699176773,-58.485162930872555,17.42607983282462,64
31-08-26/map-data-2026.08.31-14.40.37.339.jpk-force-map,2026-08-31T14:40:37.339000,1,linear_drift_corrected,180.0,-8.550061059351025,-55.17479681716138,17.719046086318933,64
31-08-26/map-data-2026.08.31-14.40.37.339.jpk-force-map,2026-08-31T14:40:37.339000,1,linear_drift_corrected,185.0,-9.755648218070913,-54.842878407401734,16.449391866688053,64
31-08-26/map-data-2026.08.31-14.40.37.339.jpk-force-map,2026-08-31T14:40:37.339000,1,linear_drift_corrected,190.0,-11.620882669911845,-53.51641001196086,14.572421016392374,64
31-08-26/map-data-2026.08.31-14.40.37.339.jpk-force-map,2026-08-31T14:40:37.339000,1,linear_drift_corrected,195.0,-9.837697449727095,-57.55299437543867,14.835712351115738,64
31-08-26/map-data-2026.08.31-14.40.37.339.jpk-force-map,2026-08-31T14:40:37.339000,1,linear_drift_corrected,200.0,-11.072201822485482,-54.277022928457725,14.642128304397612,64
31-08-26/map-data-2026.08.31-14.40.37.339.jpk-force-map,2026-08-31T14:40:37.339000,1,linear_drift_corrected,205.0,-9.093912435700915,-53.385062982385115,11.542039047572331,64
31-08-26/map-data-2026.08.31-14.40.37.339.jpk-force-map,2026-08-31T14:40:37.339000,1,linear_drift_corrected,210.0,-12.902591925319921,-51.32135404961134,11.058098007819996,64
31-08-26/map-data-2026.08.31-14.40.37.339.jpk-force-map,2026-08-31T14:40:37.339000,1,linear_drift_corrected,215.0,-10.361522299075077,-55.48440540188308,13.725373657401812,64
31-08-26/map-data-2026.08.31-14.40.37.339.jpk-force-map,2026-08-31T14:40:37.339000,1,linear_drift_corrected,220.0,-6.096074981150242,-53.23249328648022,12.364120592302886,64
31-08-26/map-data-2026.08.31-14.40.37.339.jpk-force-map,2026-08-31T14:40:37.339000,1,linear_drift_corrected,225.0,-8.33553464900474,-51.065020499174935,15.632298351195086,64
31-08-26/map-data-2026.08.31-14.40.37.339.jpk-force-map,2026-08-31T14:40:37.339000,1,linear_drift_corrected,230.0,-8.876392312756806,-53.305003072523135,16.876741319818798,64
31-08-26/map-data-2026.08.31-14.40.37.339.jpk-force-map,2026-08-31T14:40:37.339000,1,linear_drift_corrected,235.0,-7.924114771637089,-53.16473243993153,14.733695772708511,64
31-08-26/map-data-2026.08.31-14.40.37.339.jpk-force-map,2026-08-31T14:40:37.339000,1,linear_drift_corrected,240.0,-12.660529168363745,-52.36651607282877,15.223076735934157,64
31-08-26/map-data-2026.08.31-14.40.37.339.jpk-force-map,2026-08-31T14:40:37.339000,1,linear_drift_corrected,245.0,-10.252231916828716,-47.482817758457585,14.811152386366036,64
31-08-26/map-data-2026.08.31-14.40.37.339.jpk-force-map,2026-08-31T14:40:37.339000,1,linear_drift_corrected,250.0,-13.392516666541907,-52.56098553467462,16.27407991014326,64
31-08-26/map-data-2026.08.31-14.40.37.339.jpk-force-map,2026-08-31T14:40:37.339000,1,linear_drift_corrected,255.0,-14.302292774839362,-51.041112171915586,16.378245079613507,64
31-08-26/map-data-2026.08.31-14.40.37.339.jpk-force-map,2026-08-31T14:40:37.339000,1,linear_drift_corrected,260.0,-11.65383137909436,-55.62153160704435,13.376831988454505,64
31-08-26/map-data-2026.08.31-14.40.37.339.jpk-force-map,2026-08-31T14:40:37.339000,1,linear_drift_corrected,265.0,-14.723767342841958,-46.07971216667349,12.678211904503314,64
31-08-26/map-data-2026.08.31-14.40.37.339.jpk-force-map,2026-08-31T14:40:37.339000,1,linear_drift_corrected,270.0,-16.950475981760093,-52.51738322264642,11.62366019025242,64
31-08-26/map-data-2026.08.31-14.40.37.339.jpk-force-map,2026-08-31T14:40:37.339000,1,linear_drift_corrected,275.0,-15.740580337003678,-56.160802535297805,11.840575671828075,64
31-08-26/map-data-2026.08.31-14.40.37.339.jpk-force-map,2026-08-31T14:40:37.339000,1,linear_drift_corrected,280.0,-19.44821266784531,-51.794559492596505,11.169028973364952,64
31-08-26/map-data-2026.08.31-14.40.37.339.jpk-force-map,2026-08-31T14:40:37.339000,1,linear_drift_corrected,285.0,-12.54750118800455,-54.4239536620257,14.027891524666265,64
31-08-26/map-data-2026.08.31-14.40.37.339.jpk-force-map,2026-08-31T14:40:37.339000,1,linear_drift_corrected,290.0,-13.147232708367929,-52.862168215965006,16.032722791012837,64
31-08-26/map-data-2026.08.31-14.40.37.339.jpk-force-map,2026-08-31T14:40:37.339000,1,linear_drift_corrected,295.0,-12.54129379413844,-48.19850786497998,15.116991059264862,64
31-08-26/map-data-2026.08.31-14.40.37.339.jpk-force-map,2026-08-31T14:40:37.339000,1,linear_drift_corrected,300.0,-14.735580152797755,-43.16811967195143,15.86342572777761,64
31-08-26/map-data-2026.08.31-14.40.37.339.jpk-force-map,2026-08-31T14:40:37.339000,1,linear_drift_corrected,305.0,-16.644366502974776,-42.64297699095225,15.159860708009878,64
31-08-26/map-data-2026.08.31-14.40.37.339.jpk-force-map,2026-08-31T14:40:37.339000,1,linear_drift_corrected,310.0,-16.328771400412236,-38.32374783454478,13.143551114281578,64
31-08-26/map-data-2026.08.31-14.40.37.339.jpk-force-map,2026-08-31T14:40:37.339000,1,linear_drift_corrected,315.0,-16.063278634877292,-40.574387855619236,13.800284673283127,64
31-08-26/map-data-2026.08.31-14.40.37.339.jpk-force-map,2026-08-31T14:40:37.339000,1,linear_drift_corrected,320.0,-8.777963607733504,-42.42098122708844,13.663560011019491,64
31-08-26/map-data-2026.08.31-14.40.37.339.jpk-force-map,2026-08-31T14:40:37.339000,1,linear_drift_corrected,325.0,-13.247515794064654,-41.84996013032447,18.343269844845715,64
31-08-26/map-data-2026.08.31-14.40.37.339.jpk-force-map,2026-08-31T14:40:37.339000,1,linear_drift_corrected,330.0,-13.300052591067212,-45.83574430140332,12.061980064256645,64
31-08-26/map-data-2026.08.31-14.40.37.339.jpk-force-map,2026-08-31T14:40:37.339000,1,linear_drift_corrected,335.0,-8.774214812446125,-45.74491413570348,14.861634256309388,64
31-08-26/map-data-2026.08.31-14.40.37.339.jpk-force-map,2026-08-31T14:40:37.339000,1,linear_drift_corrected,340.0,-11.00023570775208,-44.99890757486876,18.556349464234383,64
31-08-26/map-data-2026.08.31-14.40.37.339.jpk-force-map,2026-08-31T14:40:37.339000,1,linear_drift_corrected,345.0,-8.479972259079023,-43.36123093229025,14.613525014612772,64
31-08-26/map-data-2026.08.31-14.40.37.339.jpk-force-map,2026-08-31T14:40:37.339000,1,linear_drift_corrected,350.0,-6.7593742189938695,-42.557083993311956,19.91934517929763,64
31-08-26/map-data-2026.08.31-14.40.37.339.jpk-force-map,2026-08-31T14:40:37.339000,1,linear_drift_corrected,355.0,-6.064758282523038,-43.00703272902575,22.70316309516697,64
31-08-26/map-data-2026.08.31-14.40.37.339.jpk-force-map,2026-08-31T14:40:37.339000,1,linear_drift_corrected,360.0,-9.702307402693013,-45.2637068678385,14.62242328444654,64
31-08-26/map-data-2026.08.31-14.40.37.339.jpk-force-map,2026-08-31T14:40:37.339000,1,linear_drift_corrected,365.0,-8.727352037969053,-43.35019218976042,15.88320046662147,64
31-08-26/map-data-2026.08.31-14.40.37.339.jpk-force-map,2026-08-31T14:40:37.339000,1,linear_drift_corrected,370.0,-7.389750502416485,-46.85395214247125,17.99781755839478,64
31-08-26/map-data-2026.08.31-14.40.37.339.jpk-force-map,2026-08-31T14:40:37.339000,1,linear_drift_corrected,375.0,-4.843937847577487,-45.243857886858365,21.63034233183712,64
31-08-26/map-data-2026.08.31-14.40.37.339.jpk-force-map,2026-08-31T14:40:37.339000,1,linear_drift_corrected,380.0,-6.550021910860421,-44.03211782641547,21.127813454224253,64
31-08-26/map-data-2026.08.31-14.40.37.339.jpk-force-map,2026-08-31T14:40:37.339000,1,linear_drift_corrected,385.0,-6.488957879700739,-40.9460738330673,20.90728596710493,64
31-08-26/map-data-2026.08.31-14.40.37.339.jpk-force-map,2026-08-31T14:40:37.339000,1,linear_drift_corrected,390.0,-3.60991026947201,-42.65663282327397,22.850075462939223,64
31-08-26/map-data-2026.08.31-14.40.37.339.jpk-force-map,2026-08-31T14:40:37.339000,1,linear_drift_corrected,395.0,-4.127146903281446,-41.87852356535761,18.487795509941584,64
31-08-26/map-data-2026.08.31-14.40.37.339.jpk-force-map,2026-08-31T14:40:37.339000,1,linear_drift_corrected,400.0,-3.331205830359793,-41.4191076147504,23.345889293744875,64
31-08-26/map-data-2026.08.31-14.40.37.339.jpk-force-map,2026-08-31T14:40:37.339000,1,linear_drift_corrected,405.0,-7.74180929392705,-39.70992544586005,21.284606449797497,64
31-08-26/map-data-2026.08.31-14.40.37.339.jpk-force-map,2026-08-31T14:40:37.339000,1,linear_drift_corrected,410.0,-3.1058021346082176,-43.65434065232584,25.91733191555286,64
31-08-26/map-data-2026.08.31-14.40.37.339.jpk-force-map,2026-08-31T14:40:37.339000,1,linear_drift_corrected,415.0,-6.2912481292702624,-43.15956401755866,22.46537805306173,64
31-08-26/map-data-2026.08.31-14.40.37.339.jpk-force-map,2026-08-31T14:40:37.339000,1,linear_drift_corrected,420.0,-1.4295439052339036,-41.462949740081484,17.792094593537755,64
31-08-26/map-data-2026.08.31-14.40.37.339.jpk-force-map,2026-08-31T14:40:37.339000,1,linear_drift_corrected,425.0,-3.7564927290844903,-40.958997357085025,18.932547884424842,64
31-08-26/map-data-2026.08.31-14.40.37.339.jpk-force-map,2026-08-31T14:40:37.339000,1,linear_drift_corrected,430.0,-3.759313658203187,-41.22200116941395,18.858682613856008,64
31-08-26/map-data-2026.08.31-14.40.37.339.jpk-force-map,2026-08-31T14:40:37.339000,1,linear_drift_corrected,435.0,-2.0881872895749156,-41.53753655262325,16.37552725450128,64
31-08-26/map-data-2026.08.31-14.40.37.339.jpk-force-map,2026-08-31T14:40:37.339000,1,linear_drift_corrected,440.0,-2.0755280969670564,-45.189174778781975,20.793481452843448,64
31-08-26/map-data-2026.08.31-14.40.37.339.jpk-force-map,2026-08-31T14:40:37.339000,1,linear_drift_corrected,445.0,-0.5720239273529713,-42.591439740812305,19.855472450088982,64
31-08-26/map-data-2026.08.31-14.40.37.339.jpk-force-map,2026-08-31T14:40:37.339000,1,linear_drift_corrected,450.0,-2.760080628470803,-44.365174122608195,20.648305191385298,64
31-08-26/map-data-2026.08.31-14.40.37.339.jpk-force-map,2026-08-31T14:40:37.339000,1,linear_drift_corrected,455.0,-1.2645294594702585,-43.63331485322879,19.46167331240003,64
31-08-26/map-data-2026.08.31-14.40.37.339.jpk-force-map,2026-08-31T14:40:37.339000,1,linear_drift_corrected,460.0,0.38001086951404695,-45.620117816556316,19.50162338507777,64
31-08-26/map-data-2026.08.31-14.40.37.339.jpk-force-map,2026-08-31T14:40:37.339000,1,linear_drift_corrected,465.0,-0.5300529349580952,-39.52745690764811,21.94687853817517,64
31-08-26/map-data-2026.08.31-14.40.37.339.jpk-force-map,2026-08-31T14:40:37.339000,1,linear_drift_corrected,470.0,-1.563621697992509,-44.16986418405792,23.409951890481874,64
31-08-26/map-data-2026.08.31-14.40.37.339.jpk-force-map,2026-08-31T14:40:37.339000,1,linear_drift_corrected,475.0,-1.4277875077268143,-44.85446147467744,17.444969714039377,64
31-08-26/map-data-2026.08.31-14.40.37.339.jpk-force-map,2026-08-31T14:40:37.339000,1,linear_drift_corrected,480.0,-3.427784744731899,-39.463302131442035,19.338867894488892,64
31-08-26/map-data-2026.08.31-14.40.37.339.jpk-force-map,2026-08-31T14:40:37.339000,1,linear_drift_corrected,485.0,-2.2571803007104636,-50.079668959135475,20.953340269068157,64
31-08-26/map-data-2026.08.31-14.40.37.339.jpk-force-map,2026-08-31T14:40:37.339000,1,linear_drift_corrected,490.0,-0.8610025010491272,-39.770496592760416,16.47936892909401,64
31-08-26/map-data-2026.08.31-14.40.37.339.jpk-force-map,2026-08-31T14:40:37.339000,1,linear_drift_corrected,495.0,-0.899946360030561,-40.68042886394436,22.927021958366055,64
31-08-26/map-data-2026.08.31-14.40.37.339.jpk-force-map,2026-08-31T14:40:37.339000,1,linear_drift_corrected,500.0,-1.366096033036719,-41.761328303043484,19.010754591635184,64
31-08-26/map-data-2026.08.31-14.40.37.339.jpk-force-map,2026-08-31T14:40:37.339000,1,far_constant_referenced,5.0,278.47810910768317,99.95645676264306,455.38703719930265,62
31-08-26/map-data-2026.08.31-14.40.37.339.jpk-force-map,2026-08-31T14:40:37.339000,1,far_constant_referenced,10.0,281.7682741268801,213.29795275717686,351.5702951688269,64
31-08-26/map-data-2026.08.31-14.40.37.339.jpk-force-map,2026-08-31T14:40:37.339000,1,far_constant_referenced,15.0,204.67257797190734,157.19509289494005,260.352681430111,64
31-08-26/map-data-2026.08.31-14.40.37.339.jpk-force-map,2026-08-31T14:40:37.339000,1,far_constant_referenced,20.0,161.2542432246089,127.91149190685681,198.1261287572504,64
31-08-26/map-data-2026.08.31-14.40.37.339.jpk-force-map,2026-08-31T14:40:37.339000,1,far_constant_referenced,25.0,129.3903632549826,99.94766134810422,155.49496143787445,64
31-08-26/map-data-2026.08.31-14.40.37.339.jpk-force-map,2026-08-31T14:40:37.339000,1,far_constant_referenced,30.0,105.85714516362916,83.31885845203847,129.23745608188855,64
31-08-26/map-data-2026.08.31-14.40.37.339.jpk-force-map,2026-08-31T14:40:37.339000,1,far_constant_referenced,35.0,84.11015011635794,70.66060132304236,108.64687326887334,64
31-08-26/map-data-2026.08.31-14.40.37.339.jpk-force-map,2026-08-31T14:40:37.339000,1,far_constant_referenced,40.0,71.48590685098205,58.60069846246183,93.04101403921135,64
31-08-26/map-data-2026.08.31-14.40.37.339.jpk-force-map,2026-08-31T14:40:37.339000,1,far_constant_referenced,45.0,63.612281320129675,48.19072667613392,77.42025434256485,64
31-08-26/map-data-2026.08.31-14.40.37.339.jpk-force-map,2026-08-31T14:40:37.339000,1,far_constant_referenced,50.0,52.22681675928022,40.32495049842541,66.61420804000707,64
31-08-26/map-data-2026.08.31-14.40.37.339.jpk-force-map,2026-08-31T14:40:37.339000,1,far_constant_referenced,55.0,43.94141800591234,33.240192349565476,58.856548941185224,64
31-08-26/map-data-2026.08.31-14.40.37.339.jpk-force-map,2026-08-31T14:40:37.339000,1,far_constant_referenced,60.0,40.359422610533805,26.129136650345064,53.00941648452637,64
31-08-26/map-data-2026.08.31-14.40.37.339.jpk-force-map,2026-08-31T14:40:37.339000,1,far_constant_referenced,65.0,34.72544961211332,22.045255684502063,46.10393697016872,64
31-08-26/map-data-2026.08.31-14.40.37.339.jpk-force-map,2026-08-31T14:40:37.339000,1,far_constant_referenced,70.0,28.143257015346688,19.25152160053532,42.07293196702426,64
31-08-26/map-data-2026.08.31-14.40.37.339.jpk-force-map,2026-08-31T14:40:37.339000,1,far_constant_referenced,75.0,23.80742807403872,12.0589567991839,37.99953158758168,64
31-08-26/map-data-2026.08.31-14.40.37.339.jpk-force-map,2026-08-31T14:40:37.339000,1,far_constant_referenced,80.0,22.282879699146953,8.012977418009712,35.56006793191807,64
31-08-26/map-data-2026.08.31-14.40.37.339.jpk-force-map,2026-08-31T14:40:37.339000,1,far_constant_referenced,85.0,20.14064192606274,5.716014260086499,32.35201808543373,64
31-08-26/map-data-2026.08.31-14.40.37.339.jpk-force-map,2026-08-31T14:40:37.339000,1,far_constant_referenced,90.0,17.009090012753497,3.264739619184872,28.557957115306152,64
31-08-26/map-data-2026.08.31-14.40.37.339.jpk-force-map,2026-08-31T14:40:37.339000,1,far_constant_referenced,95.0,12.101751295134104,-0.17892386147794004,30.706299940834786,64
31-08-26/map-data-2026.08.31-14.40.37.339.jpk-force-map,2026-08-31T14:40:37.339000,1,far_constant_referenced,100.0,11.140848561201693,-0.8665035452846341,23.400858189199127,64
31-08-26/map-data-2026.08.31-14.40.37.339.jpk-force-map,2026-08-31T14:40:37.339000,1,far_constant_referenced,105.0,9.908071433654566,0.008130215120019518,24.695720595844758,64
31-08-26/map-data-2026.08.31-14.40.37.339.jpk-force-map,2026-08-31T14:40:37.339000,1,far_constant_referenced,110.0,7.043515784887083,-3.908992647506424,22.31826830823349,64
31-08-26/map-data-2026.08.31-14.40.37.339.jpk-force-map,2026-08-31T14:40:37.339000,1,far_constant_referenced,115.0,7.228204707995767,-4.356745767481053,20.68014821921941,64
31-08-26/map-data-2026.08.31-14.40.37.339.jpk-force-map,2026-08-31T14:40:37.339000,1,far_constant_referenced,120.0,7.429804478554079,-4.4105677915755646,21.862311062092008,64
31-08-26/map-data-2026.08.31-14.40.37.339.jpk-force-map,2026-08-31T14:40:37.339000,1,far_constant_referenced,125.0,5.3906282687731135,-5.378536421558414,22.95889969527359,64
31-08-26/map-data-2026.08.31-14.40.37.339.jpk-force-map,2026-08-31T14:40:37.339000,1,far_constant_referenced,130.0,6.397503673657655,-7.407453778078427,18.90303101607151,64
31-08-26/map-data-2026.08.31-14.40.37.339.jpk-force-map,2026-08-31T14:40:37.339000,1,far_constant_referenced,135.0,3.8763387471425927,-6.213435603339771,18.644519739673058,64
31-08-26/map-data-2026.08.31-14.40.37.339.jpk-force-map,2026-08-31T14:40:37.339000,1,far_constant_referenced,140.0,5.664246963085793,-7.5427553398852965,19.51613792937804,64
31-08-26/map-data-2026.08.31-14.40.37.339.jpk-force-map,2026-08-31T14:40:37.339000,1,far_constant_referenced,145.0,2.406129773671691,-9.971960142288175,17.330913491623164,64
31-08-26/map-data-2026.08.31-14.40.37.339.jpk-force-map,2026-08-31T14:40:37.339000,1,far_constant_referenced,150.0,1.0686650397970447,-9.452173316350006,13.540621984869677,64
31-08-26/map-data-2026.08.31-14.40.37.339.jpk-force-map,2026-08-31T14:40:37.339000,1,far_constant_referenced,155.0,1.3350995803852963,-9.86258657560948,12.396626806433321,64
31-08-26/map-data-2026.08.31-14.40.37.339.jpk-force-map,2026-08-31T14:40:37.339000,1,far_constant_referenced,160.0,2.0689180149106687,-13.431854488772677,11.636422128290713,64
31-08-26/map-data-2026.08.31-14.40.37.339.jpk-force-map,2026-08-31T14:40:37.339000,1,far_constant_referenced,165.0,0.6732705051950556,-12.715065159371143,12.053221301972023,64
31-08-26/map-data-2026.08.31-14.40.37.339.jpk-force-map,2026-08-31T14:40:37.339000,1,far_constant_referenced,170.0,-0.279738528966492,-8.697112847047231,12.773499232770588,64
31-08-26/map-data-2026.08.31-14.40.37.339.jpk-force-map,2026-08-31T14:40:37.339000,1,far_constant_referenced,175.0,0.1307634235486943,-11.05126837278737,10.558074741396654,64
31-08-26/map-data-2026.08.31-14.40.37.339.jpk-force-map,2026-08-31T14:40:37.339000,1,far_constant_referenced,180.0,-0.8374121573642245,-8.903930737491546,10.84656433827422,64
31-08-26/map-data-2026.08.31-14.40.37.339.jpk-force-map,2026-08-31T14:40:37.339000,1,far_constant_referenced,185.0,-0.056290653049339,-8.895682264697095,12.028165457193236,64
31-08-26/map-data-2026.08.31-14.40.37.339.jpk-force-map,2026-08-31T14:40:37.339000,1,far_constant_referenced,190.0,-1.420422492517608,-11.037343531618406,8.706218687981893,64
31-08-26/map-data-2026.08.31-14.40.37.339.jpk-force-map,2026-08-31T14:40:37.339000,1,far_constant_referenced,195.0,-1.1782899040336292,-10.975819976473778,9.496623419742681,64
31-08-26/map-data-2026.08.31-14.40.37.339.jpk-force-map,2026-08-31T14:40:37.339000,1,far_constant_referenced,200.0,-1.0371789339680502,-10.585333135362946,9.421278498893829,64
31-08-26/map-data-2026.08.31-14.40.37.339.jpk-force-map,2026-08-31T14:40:37.339000,1,far_constant_referenced,205.0,-1.1861836038044924,-12.478682850308658,10.210160663096119,64
31-08-26/map-data-2026.08.31-14.40.37.339.jpk-force-map,2026-08-31T14:40:37.339000,1,far_constant_referenced,210.0,-2.925103578097505,-10.082738018851307,7.217901508106996,64
31-08-26/map-data-2026.08.31-14.40.37.339.jpk-force-map,2026-08-31T14:40:37.339000,1,far_constant_referenced,215.0,-1.2836574919893833,-12.00693820462523,7.392316795745849,64
31-08-26/map-data-2026.08.31-14.40.37.339.jpk-force-map,2026-08-31T14:40:37.339000,1,far_constant_referenced,220.0,-2.696807137526926,-9.26022632847043,8.365887883056526,64
31-08-26/map-data-2026.08.31-14.40.37.339.jpk-force-map,2026-08-31T14:40:37.339000,1,far_constant_referenced,225.0,0.5116418286088282,-8.486111591368328,9.698001457161453,64
31-08-26/map-data-2026.08.31-14.40.37.339.jpk-force-map,2026-08-31T14:40:37.339000,1,far_constant_referenced,230.0,-1.5632777632815924,-9.92292755400958,9.549277649301839,64
31-08-26/map-data-2026.08.31-14.40.37.339.jpk-force-map,2026-08-31T14:40:37.339000,1,far_constant_referenced,235.0,0.20706918800268329,-9.899867307487344,10.125709901313233,64
31-08-26/map-data-2026.08.31-14.40.37.339.jpk-force-map,2026-08-31T14:40:37.339000,1,far_constant_referenced,240.0,1.0941200042272743,-9.108871287353962,11.44784548413396,64
31-08-26/map-data-2026.08.31-14.40.37.339.jpk-force-map,2026-08-31T14:40:37.339000,1,far_constant_referenced,245.0,1.4773931271950338,-9.593831228159845,12.875540823631635,64
31-08-26/map-data-2026.08.31-14.40.37.339.jpk-force-map,2026-08-31T14:40:37.339000,1,far_constant_referenced,250.0,0.2676762461704369,-9.394581828881414,8.793699802673338,64
31-08-26/map-data-2026.08.31-14.40.37.339.jpk-force-map,2026-08-31T14:40:37.339000,1,far_constant_referenced,255.0,-1.743147686155346,-8.989918849043214,9.189330852623746,64
31-08-26/map-data-2026.08.31-14.40.37.339.jpk-force-map,2026-08-31T14:40:37.339000,1,far_constant_referenced,260.0,2.397733478783871,-10.309837100467373,9.469660669962835,64
31-08-26/map-data-2026.08.31-14.40.37.339.jpk-force-map,2026-08-31T14:40:37.339000,1,far_constant_referenced,265.0,0.32095132852054087,-11.908917374696006,8.419458609593224,64
31-08-26/map-data-2026.08.31-14.40.37.339.jpk-force-map,2026-08-31T14:40:37.339000,1,far_constant_referenced,270.0,0.5261579581503885,-12.309707415695238,8.042290539069844,64
31-08-26/map-data-2026.08.31-14.40.37.339.jpk-force-map,2026-08-31T14:40:37.339000,1,far_constant_referenced,275.0,0.9614940223055966,-11.512842858466298,9.040991382206217,64
31-08-26/map-data-2026.08.31-14.40.37.339.jpk-force-map,2026-08-31T14:40:37.339000,1,far_constant_referenced,280.0,-0.48858158208666747,-13.172559755280664,12.911520721090174,64
31-08-26/map-data-2026.08.31-14.40.37.339.jpk-force-map,2026-08-31T14:40:37.339000,1,far_constant_referenced,285.0,0.05203337676806598,-12.66427348818504,14.793029886379443,64
31-08-26/map-data-2026.08.31-14.40.37.339.jpk-force-map,2026-08-31T14:40:37.339000,1,far_constant_referenced,290.0,-0.4231850881027768,-9.202117463676373,10.037637498248895,64
31-08-26/map-data-2026.08.31-14.40.37.339.jpk-force-map,2026-08-31T14:40:37.339000,1,far_constant_referenced,295.0,1.658977786348991,-11.88556148398762,13.223100128908804,64
31-08-26/map-data-2026.08.31-14.40.37.339.jpk-force-map,2026-08-31T14:40:37.339000,1,far_constant_referenced,300.0,4.764542575692845,-8.74553936474424,13.569417728603494,64
31-08-26/map-data-2026.08.31-14.40.37.339.jpk-force-map,2026-08-31T14:40:37.339000,1,far_constant_referenced,305.0,1.54817034536751,-12.535594356148868,15.72732464355574,64
31-08-26/map-data-2026.08.31-14.40.37.339.jpk-force-map,2026-08-31T14:40:37.339000,1,far_constant_referenced,310.0,1.1449412398319465,-11.604921240253208,10.416328136331028,64
31-08-26/map-data-2026.08.31-14.40.37.339.jpk-force-map,2026-08-31T14:40:37.339000,1,far_constant_referenced,315.0,3.4936569125466916,-14.869025224437738,12.351792365598268,64
31-08-26/map-data-2026.08.31-14.40.37.339.jpk-force-map,2026-08-31T14:40:37.339000,1,far_constant_referenced,320.0,3.8956443125000693,-11.845900816411007,14.821515203717935,64
31-08-26/map-data-2026.08.31-14.40.37.339.jpk-force-map,2026-08-31T14:40:37.339000,1,far_constant_referenced,325.0,0.3499835876038089,-12.68570769168367,15.792455057771903,64
31-08-26/map-data-2026.08.31-14.40.37.339.jpk-force-map,2026-08-31T14:40:37.339000,1,far_constant_referenced,330.0,1.351448703880974,-12.288775807313492,16.282854851603517,64
31-08-26/map-data-2026.08.31-14.40.37.339.jpk-force-map,2026-08-31T14:40:37.339000,1,far_constant_referenced,335.0,3.63766519563678,-10.766592585911887,15.759387255546976,64
31-08-26/map-data-2026.08.31-14.40.37.339.jpk-force-map,2026-08-31T14:40:37.339000,1,far_constant_referenced,340.0,3.4475659839208666,-10.13691481596926,14.391633774797999,64
31-08-26/map-data-2026.08.31-14.40.37.339.jpk-force-map,2026-08-31T14:40:37.339000,1,far_constant_referenced,345.0,1.2303528452204873,-11.557677299300764,15.336778673607622,64
31-08-26/map-data-2026.08.31-14.40.37.339.jpk-force-map,2026-08-31T14:40:37.339000,1,far_constant_referenced,350.0,2.708278131950828,-12.063317550930208,17.869473723384317,64
31-08-26/map-data-2026.08.31-14.40.37.339.jpk-force-map,2026-08-31T14:40:37.339000,1,far_constant_referenced,355.0,1.7837691973370942,-9.07643912012967,20.760977339721737,64
31-08-26/map-data-2026.08.31-14.40.37.339.jpk-force-map,2026-08-31T14:40:37.339000,1,far_constant_referenced,360.0,3.3731523422583582,-10.556773906977401,18.23824549901969,64
31-08-26/map-data-2026.08.31-14.40.37.339.jpk-force-map,2026-08-31T14:40:37.339000,1,far_constant_referenced,365.0,5.022462563718994,-11.231020037987246,17.389997982232202,64
31-08-26/map-data-2026.08.31-14.40.37.339.jpk-force-map,2026-08-31T14:40:37.339000,1,far_constant_referenced,370.0,4.229840500562004,-9.11945534921956,18.90031108955857,64
31-08-26/map-data-2026.08.31-14.40.37.339.jpk-force-map,2026-08-31T14:40:37.339000,1,far_constant_referenced,375.0,4.7766048584893435,-10.191697683668684,20.030484902291292,64
31-08-26/map-data-2026.08.31-14.40.37.339.jpk-force-map,2026-08-31T14:40:37.339000,1,far_constant_referenced,380.0,5.119345163531289,-8.77250211452394,18.14224983176607,64
31-08-26/map-data-2026.08.31-14.40.37.339.jpk-force-map,2026-08-31T14:40:37.339000,1,far_constant_referenced,385.0,4.249885176384856,-3.852362003643263,18.806754486841132,64
31-08-26/map-data-2026.08.31-14.40.37.339.jpk-force-map,2026-08-31T14:40:37.339000,1,far_constant_referenced,390.0,6.998134402307695,-6.764383326501551,17.4886544471614,64
31-08-26/map-data-2026.08.31-14.40.37.339.jpk-force-map,2026-08-31T14:40:37.339000,1,far_constant_referenced,395.0,8.355614247586992,-6.694833031702233,18.081731466854176,64
31-08-26/map-data-2026.08.31-14.40.37.339.jpk-force-map,2026-08-31T14:40:37.339000,1,far_constant_referenced,400.0,8.247201524513358,-7.043560131514829,19.018465288566876,64
31-08-26/map-data-2026.08.31-14.40.37.339.jpk-force-map,2026-08-31T14:40:37.339000,1,far_constant_referenced,405.0,7.326329013389804,-7.2629724642907645,16.73121404215984,64
31-08-26/map-data-2026.08.31-14.40.37.339.jpk-force-map,2026-08-31T14:40:37.339000,1,far_constant_referenced,410.0,5.3560378989899835,-7.886072151090515,18.655384663514894,64
31-08-26/map-data-2026.08.31-14.40.37.339.jpk-force-map,2026-08-31T14:40:37.339000,1,far_constant_referenced,415.0,5.893134692029115,-4.631295740979854,20.467387880632742,64
31-08-26/map-data-2026.08.31-14.40.37.339.jpk-force-map,2026-08-31T14:40:37.339000,1,far_constant_referenced,420.0,8.414920471335417,-4.686684679261383,16.4133817598032,64
31-08-26/map-data-2026.08.31-14.40.37.339.jpk-force-map,2026-08-31T14:40:37.339000,1,far_constant_referenced,425.0,6.104431591894574,-6.62303584108711,16.70886334168419,64
31-08-26/map-data-2026.08.31-14.40.37.339.jpk-force-map,2026-08-31T14:40:37.339000,1,far_constant_referenced,430.0,5.630307010511957,-4.3521189359670185,18.351521568955853,64
31-08-26/map-data-2026.08.31-14.40.37.339.jpk-force-map,2026-08-31T14:40:37.339000,1,far_constant_referenced,435.0,7.654464495634771,-4.233181279865223,14.74343557414697,64
31-08-26/map-data-2026.08.31-14.40.37.339.jpk-force-map,2026-08-31T14:40:37.339000,1,far_constant_referenced,440.0,9.750700033348654,-5.181977384374424,15.73583919611777,64
31-08-26/map-data-2026.08.31-14.40.37.339.jpk-force-map,2026-08-31T14:40:37.339000,1,far_constant_referenced,445.0,8.560909570472624,-1.7840796237324192,17.32878485348253,64
31-08-26/map-data-2026.08.31-14.40.37.339.jpk-force-map,2026-08-31T14:40:37.339000,1,far_constant_referenced,450.0,7.117367702595345,-8.105558394913063,15.521452814507054,64
31-08-26/map-data-2026.08.31-14.40.37.339.jpk-force-map,2026-08-31T14:40:37.339000,1,far_constant_referenced,455.0,5.563757504202256,-2.8233871958413275,16.925230539342763,64
31-08-26/map-data-2026.08.31-14.40.37.339.jpk-force-map,2026-08-31T14:40:37.339000,1,far_constant_referenced,460.0,5.339688775493716,-5.2513355104530675,18.983594056806623,64
31-08-26/map-data-2026.08.31-14.40.37.339.jpk-force-map,2026-08-31T14:40:37.339000,1,far_constant_referenced,465.0,7.338361731767362,-6.356305656313004,15.09278352675088,64
31-08-26/map-data-2026.08.31-14.40.37.339.jpk-force-map,2026-08-31T14:40:37.339000,1,far_constant_referenced,470.0,6.4398990499567486,-4.135500440750779,16.894956574677604,64
31-08-26/map-data-2026.08.31-14.40.37.339.jpk-force-map,2026-08-31T14:40:37.339000,1,far_constant_referenced,475.0,2.3583241087656637,-5.631578280512344,15.848716146402598,64
31-08-26/map-data-2026.08.31-14.40.37.339.jpk-force-map,2026-08-31T14:40:37.339000,1,far_constant_referenced,480.0,5.575849351417103,-5.465071474854415,15.481171294139646,64
31-08-26/map-data-2026.08.31-14.40.37.339.jpk-force-map,2026-08-31T14:40:37.339000,1,far_constant_referenced,485.0,4.177156706583759,-4.650143057849446,15.478200070068375,64
31-08-26/map-data-2026.08.31-14.40.37.339.jpk-force-map,2026-08-31T14:40:37.339000,1,far_constant_referenced,490.0,3.2544512015058666,-6.459810685895479,15.4149174320158,64
31-08-26/map-data-2026.08.31-14.40.37.339.jpk-force-map,2026-08-31T14:40:37.339000,1,far_constant_referenced,495.0,1.915094344839297,-4.956785207758497,13.76228121346031,64
31-08-26/map-data-2026.08.31-14.40.37.339.jpk-force-map,2026-08-31T14:40:37.339000,1,far_constant_referenced,500.0,4.168730847277589,-4.950990581709403,14.37652635688443,64
31-08-26/map-data-2026.08.31-15.01.59.514.jpk-force-map,2026-08-31T15:01:59.514000,2,linear_drift_corrected,5.0,905.6146674842198,647.0950814392093,1240.2829034321135,64
31-08-26/map-data-2026.08.31-15.01.59.514.jpk-force-map,2026-08-31T15:01:59.514000,2,linear_drift_corrected,10.0,580.6663336035622,415.90345098627586,943.6978365561077,64
31-08-26/map-data-2026.08.31-15.01.59.514.jpk-force-map,2026-08-31T15:01:59.514000,2,linear_drift_corrected,15.0,470.82255366908714,334.3144821880659,734.7096866457289,64
31-08-26/map-data-2026.08.31-15.01.59.514.jpk-force-map,2026-08-31T15:01:59.514000,2,linear_drift_corrected,20.0,392.35065384843665,265.86970189983174,573.3379618288125,64
31-08-26/map-data-2026.08.31-15.01.59.514.jpk-force-map,2026-08-31T15:01:59.514000,2,linear_drift_corrected,25.0,322.4460183444975,213.5826313106476,458.49649639355437,64
31-08-26/map-data-2026.08.31-15.01.59.514.jpk-force-map,2026-08-31T15:01:59.514000,2,linear_drift_corrected,30.0,240.75742433280445,167.2424861286036,371.54235821441864,64
31-08-26/map-data-2026.08.31-15.01.59.514.jpk-force-map,2026-08-31T15:01:59.514000,2,linear_drift_corrected,35.0,203.06422750031098,127.29916670082885,301.8640446831609,64
31-08-26/map-data-2026.08.31-15.01.59.514.jpk-force-map,2026-08-31T15:01:59.514000,2,linear_drift_corrected,40.0,178.08600755000168,96.1485726373038,250.79998173773598,64
31-08-26/map-data-2026.08.31-15.01.59.514.jpk-force-map,2026-08-31T15:01:59.514000,2,linear_drift_corrected,45.0,153.22330621419786,65.91754509329627,200.5464601261864,64
31-08-26/map-data-2026.08.31-15.01.59.514.jpk-force-map,2026-08-31T15:01:59.514000,2,linear_drift_corrected,50.0,135.67832693433365,35.59738282061477,174.09877619519582,64
31-08-26/map-data-2026.08.31-15.01.59.514.jpk-force-map,2026-08-31T15:01:59.514000,2,linear_drift_corrected,55.0,107.06045300531329,8.240624686526768,158.06682509397558,64
31-08-26/map-data-2026.08.31-15.01.59.514.jpk-force-map,2026-08-31T15:01:59.514000,2,linear_drift_corrected,60.0,89.9191284091144,3.0635462092037695,146.60968507563518,64
31-08-26/map-data-2026.08.31-15.01.59.514.jpk-force-map,2026-08-31T15:01:59.514000,2,linear_drift_corrected,65.0,68.90987416119023,-13.854952923851389,132.28247420742974,64
31-08-26/map-data-2026.08.31-15.01.59.514.jpk-force-map,2026-08-31T15:01:59.514000,2,linear_drift_corrected,70.0,52.28192170340039,-17.448875046898575,123.4716863470732,64
31-08-26/map-data-2026.08.31-15.01.59.514.jpk-force-map,2026-08-31T15:01:59.514000,2,linear_drift_corrected,75.0,37.73397925153012,-28.09484222691616,114.46474178423132,64
31-08-26/map-data-2026.08.31-15.01.59.514.jpk-force-map,2026-08-31T15:01:59.514000,2,linear_drift_corrected,80.0,31.34040006705205,-29.85720497258651,103.80055933612296,64
31-08-26/map-data-2026.08.31-15.01.59.514.jpk-force-map,2026-08-31T15:01:59.514000,2,linear_drift_corrected,85.0,18.991648938822504,-39.70328979925694,105.04017278923274,64
31-08-26/map-data-2026.08.31-15.01.59.514.jpk-force-map,2026-08-31T15:01:59.514000,2,linear_drift_corrected,90.0,6.939115462020134,-45.34575734750125,88.24143770414675,64
31-08-26/map-data-2026.08.31-15.01.59.514.jpk-force-map,2026-08-31T15:01:59.514000,2,linear_drift_corrected,95.0,2.5683981429066494,-56.28886265419423,85.42005205115296,64
31-08-26/map-data-2026.08.31-15.01.59.514.jpk-force-map,2026-08-31T15:01:59.514000,2,linear_drift_corrected,100.0,-8.659321240116961,-52.404450520194814,85.45385496421139,64
31-08-26/map-data-2026.08.31-15.01.59.514.jpk-force-map,2026-08-31T15:01:59.514000,2,linear_drift_corrected,105.0,-9.55403475764715,-53.951605480526936,81.2949980130581,64
31-08-26/map-data-2026.08.31-15.01.59.514.jpk-force-map,2026-08-31T15:01:59.514000,2,linear_drift_corrected,110.0,-15.31910290273869,-59.042448932743014,80.13432411613793,64
31-08-26/map-data-2026.08.31-15.01.59.514.jpk-force-map,2026-08-31T15:01:59.514000,2,linear_drift_corrected,115.0,-18.299733258789402,-67.64642751655268,77.34294110872861,64
31-08-26/map-data-2026.08.31-15.01.59.514.jpk-force-map,2026-08-31T15:01:59.514000,2,linear_drift_corrected,120.0,-24.711962835205888,-64.9368250030094,73.16894116523238,64
31-08-26/map-data-2026.08.31-15.01.59.514.jpk-force-map,2026-08-31T15:01:59.514000,2,linear_drift_corrected,125.0,-25.003209618312567,-72.61561309526597,69.79401959328685,64
31-08-26/map-data-2026.08.31-15.01.59.514.jpk-force-map,2026-08-31T15:01:59.514000,2,linear_drift_corrected,130.0,-27.21312210361649,-76.14174601738122,69.68631480993642,64
31-08-26/map-data-2026.08.31-15.01.59.514.jpk-force-map,2026-08-31T15:01:59.514000,2,linear_drift_corrected,135.0,-33.15460513896038,-79.52220569462928,67.85209693531594,64
31-08-26/map-data-2026.08.31-15.01.59.514.jpk-force-map,2026-08-31T15:01:59.514000,2,linear_drift_corrected,140.0,-29.06206983631568,-84.6712124639788,68.35044050148034,64
31-08-26/map-data-2026.08.31-15.01.59.514.jpk-force-map,2026-08-31T15:01:59.514000,2,linear_drift_corrected,145.0,-33.024767446309525,-81.76447085985623,62.305990496055486,64
