Repository: Yikuan-Yan/AFM2026

# AFM2026

Reproducible analysis code, derived results, quality-control figures and experimental planning for silica colloidal-probe AFM measurements in water–glycerol mixtures at 25.6 °C.

## Repository contents

- `analysis/calibrate_cantilevers.py`: raw thermal-noise and hard-contact calibration workflow.
- `analysis/fit_glycerol_surface_forces.py`: raw reconstruction and silica sphere–plane surface-force fitting.
- `analysis/analyze_velocity_systematics.py`: contact, snap-in, pull-off, raster and acquisition-history diagnostics.
- `analysis/analyze_velocity_joint_fit.py`: same-pixel velocity comparisons, hydrodynamic shape tests and joint PB fits.
- `analysis/analyze_27_08_26_palindrome_pilot.py`: D4–D6 air calibration plus raw D4 pure-water 8×8 palindrome pilot, including same-pixel early/late decomposition, contact/retract history QC and baseline sensitivity.
- `analysis/analyze_27_08_26_full_palindrome.py`: full 29-map reconstruction of the overlapping map1–3 liquid-refresh test and map3–5 no-refresh test, including time-aware velocity models, contact/retract-state diagnostics and explicit handling of the missing final 0.1 µm/s map.
- `analysis/analyze_27_08_26_palindrome_distribution_tests.py`: same-pixel palindrome-mean force distributions with 64-pixel, sixteen 2×2 spatial-tile and n=3 block-level paired t-tests, including clock-center and baseline sensitivity.
- `analysis/plot_27_08_26_fixed_pixel_chronology.py`: chronological force-distance overlay and 20/50/100/200 nm force slices for one fixed physical 8×8 map position.
- `analysis/download_08_09_26_keeper.py`, `analysis/analyze_08_09_26_fixed_pixel.py` and `analysis/assess_08_09_26_refresh.py`: verified acquisition of the 36-map water experiment, cantilever-2 force reconstruction, actual-time chronology and blind liquid-refresh candidate diagnostics.
- `analysis/fit_08_09_26_water.py` and `analysis/compare_08_09_26_water_quality.py`: per-map nonlinear PB fits, parameter sensitivity and the within/between-group quality comparison for the same 08-09-26 experiment.
- `analysis/download_12_09_26_keeper.py`, `analysis/analyze_12_09_26_997glycerol_observational.py`, `analysis/analyze_12_09_26_997glycerol_adaptive_baseline.py` and `analysis/analyze_12_09_26_997glycerol_time_speed.py`: verified acquisition, deliberately fit-free raw observation, held-out-map-validated speed-conditioned dynamic baseline, and map-level time/speed/palindrome analysis of the 32-map, 99.7 wt% glycerol D3 experiment.
- `analysis/plot_12_09_26_997glycerol_force_pb_time_series.py` and `analysis/analyze_12_09_26_997glycerol_decay_v0.py`: physical-window contact reconstruction, requested absolute-force/PB time figures, same-speed linear decay, and blockwise palindrome-pair speed extrapolation for the same D3 experiment.
- `analysis/plot_zero_wt_all_fd_curves.py`: all measured 0 wt% approach curves, split into three speed-highlight figures with pointwise median and interquartile range.
- `analysis/analyze_zero_wt_distribution_separation.py`: spatial-block bootstrap, simultaneous confidence bands and exact functional sign-flip tests for the three 0 wt% maps.
- `analysis/analyze_zero_wt_classical_distribution_tests.py`: paired t/Wilcoxon, marginal Welch/Mann-Whitney/KS and three-group repeated-measures tests for the same maps.
- `analysis/*_results/`: derived CSV data, figures, reports, provenance and SHA-256 manifests.
- `analysis/FOLLOWUP_8X8_PALINDROME_FORCE_MAPPING_PROTOCOL.md`: detailed follow-up experiment using balanced 8×8 palindromic force mapping, including the 2026-08-24 extension to 0–99.5 wt% glycerol and equilibrium-force recovery over 20–200 nm.

## Current numerical snapshot

The three cantilevers were calibrated at 25.6 °C. Their recommended `(InvOLS, k, f0, Q)` values are respectively `(85.30 nm/V, 0.2970 N/m, 16.1101 kHz, 68.91)`, `(65.72 nm/V, 0.2736 N/m, 15.0774 kHz, 64.75)` and `(91.56 nm/V, 0.2384 N/m, 15.0675 kHz, 67.62)`. The cantilever-2 spectrum whose header selected 97.67 kHz was re-fitted from its measured PSD; the fundamental is 15.0777 kHz and the 97.67 kHz peak is retained only as a higher-mode observation.

The glycerol experiment uses cantilever 1 with `k = 0.2969899087 N/m`. Embedded JPK sensitivity and force are never used: raw hard-contact data give concentration-wide sensitivities of `66.609`, `64.177`, `60.718`, `58.673` and `57.903 nm/V` at 0, 10, 20, 30 and 40 wt%.

## Raw-data policy

Original JPK force maps, individual force curves, thermal-noise files and acquisition photographs are intentionally not stored in this Git repository. The `.gitignore` excludes the local `20-08-26/`, `27-08-26/` and `calibration/` trees as well as the raw JPK/TND file extensions globally.

The derived provenance and input manifests retain source identities and hashes so that results can be checked against an authorized raw-data archive without placing the raw measurements in Git.

File: analysis/palindrome_27_08_26_apparent_pb_results/apparent_pb_fits.csv (part 1 of 3)
dataset_type,curve_id,source,baseline_method,acquisition_order,block,nominal_speed_um_per_s,actual_gap_speed_um_per_s,clock_epoch_s,elapsed_min,fit_variant,model,dmin_nm,dmax_nm,n_distance_bins,lambda_D_nm,lambda_profile_low_nm,lambda_profile_high_nm,zeta_magnitude_mV,zeta_signed_silica_mV,zeta_profile_low_mV,zeta_profile_high_mV,baseline_pN,weighted_grid_objective,reduced_grid_objective,rmse_pN,r2,lambda_grid_boundary,zeta_grid_boundary,baseline_boundary,fit_status,weight_definition,profile_interval_status,pair_half_span_min,early_source,late_source
map,27-08-26/0/map1-0.2-data-2026.08.27-14.00.12.429.jpk-force-map,27-08-26/0/map1-0.2-data-2026.08.27-14.00.12.429.jpk-force-map,far_constant_referenced,1,1,0.2,0.19375539016608367,1787832100.20225,0.0,previous_primary_10_250nm,nonlinear_pb_derjaguin,10.0,250.0,49,16.780266063679814,16.780266063679814,16.780266063679814,70.0,-70.0,70.0,70.0,4.410992232419795,19.993404802755318,0.43463923484250694,70.88831520986786,0.9930180193967488,False,False,False,interior_grid_solution,"max(pixel_IQR/1.349,2_pN); spatial_scale_not_SE",diagnostic_correlated_bins_not_formal_CI,,,
map,27-08-26/0/map1-0.2-data-2026.08.27-14.00.12.429.jpk-force-map,27-08-26/0/map1-0.2-data-2026.08.27-14.00.12.429.jpk-force-map,far_constant_referenced,1,1,0.2,0.19375539016608367,1787832100.20225,0.0,measurement_window_20_200nm,nonlinear_pb_derjaguin,20.0,200.0,37,16.780266063679814,16.780266063679814,17.320508075688775,70.0,-70.0,67.0,70.0,6.201350217941262,6.928695029952774,0.20378514793978747,9.39866372221093,0.9996481089179967,False,False,False,interior_grid_solution,"max(pixel_IQR/1.349,2_pN); spatial_scale_not_SE",diagnostic_correlated_bins_not_formal_CI,,,
map,27-08-26/0/map1-0.1-data-2026.08.27-14.04.47.122.jpk-force-map,27-08-26/0/map1-0.1-data-2026.08.27-14.04.47.122.jpk-force-map,far_constant_referenced,2,1,0.1,0.09748590028658471,1787832454.64475,5.907375001907349,previous_primary_10_250nm,nonlinear_pb_derjaguin,10.0,250.0,49,15.749808336458166,15.258557842693115,15.749808336458166,68.5,-68.5,67.0,70.0,7.316351493271556,20.544938852530763,0.44662910548979917,59.29272927688005,0.9946485342508874,False,False,False,interior_grid_solution,"max(pixel_IQR/1.349,2_pN); spatial_scale_not_SE",diagnostic_correlated_bins_not_formal_CI,,,
map,27-08-26/0/map1-0.1-data-2026.08.27-14.04.47.122.jpk-force-map,27-08-26/0/map1-0.1-data-2026.08.27-14.04.47.122.jpk-force-map,far_constant_referenced,2,1,0.1,0.09748590028658471,1787832454.64475,5.907375001907349,measurement_window_20_200nm,nonlinear_pb_derjaguin,20.0,200.0,37,15.749808336458166,15.749808336458166,15.749808336458166,67.0,-67.0,65.5,67.0,9.238533629938182,4.8410713253492155,0.14238445074556516,12.670976527496784,0.9992488006152307,False,False,False,interior_grid_solution,"max(pixel_IQR/1.349,2_pN); spatial_scale_not_SE",diagnostic_correlated_bins_not_formal_CI,,,
map,27-08-26/0/map1-0.05-data-2026.08.27-14.14.18.398.jpk-force-map,27-08-26/0/map1-0.05-data-2026.08.27-14.14.18.398.jpk-force-map,far_constant_referenced,3,1,0.05,0.04921093444153765,1787833185.3845,18.086370833714803,previous_primary_10_250nm,nonlinear_pb_derjaguin,10.0,250.0,49,13.874844806111179,13.44207608814922,13.874844806111179,64.0,-64.0,64.0,65.5,7.092266026207593,15.546946826358242,0.3379771049208314,51.31767362588059,0.9950334891275444,False,False,False,interior_grid_solution,"max(pixel_IQR/1.349,2_pN); spatial_scale_not_SE",diagnostic_correlated_bins_not_formal_CI,,,
map,27-08-26/0/map1-0.05-data-2026.08.27-14.14.18.398.jpk-force-map,27-08-26/0/map1-0.05-data-2026.08.27-14.14.18.398.jpk-force-map,far_constant_referenced,3,1,0.05,0.04921093444153765,1787833185.3845,18.086370833714803,measurement_window_20_200nm,nonlinear_pb_derjaguin,20.0,200.0,37,13.874844806111179,13.44207608814922,14.321546547664008,62.5,-62.5,61.0,65.5,9.363492706989913,3.852417034118209,0.11330638335641792,11.84491182540266,0.9990777374384124,False,False,False,interior_grid_solution,"max(pixel_IQR/1.349,2_pN); spatial_scale_not_SE",diagnostic_correlated_bins_not_formal_CI,,,
map,27-08-26/0/map1-0.05-data-2026.08.27-14.27.55.012.jpk-force-map,27-08-26/0/map1-0.05-data-2026.08.27-14.27.55.012.jpk-force-map,far_constant_referenced,4,1,0.05,0.0495119582967873,1787834002.05475,31.697541666030883,previous_primary_10_250nm,nonlinear_pb_derjaguin,10.0,250.0,49,12.223089594559632,11.841840586928083,12.223089594559632,62.5,-62.5,61.0,62.5,7.591745332303098,13.876746374505105,0.3016683994457631,22.322050768420482,0.9988754212507233,False,False,False,interior_grid_solution,"max(pixel_IQR/1.349,2_pN); spatial_scale_not_SE",diagnostic_correlated_bins_not_formal_CI,,,
map,27-08-26/0/map1-0.05-data-2026.08.27-14.27.55.012.jpk-force-map,27-08-26/0/map1-0.05-data-2026.08.27-14.27.55.012.jpk-force-map,far_constant_referenced,4,1,0.05,0.0495119582967873,1787834002.05475,31.697541666030883,measurement_window_20_200nm,nonlinear_pb_derjaguin,20.0,200.0,37,12.223089594559632,11.841840586928083,12.616612944575133,61.0,-61.0,58.0,62.5,9.914913881045448,2.528922952144739,0.07438008682778645,5.538700000897649,0.9997238727379137,False,False,False,interior_grid_solution,"max(pixel_IQR/1.349,2_pN); spatial_scale_not_SE",diagnostic_correlated_bins_not_formal_CI,,,
map,27-08-26/0/map1-0.1-data-2026.08.27-14.40.56.507.jpk-force-map,27-08-26/0/map1-0.1-data-2026.08.27-14.40.56.507.jpk-force-map,far_constant_referenced,5,1,0.1,0.09943540425571812,1787834624.0795,42.06462083260218,previous_primary_10_250nm,nonlinear_pb_derjaguin,10.0,250.0,49,11.114646149663537,10.767970476385223,11.114646149663537,56.5,-56.5,56.5,59.5,10.834924742897476,17.417935903992426,0.37865078052157447,46.74011170388942,0.9937666341561316,False,False,False,interior_grid_solution,"max(pixel_IQR/1.349,2_pN); spatial_scale_not_SE",diagnostic_correlated_bins_not_formal_CI,,,
map,27-08-26/0/map1-0.1-data-2026.08.27-14.40.56.507.jpk-force-map,27-08-26/0/map1-0.1-data-2026.08.27-14.40.56.507.jpk-force-map,far_constant_referenced,5,1,0.1,0.09943540425571812,1787834624.0795,42.06462083260218,measurement_window_20_200nm,nonlinear_pb_derjaguin,20.0,200.0,37,11.114646149663537,10.767970476385223,11.114646149663537,56.5,-56.5,55.0,59.5,12.73926230392801,2.785911565594804,0.0819385754586707,5.330837736094033,0.9996289329168097,False,False,False,interior_grid_solution,"max(pixel_IQR/1.349,2_pN); spatial_scale_not_SE",diagnostic_correlated_bins_not_formal_CI,,,
map,27-08-26/0/map1-0.2-data-2026.08.27-14.47.23.611.jpk-force-map,27-08-26/0/map1-0.2-data-2026.08.27-14.47.23.611.jpk-force-map,far_constant_referenced,6,1,0.2,0.19917575692941866,1787834931.4075,47.186754167079926,previous_primary_10_250nm,nonlinear_pb_derjaguin,10.0,250.0,49,10.432107924894561,10.432107924894561,10.432107924894561,56.5,-56.5,56.5,56.5,11.635900044320994,12.990237937945246,0.28239647691185316,25.426902875894037,0.9979990663474414,False,False,False,interior_grid_solution,"max(pixel_IQR/1.349,2_pN); spatial_scale_not_SE",diagnostic_correlated_bins_not_formal_CI,,,
map,27-08-26/0/map1-0.2-data-2026.08.27-14.47.23.611.jpk-force-map,27-08-26/0/map1-0.2-data-2026.08.27-14.47.23.611.jpk-force-map,far_constant_referenced,6,1,0.2,0.19917575692941866,1787834931.4075,47.186754167079926,measurement_window_20_200nm,nonlinear_pb_derjaguin,20.0,200.0,37,10.432107924894561,10.106721224330608,10.767970476385223,56.5,-56.5,53.5,58.0,12.860828174629486,3.340022104211726,0.09823594424152136,3.250858771425655,0.9998385595002617,False,False,False,interior_grid_solution,"max(pixel_IQR/1.349,2_pN); spatial_scale_not_SE",diagnostic_correlated_bins_not_formal_CI,,,
map,27-08-26/0/map2-0.1-data-2026.08.27-14.58.45.160.jpk-force-map,27-08-26/0/map2-0.1-data-2026.08.27-14.58.45.160.jpk-force-map,far_constant_referenced,7,2,0.1,0.09549660650086758,1787835692.64,59.87396250168482,previous_primary_10_250nm,nonlinear_pb_derjaguin,10.0,250.0,49,23.036510285681896,23.036510285681896,23.77817258228512,71.5,-71.5,70.0,71.5,14.04475198973424,78.99209309009535,1.717219415002073,104.23938484429894,0.9847815994054888,False,False,False,interior_grid_solution,"max(pixel_IQR/1.349,2_pN); spatial_scale_not_SE",diagnostic_correlated_bins_not_formal_CI,,,
map,27-08-26/0/map2-0.1-data-2026.08.27-14.58.45.160.jpk-force-map,27-08-26/0/map2-0.1-data-2026.08.27-14.58.45.160.jpk-force-map,far_constant_referenced,7,2,0.1,0.09549660650086758,1787835692.64,59.87396250168482,measurement_window_20_200nm,nonlinear_pb_derjaguin,20.0,200.0,37,23.036510285681896,23.036510285681896,23.036510285681896,70.0,-70.0,70.0,70.0,18.959233085004783,21.27686050148049,0.6257900147494261,30.12953233845643,0.9970987466647558,False,False,False,interior_grid_solution,"max(pixel_IQR/1.349,2_pN); spatial_scale_not_SE",diagnostic_correlated_bins_not_formal_CI,,,
map,27-08-26/0/map2-0.05-data-2026.08.27-15.05.27.190.jpk-force-map,27-08-26/0/map2-0.05-data-2026.08.27-15.05.27.190.jpk-force-map,far_constant_referenced,8,2,0.05,0.047614987825790156,1787836254.24175,69.23399166663488,previous_primary_10_250nm,nonlinear_pb_derjaguin,10.0,250.0,49,22.317981094042864,22.317981094042864,22.317981094042864,74.5,-74.5,73.0,74.5,10.668173580462492,35.71044505071295,0.7763140228415858,73.81875714709597,0.9929896764873648,False,False,False,interior_grid_solution,"max(pixel_IQR/1.349,2_pN); spatial_scale_not_SE",diagnostic_correlated_bins_not_formal_CI,,,
map,27-08-26/0/map2-0.05-data-2026.08.27-15.05.27.190.jpk-force-map,27-08-26/0/map2-0.05-data-2026.08.27-15.05.27.190.jpk-force-map,far_constant_referenced,8,2,0.05,0.047614987825790156,1787836254.24175,69.23399166663488,measurement_window_20_200nm,nonlinear_pb_derjaguin,20.0,200.0,37,22.317981094042864,22.317981094042864,23.036510285681896,73.0,-73.0,71.5,73.0,15.032508455581782,7.723075200252531,0.22714927059566267,18.43218431635727,0.9990017943820307,False,False,False,interior_grid_solution,"max(pixel_IQR/1.349,2_pN); spatial_scale_not_SE",diagnostic_correlated_bins_not_formal_CI,,,
map,27-08-26/0/map2-0.2-data-2026.08.27-15.16.41.656.jpk-force-map,27-08-26/0/map2-0.2-data-2026.08.27-15.16.41.656.jpk-force-map,far_constant_referenced,9,2,0.2,0.19067403820313544,1787836689.437,76.48724583387374,previous_primary_10_250nm,nonlinear_pb_derjaguin,10.0,250.0,49,21.62186346530268,21.62186346530268,21.62186346530268,73.0,-73.0,73.0,73.0,11.27993867712358,32.448046622537035,0.7053923178812399,90.39271925851014,0.9894870076877821,False,False,False,interior_grid_solution,"max(pixel_IQR/1.349,2_pN); spatial_scale_not_SE",diagnostic_correlated_bins_not_formal_CI,,,
map,27-08-26/0/map2-0.2-data-2026.08.27-15.16.41.656.jpk-force-map,27-08-26/0/map2-0.2-data-2026.08.27-15.16.41.656.jpk-force-map,far_constant_referenced,9,2,0.2,0.19067403820313544,1787836689.437,76.48724583387374,measurement_window_20_200nm,nonlinear_pb_derjaguin,20.0,200.0,37,21.62186346530268,21.62186346530268,21.62186346530268,71.5,-71.5,71.5,71.5,14.315364052883417,7.4571916606079025,0.21932916648846773,31.00054255302582,0.9971301094557068,False,False,False,interior_grid_solution,"max(pixel_IQR/1.349,2_pN); spatial_scale_not_SE",diagnostic_correlated_bins_not_formal_CI,,,
map,27-08-26/0/map2-0.2-data-2026.08.27-15.20.44.298.jpk-force-map,27-08-26/0/map2-0.2-data-2026.08.27-15.20.44.298.jpk-force-map,far_constant_referenced,10,2,0.2,0.1910683257040373,1787836932.08125,80.53131666580836,previous_primary_10_250nm,nonlinear_pb_derjaguin,10.0,250.0,49,20.94745836293309,20.94745836293309,20.94745836293309,73.0,-73.0,71.5,73.0,11.365548026626918,35.481964304518115,0.7713470500982199,79.77493726595355,0.9917326143295406,False,False,False,interior_grid_solution,"max(pixel_IQR/1.349,2_pN); spatial_scale_not_SE",diagnostic_correlated_bins_not_formal_CI,,,
map,27-08-26/0/map2-0.2-data-2026.08.27-15.20.44.298.jpk-force-map,27-08-26/0/map2-0.2-data-2026.08.27-15.20.44.298.jpk-force-map,far_constant_referenced,10,2,0.2,0.1910683257040373,1787836932.08125,80.53131666580836,measurement_window_20_200nm,nonlinear_pb_derjaguin,20.0,200.0,37,20.94745836293309,20.294088553975286,20.94745836293309,71.5,-71.5,71.5,73.0,14.436417698147105,7.5359876377630455,0.22164669522832486,25.443398902983954,0.9980056066060875,False,False,False,interior_grid_solution,"max(pixel_IQR/1.349,2_pN); spatial_scale_not_SE",diagnostic_correlated_bins_not_formal_CI,,,
map,27-08-26/0/map2-0.05-data-2026.08.27-15.24.51.168.jpk-force-map,27-08-26/0/map2-0.05-data-2026.08.27-15.24.51.168.jpk-force-map,far_constant_referenced,11,2,0.05,0.04798290979465139,1787837418.131,88.63214583396912,previous_primary_10_250nm,nonlinear_pb_derjaguin,10.0,250.0,49,19.047850843082976,19.047850843082976,19.66109792896721,73.0,-73.0,70.0,73.0,10.744099123102334,19.325983429109574,0.4201300745458603,41.603426074606666,0.9976374944740748,False,False,False,interior_grid_solution,"max(pixel_IQR/1.349,2_pN); spatial_scale_not_SE",diagnostic_correlated_bins_not_formal_CI,,,
map,27-08-26/0/map2-0.05-data-2026.08.27-15.24.51.168.jpk-force-map,27-08-26/0/map2-0.05-data-2026.08.27-15.24.51.168.jpk-force-map,far_constant_referenced,11,2,0.05,0.04798290979465139,1787837418.131,88.63214583396912,measurement_window_20_200nm,nonlinear_pb_derjaguin,20.0,200.0,37,19.047850843082976,19.047850843082976,19.66109792896721,71.5,-71.5,70.0,71.5,14.044571036775926,3.3903078335319528,0.09971493628035155,8.875134665415352,0.9997326634251076,False,False,False,interior_grid_solution,"max(pixel_IQR/1.349,2_pN); spatial_scale_not_SE",diagnostic_correlated_bins_not_formal_CI,,,
map,27-08-26/0/map2-0.1-data-2026.08.27-15.36.15.070.jpk-force-map,27-08-26/0/map2-0.1-data-2026.08.27-15.36.15.070.jpk-force-map,far_constant_referenced,12,2,0.1,0.09666990577550738,1787837942.66425,97.37436666488648,previous_primary_10_250nm,nonlinear_pb_derjaguin,10.0,250.0,49,17.878143222611804,17.878143222611804,18.453731477822707,68.5,-68.5,67.0,70.0,13.760695120333954,19.43996194413414,0.42260786835074216,62.859332137744396,0.9939095343841127,False,False,False,interior_grid_solution,"max(pixel_IQR/1.349,2_pN); spatial_scale_not_SE",diagnostic_correlated_bins_not_formal_CI,,,
map,27-08-26/0/map2-0.1-data-2026.08.27-15.36.15.070.jpk-force-map,27-08-26/0/map2-0.1-data-2026.08.27-15.36.15.070.jpk-force-map,far_constant_referenced,12,2,0.1,0.09666990577550738,1787837942.66425,97.37436666488648,measurement_window_20_200nm,nonlinear_pb_derjaguin,20.0,200.0,37,17.878143222611804,17.878143222611804,18.453731477822707,68.5,-68.5,65.5,68.5,15.651483193261233,3.6721616264443933,0.10800475371895274,10.157964186539527,0.9995855211340962,False,False,False,interior_grid_solution,"max(pixel_IQR/1.349,2_pN); spatial_scale_not_SE",diagnostic_correlated_bins_not_formal_CI,,,
map,27-08-26/0/map3-0.05-data-2026.08.27-15.48.41.060.jpk-force-map,27-08-26/0/map3-0.05-data-2026.08.27-15.48.41.060.jpk-force-map,far_constant_referenced,13,3,0.05,0.047606609142386985,1787838847.0895,112.44812083244324,previous_primary_10_250nm,nonlinear_pb_derjaguin,10.0,250.0,49,22.317981094042864,22.317981094042864,22.317981094042864,74.5,-74.5,74.5,76.0,2.402549139204693,6.849684855439187,0.14890619250954754,134.1092315083746,0.9794645760772488,False,False,False,interior_grid_solution,"max(pixel_IQR/1.349,2_pN); spatial_scale_not_SE",diagnostic_correlated_bins_not_formal_CI,,,
map,27-08-26/0/map3-0.05-data-2026.08.27-15.48.41.060.jpk-force-map,27-08-26/0/map3-0.05-data-2026.08.27-15.48.41.060.jpk-force-map,far_constant_referenced,13,3,0.05,0.047606609142386985,1787838847.0895,112.44812083244324,measurement_window_20_200nm,nonlinear_pb_derjaguin,20.0,200.0,37,23.036510285681896,22.317981094042864,23.036510285681896,71.5,-71.5,70.0,74.5,1.9422911901229278,2.6861633531977294,0.07900480450581557,50.708447494861815,0.9927969249642784,False,False,False,interior_grid_solution,"max(pixel_IQR/1.349,2_pN); spatial_scale_not_SE",diagnostic_correlated_bins_not_formal_CI,,,
map,27-08-26/0/map3-0.2-data-2026.08.27-16.09.07.348.jpk-force-map,27-08-26/0/map3-0.2-data-2026.08.27-16.09.07.348.jpk-force-map,far_constant_referenced,14,3,0.2,0.19086437504015724,1787839835.07925,128.91461666822434,previous_primary_10_250nm,nonlinear_pb_derjaguin,10.0,250.0,49,20.94745836293309,20.94745836293309,21.62186346530268,74.5,-74.5,71.5,76.0,0.48473820253909516,7.844238834633525,0.17052693118768533,95.90169027798315,0.98901100949987,False,False,False,interior_grid_solution,"max(pixel_IQR/1.349,2_pN); spatial_scale_not_SE",diagnostic_correlated_bins_not_formal_CI,,,
map,27-08-26/0/map3-0.2-data-2026.08.27-16.09.07.348.jpk-force-map,27-08-26/0/map3-0.2-data-2026.08.27-16.09.07.348.jpk-force-map,far_constant_referenced,14,3,0.2,0.19086437504015724,1787839835.07925,128.91461666822434,measurement_window_20_200nm,nonlinear_pb_derjaguin,20.0,200.0,37,21.62186346530268,20.94745836293309,21.62186346530268,71.5,-71.5,70.0,74.5,0.3466908809425107,1.8046020483075365,0.0530765308325746,33.85515107350755,0.9965886983120755,False,False,False,interior_grid_solution,"max(pixel_IQR/1.349,2_pN); spatial_scale_not_SE",diagnostic_correlated_bins_not_formal_CI,,,
map,27-08-26/0/map3-0.1-data-2026.08.27-16.12.38.424.jpk-force-map,27-08-26/0/map3-0.1-data-2026.08.27-16.12.38.424.jpk-force-map,far_constant_referenced,15,3,0.1,0.09540009573083572,1787840125.81825,133.76026666561762,previous_primary_10_250nm,nonlinear_pb_derjaguin,10.0,250.0,49,20.294088553975286,20.294088553975286,20.94745836293309,74.5,-74.5,73.0,76.0,0.7802413030631175,11.311866911806511,0.2459101502566633,112.9496554874516,0.985584809598282,False,False,False,interior_grid_solution,"max(pixel_IQR/1.349,2_pN); spatial_scale_not_SE",diagnostic_correlated_bins_not_formal_CI,,,
map,27-08-26/0/map3-0.1-data-2026.08.27-16.12.38.424.jpk-force-map,27-08-26/0/map3-0.1-data-2026.08.27-16.12.38.424.jpk-force-map,far_constant_referenced,15,3,0.1,0.09540009573083572,1787840125.81825,133.76026666561762,measurement_window_20_200nm,nonlinear_pb_derjaguin,20.0,200.0,37,20.94745836293309,20.294088553975286,20.94745836293309,71.5,-71.5,71.5,74.5,0.9938377954480304,3.5730171154883243,0.10508873869083307,43.44660256370597,0.9945247679338853,False,False,False,interior_grid_solution,"max(pixel_IQR/1.349,2_pN); spatial_scale_not_SE",diagnostic_correlated_bins_not_formal_CI,,,
map,27-08-26/0/map3-0.1-data-2026.08.27-16.18.55.666.jpk-force-map,27-08-26/0/map3-0.1-data-2026.08.27-16.18.55.666.jpk-force-map,far_constant_referenced,16,3,0.1,0.095783837489214,1787840503.06275,140.04767500162126,previous_primary_10_250nm,nonlinear_pb_derjaguin,10.0,250.0,49,19.66109792896721,19.66109792896721,20.294088553975286,73.0,-73.0,70.0,73.0,0.7278331540769631,8.560976790513847,0.1861081910981271,106.93152314404213,0.9862428572525441,False,False,False,interior_grid_solution,"max(pixel_IQR/1.349,2_pN); spatial_scale_not_SE",diagnostic_correlated_bins_not_formal_CI,,,
map,27-08-26/0/map3-0.1-data-2026.08.27-16.18.55.666.jpk-force-map,27-08-26/0/map3-0.1-data-2026.08.27-16.18.55.666.jpk-force-map,far_constant_referenced,16,3,0.1,0.095783837489214,1787840503.06275,140.04767500162126,measurement_window_20_200nm,nonlinear_pb_derjaguin,20.0,200.0,37,19.66109792896721,19.66109792896721,20.294088553975286,71.5,-71.5,68.5,73.0,1.8416240473627807,3.0821346488612993,0.09065101908415586,24.900242748184848,0.9980424779138779,False,False,False,interior_grid_solution,"max(pixel_IQR/1.349,2_pN); spatial_scale_not_SE",diagnostic_correlated_bins_not_formal_CI,,,
map,27-08-26/0/map3-0.2-data-2026.08.27-16.25.10.504.jpk-force-map,27-08-26/0/map3-0.2-data-2026.08.27-16.25.10.504.jpk-force-map,far_constant_referenced,17,3,0.2,0.19244846406308702,1787840798.24725,144.96741666793824,previous_primary_10_250nm,nonlinear_pb_derjaguin,10.0,250.0,49,19.047850843082976,19.047850843082976,19.047850843082976,71.5,-71.5,70.0,71.5,0.8582673389754961,12.656955454537012,0.2751512055334133,110.01775692470879,0.9846678461044682,False,False,False,interior_grid_solution,"max(pixel_IQR/1.349,2_pN); spatial_scale_not_SE",diagnostic_correlated_bins_not_formal_CI,,,
map,27-08-26/0/map3-0.2-data-2026.08.27-16.25.10.504.jpk-force-map,27-08-26/0/map3-0.2-data-2026.08.27-16.25.10.504.jpk-force-map,far_constant_referenced,17,3,0.2,0.19244846406308702,1787840798.24725,144.96741666793824,measurement_window_20_200nm,nonlinear_pb_derjaguin,20.0,200.0,37,19.047850843082976,19.047850843082976,19.047850843082976,70.0,-70.0,70.0,70.0,1.974795462700738,2.741254615453329,0.08062513574862731,24.16069454341614,0.9979887285743695,False,False,False,interior_grid_solution,"max(pixel_IQR/1.349,2_pN); spatial_scale_not_SE",diagnostic_correlated_bins_not_formal_CI,,,
map,27-08-26/0/map3-0.05-data-2026.08.27-16.29.39.734.jpk-force-map,27-08-26/0/map3-0.05-data-2026.08.27-16.29.39.734.jpk-force-map,far_constant_referenced,18,3,0.05,0.04842620755797471,1787841306.4865,153.438070833683,previous_primary_10_250nm,nonlinear_pb_derjaguin,10.0,250.0,49,17.878143222611804,17.878143222611804,17.878143222611804,70.0,-70.0,68.5,70.0,2.6745893700760703,16.255769587733926,0.35338629538552013,82.83164445549687,0.9901992449766565,False,False,False,interior_grid_solution,"max(pixel_IQR/1.349,2_pN); spatial_scale_not_SE",diagnostic_correlated_bins_not_formal_CI,,,
map,27-08-26/0/map3-0.05-data-2026.08.27-16.29.39.734.jpk-force-map,27-08-26/0/map3-0.05-data-2026.08.27-16.29.39.734.jpk-force-map,far_constant_referenced,18,3,0.05,0.04842620755797471,1787841306.4865,153.438070833683,measurement_window_20_200nm,nonlinear_pb_derjaguin,20.0,200.0,37,17.878143222611804,17.878143222611804,18.453731477822707,67.0,-67.0,65.5,68.5,4.468499175810309,3.503063257206482,0.10303127227077888,23.45592613019301,0.9977475778124012,False,False,False,interior_grid_solution,"max(pixel_IQR/1.349,2_pN); spatial_scale_not_SE",diagnostic_correlated_bins_not_formal_CI,,,
map,27-08-26/0/map4-0.2-data-2026.08.27-16.47.00.630.jpk-force-map,27-08-26/0/map4-0.2-data-2026.08.27-16.47.00.630.jpk-force-map,far_constant_referenced,19,4,0.2,0.19495108280404694,1787842108.4025,166.8033374985059,previous_primary_10_250nm,nonlinear_pb_derjaguin,10.0,250.0,49,16.25687467927739,16.25687467927739,16.25687467927739,65.5,-65.5,65.5,65.5,1.5547896132278471,19.08605233534784,0.41491418120321394,121.79876875878247,0.9772047734405759,False,False,False,interior_grid_solution,"max(pixel_IQR/1.349,2_pN); spatial_scale_not_SE",diagnostic_correlated_bins_not_formal_CI,,,
map,27-08-26/0/map4-0.2-data-2026.08.27-16.47.00.630.jpk-force-map,27-08-26/0/map4-0.2-data-2026.08.27-16.47.00.630.jpk-force-map,far_constant_referenced,19,4,0.2,0.19495108280404694,1787842108.4025,166.8033374985059,measurement_window_20_200nm,nonlinear_pb_derjaguin,20.0,200.0,37,16.25687467927739,16.25687467927739,16.25687467927739,65.5,-65.5,64.0,65.5,2.4518446672852834,4.005609845540706,0.117812054280609,11.743088960938413,0.9993161171459197,False,False,False,interior_grid_solution,"max(pixel_IQR/1.349,2_pN); spatial_scale_not_SE",diagnostic_correlated_bins_not_formal_CI,,,
map,27-08-26/0/map4-0.1-data-2026.08.27-16.50.32.826.jpk-force-map,27-08-26/0/map4-0.1-data-2026.08.27-16.50.32.826.jpk-force-map,far_constant_referenced,20,4,0.1,0.09772370530801239,1787842400.42875,171.67044166723886,previous_primary_10_250nm,nonlinear_pb_derjaguin,10.0,250.0,49,15.258557842693115,15.258557842693115,15.258557842693115,67.0,-67.0,67.0,67.0,2.58606854664309,18.361362717254956,0.3991600590707599,76.09689132235677,0.9908632101936222,False,False,False,interior_grid_solution,"max(pixel_IQR/1.349,2_pN); spatial_scale_not_SE",diagnostic_correlated_bins_not_formal_CI,,,
map,27-08-26/0/map4-0.1-data-2026.08.27-16.50.32.826.jpk-force-map,27-08-26/0/map4-0.1-data-2026.08.27-16.50.32.826.jpk-force-map,far_constant_referenced,20,4,0.1,0.09772370530801239,1787842400.42875,171.67044166723886,measurement_window_20_200nm,nonlinear_pb_derjaguin,20.0,200.0,37,15.749808336458166,15.749808336458166,15.749808336458166,64.0,-64.0,64.0,64.0,3.0163564778659486,4.800065922705683,0.14117840949134364,19.913035046497107,0.9979314136369565,False,False,False,interior_grid_solution,"max(pixel_IQR/1.349,2_pN); spatial_scale_not_SE",diagnostic_correlated_bins_not_formal_CI,,,
map,27-08-26/0/map4-0.05-data-2026.08.27-16.56.56.658.jpk-force-map,27-08-26/0/map4-0.05-data-2026.08.27-16.56.56.658.jpk-force-map,far_constant_referenced,21,4,0.05,0.04908511865867665,1787842943.774,180.72619583209357,previous_primary_10_250nm,nonlinear_pb_derjaguin,10.0,250.0,49,13.874844806111179,13.874844806111179,14.321546547664008,67.0,-67.0,65.5,67.0,5.434193281795147,14.822289129494765,0.32222367672814706,54.480465384395785,0.9950870879123226,False,False,False,interior_grid_solution,"max(pixel_IQR/1.349,2_pN); spatial_scale_not_SE",diagnostic_correlated_bins_not_formal_CI,,,
map,27-08-26/0/map4-0.05-data-2026.08.27-16.56.56.658.jpk-force-map,27-08-26/0/map4-0.05-data-2026.08.27-16.56.56.658.jpk-force-map,far_constant_referenced,21,4,0.05,0.04908511865867665,1787842943.774,180.72619583209357,measurement_window_20_200nm,nonlinear_pb_derjaguin,20.0,200.0,37,14.321546547664008,13.874844806111179,14.7826298876199,64.0,-64.0,62.5,65.5,6.658566776747509,3.415178427951935,0.1004464243515275,10.892142408800044,0.9992816690702576,False,False,False,interior_grid_solution,"max(pixel_IQR/1.349,2_pN); spatial_scale_not_SE",diagnostic_correlated_bins_not_formal_CI,,,
map,27-08-26/0/map4-0.05-data-2026.08.27-17.08.28.590.jpk-force-map,27-08-26/0/map4-0.05-data-2026.08.27-17.08.28.590.jpk-force-map,far_constant_referenced,22,4,0.05,0.049425618405138094,1787843635.6685,192.25777083237966,previous_primary_10_250nm,nonlinear_pb_derjaguin,10.0,250.0,49,12.223089594559632,12.223089594559632,12.616612944575133,64.0,-64.0,62.5,65.5,5.665732586586787,19.380806872813135,0.421321888539416,45.001902289512515,0.9960435615520734,False,False,False,interior_grid_solution,"max(pixel_IQR/1.349,2_pN); spatial_scale_not_SE",diagnostic_correlated_bins_not_formal_CI,,,
map,27-08-26/0/map4-0.05-data-2026.08.27-17.08.28.590.jpk-force-map,27-08-26/0/map4-0.05-data-2026.08.27-17.08.28.590.jpk-force-map,far_constant_referenced,22,4,0.05,0.049425618405138094,1787843635.6685,192.25777083237966,measurement_window_20_200nm,nonlinear_pb_derjaguin,20.0,200.0,37,12.616612944575133,12.223089594559632,13.44207608814922,61.0,-61.0,58.0,64.0,7.710276039131692,3.7512006930165693,0.11032943214754616,8.540953557711878,0.9993902880553724,False,False,False,interior_grid_solution,"max(pixel_IQR/1.349,2_pN); spatial_scale_not_SE",diagnostic_correlated_bins_not_formal_CI,,,
map,27-08-26/0/map4-0.1-data-2026.08.27-17.19.56.860.jpk-force-map,27-08-26/0/map4-0.1-data-2026.08.27-17.19.56.860.jpk-force-map,far_constant_referenced,23,4,0.1,0.09926823854122471,1787844164.45825,201.0709333340327,previous_primary_10_250nm,nonlinear_pb_derjaguin,10.0,250.0,49,11.472483074052871,11.472483074052871,11.841840586928083,59.5,-59.5,56.5,59.5,5.165759857264072,20.38090918554377,0.44306324316399504,55.993028431230115,0.9925061333357662,False,False,False,interior_grid_solution,"max(pixel_IQR/1.349,2_pN); spatial_scale_not_SE",diagnostic_correlated_bins_not_formal_CI,,,
map,27-08-26/0/map4-0.1-data-2026.08.27-17.19.56.860.jpk-force-map,27-08-26/0/map4-0.1-data-2026.08.27-17.19.56.860.jpk-force-map,far_constant_referenced,23,4,0.1,0.09926823854122471,1787844164.45825,201.0709333340327,measurement_window_20_200nm,nonlinear_pb_derjaguin,20.0,200.0,37,11.841840586928083,11.472483074052871,11.841840586928083,56.5,-56.5,55.0,59.5,6.75561535183693,6.134436468953472,0.18042460202804328,11.320074970080519,0.9985460912456231,False,False,False,interior_grid_solution,"max(pixel_IQR/1.349,2_pN); spatial_scale_not_SE",diagnostic_correlated_bins_not_formal_CI,,,
map,27-08-26/0/map4-0.2-data-2026.08.27-17.25.48.068.jpk-force-map,27-08-26/0/map4-0.2-data-2026.08.27-17.25.48.068.jpk-force-map,far_constant_referenced,24,4,0.2,0.19882876533419525,1787844435.8835,205.59468750158945,previous_primary_10_250nm,nonlinear_pb_derjaguin,10.0,250.0,49,11.114646149663537,10.767970476385223,11.114646149663537,56.5,-56.5,56.5,59.5,5.213534669133222,22.997078109691582,0.4999364806454692,76.9201966682505,0.9843810256618168,False,False,False,interior_grid_solution,"max(pixel_IQR/1.349,2_pN); spatial_scale_not_SE",diagnostic_correlated_bins_not_formal_CI,,,
map,27-08-26/0/map4-0.2-data-2026.08.27-17.25.48.068.jpk-force-map,27-08-26/0/map4-0.2-data-2026.08.27-17.25.48.068.jpk-force-map,far_constant_referenced,24,4,0.2,0.19882876533419525,1787844435.8835,205.59468750158945,measurement_window_20_200nm,nonlinear_pb_derjaguin,20.0,200.0,37,11.114646149663537,10.767970476385223,11.472483074052871,55.0,-55.0,53.5,58.0,6.689145779691845,6.5207853254870285,0.19178780369079496,11.290468348100992,0.9982682485983637,False,False,False,interior_grid_solution,"max(pixel_IQR/1.349,2_pN); spatial_scale_not_SE",diagnostic_correlated_bins_not_formal_CI,,,
map,27-08-26/0/map5-0.1-data-2026.08.27-17.31.45.428.jpk-force-map,27-08-26/0/map5-0.1-data-2026.08.27-17.31.45.428.jpk-force-map,far_constant_referenced,25,5,0.1,0.09959368685394637,1787844872.56275,212.87267500162125,previous_primary_10_250nm,nonlinear_pb_derjaguin,10.0,250.0,49,10.432107924894561,10.106721224330608,10.767970476385223,55.0,-55.0,52.0,59.5,5.707414402300965,13.589100095546023,0.2954152194683918,74.18682703334343,0.9841468288419682,False,False,False,interior_grid_solution,"max(pixel_IQR/1.349,2_pN); spatial_scale_not_SE",diagnostic_correlated_bins_not_formal_CI,,,
map,27-08-26/0/map5-0.1-data-2026.08.27-17.31.45.428.jpk-force-map,27-08-26/0/map5-0.1-data-2026.08.27-17.31.45.428.jpk-force-map,far_constant_referenced,25,5,0.1,0.09959368685394637,1787844872.56275,212.87267500162125,measurement_window_20_200nm,nonlinear_pb_derjaguin,20.0,200.0,37,10.432107924894561,9.791483623609768,11.114646149663537,55.0,-55.0,50.5,61.0,7.293441230510854,3.404160226429268,0.10012235960086081,8.379628846961824,0.9988967791780207,False,False,False,interior_grid_solution,"max(pixel_IQR/1.349,2_pN); spatial_scale_not_SE",diagnostic_correlated_bins_not_formal_CI,,,
map,27-08-26/0/map5-0.05-data-2026.08.27-17.38.13.338.jpk-force-map,27-08-26/0/map5-0.05-data-2026.08.27-17.38.13.338.jpk-force-map,far_constant_referenced,26,5,0.05,0.04989539992565871,1787845419.73575,221.99222499926884,previous_primary_10_250nm,nonlinear_pb_derjaguin,10.0,250.0,49,9.48607856330461,8.62583929892546,10.432107924894561,50.5,-50.5,43.0,61.0,5.271094088036115,9.768464300695815,0.2123579195803438,76.88007809025208,0.9775170672746931,False,False,False,interior_grid_solution,"max(pixel_IQR/1.349,2_pN); spatial_scale_not_SE",diagnostic_correlated_bins_not_formal_CI,,,
map,27-08-26/0/map5-0.05-data-2026.08.27-17.38.13.338.jpk-force-map,27-08-26/0/map5-0.05-data-2026.08.27-17.38.13.338.jpk-force-map,far_constant_referenced,26,5,0.05,0.04989539992565871,1787845419.73575,221.99222499926884,measurement_window_20_200nm,nonlinear_pb_derjaguin,20.0,200.0,37,9.48607856330461,8.356791719157386,10.767970476385223,50.5,-50.5,40.0,64.0,7.415469766740804,2.384390968186034,0.07012914612311864,9.99296618191775,0.99745894855792,False,False,False,interior_grid_solution,"max(pixel_IQR/1.349,2_pN); spatial_scale_not_SE",diagnostic_correlated_bins_not_formal_CI,,,
map,27-08-26/0/map5-0.2-data-2026.08.27-17.49.29.094.jpk-force-map,27-08-26/0/map5-0.2-data-2026.08.27-17.49.29.094.jpk-force-map,far_constant_referenced,27,5,0.2,0.19972526061066104,1787845856.75475,229.27587500015895,previous_primary_10_250nm,nonlinear_pb_derjaguin,10.0,250.0,49,9.190199357757056,8.62583929892546,10.106721224330608,44.5,-44.5,38.5,50.5,5.338665793280624,23.89449118889925,0.5194454606282445,95.19439568331987,0.9523549237615975,False,False,False,interior_grid_solution,"max(pixel_IQR/1.349,2_pN); spatial_scale_not_SE",diagnostic_correlated_bins_not_formal_CI,,,
map,27-08-26/0/map5-0.2-data-2026.08.27-17.49.29.094.jpk-force-map,27-08-26/0/map5-0.2-data-2026.08.27-17.49.29.094.jpk-force-map,far_constant_referenced,27,5,0.2,0.19972526061066104,1787845856.75475,229.27587500015895,measurement_window_20_200nm,nonlinear_pb_derjaguin,20.0,200.0,37,9.190199357757056,8.356791719157386,10.106721224330608,43.0,-43.0,37.0,52.0,6.725052840215353,11.668618281883406,0.34319465534951193,19.80437766722398,0.9840196569433133,False,False,False,interior_grid_solution,"max(pixel_IQR/1.349,2_pN); spatial_scale_not_SE",diagnostic_correlated_bins_not_formal_CI,,,
map,27-08-26/0/map5-0.2-data-2026.08.27-17.53.38.834.jpk-force-map,27-08-26/0/map5-0.2-data-2026.08.27-17.53.38.834.jpk-force-map,far_constant_referenced,28,5,0.2,0.19976521943818015,1787846106.47925,233.43794999917347,previous_primary_10_250nm,nonlinear_pb_derjaguin,10.0,250.0,49,8.356791719157386,7.843610308975431,9.190199357757056,44.5,-44.5,38.5,50.5,4.430675125788345,16.08842436444084,0.34974835574871393,71.24111778349396,0.969297056849007,False,False,False,interior_grid_solution,"max(pixel_IQR/1.349,2_pN); spatial_scale_not_SE",diagnostic_correlated_bins_not_formal_CI,,,
map,27-08-26/0/map5-0.2-data-2026.08.27-17.53.38.834.jpk-force-map,27-08-26/0/map5-0.2-data-2026.08.27-17.53.38.834.jpk-force-map,far_constant_referenced,28,5,0.2,0.19976521943818015,1787846106.47925,233.43794999917347,measurement_window_20_200nm,nonlinear_pb_derjaguin,20.0,200.0,37,8.356791719157386,7.598961145324,9.190199357757056,44.5,-44.5,37.0,53.5,5.9978090238779735,7.073159575537055,0.20803410516285456,8.64238787420623,0.9960010224635423,False,False,False,interior_grid_solution,"max(pixel_IQR/1.349,2_pN); spatial_scale_not_SE",diagnostic_correlated_bins_not_formal_CI,,,
map,27-08-26/0/map5-0.05-data-2026.08.27-17.57.18.559.jpk-force-map,27-08-26/0/map5-0.05-data-2026.08.27-17.57.18.559.jpk-force-map,far_constant_referenced,29,5,0.05,0.049955980718655216,1787846564.967,241.07941250006357,previous_primary_10_250nm,nonlinear_pb_derjaguin,10.0,250.0,49,7.3619428061166206,6.283238071370499,8.903548887106776,41.5,-41.5,31.0,52.0,1.8284582085162988,4.328448609688277,0.09409670890626688,39.322302884252636,0.9849525310903169,False,False,False,interior_grid_solution,"max(pixel_IQR/1.349,2_pN); spatial_scale_not_SE",diagnostic_correlated_bins_not_formal_CI,,,
map,27-08-26/0/map5-0.05-data-2026.08.27-17.57.18.559.jpk-force-map,27-08-26/0/map5-0.05-data-2026.08.27-17.57.18.559.jpk-force-map,far_constant_referenced,29,5,0.05,0.049955980718655216,1787846564.967,241.07941250006357,measurement_window_20_200nm,nonlinear_pb_derjaguin,20.0,200.0,37,8.096135972076024,6.087258302025683,10.432107924894561,34.0,-34.0,25.0,55.0,2.6625612920684594,2.5350311378787773,0.0745597393493758,13.19760280064331,0.9770537513431047,False,False,False,interior_grid_solution,"max(pixel_IQR/1.349,2_pN); spatial_scale_not_SE",diagnostic_correlated_bins_not_formal_CI,,,
map,27-08-26/0/map1-0.2-data-2026.08.27-14.00.12.429.jpk-force-map,27-08-26/0/map1-0.2-data-2026.08.27-14.00.12.429.jpk-force-map,linear_drift_corrected,1,1,0.2,0.19375539016608367,1787832100.20225,0.0,previous_primary_10_250nm,nonlinear_pb_derjaguin,10.0,250.0,49,16.780266063679814,16.25687467927739,16.780266063679814,71.5,-71.5,70.0,71.5,4.16757059482335,12.26823275456498,0.26670071205576046,49.44219210233344,0.9966244813075451,False,False,False,interior_grid_solution,"max(pixel_IQR/1.349,2_pN); spatial_scale_not_SE",diagnostic_correlated_bins_not_formal_CI,,,
map,27-08-26/0/map1-0.2-data-2026.08.27-14.00.12.429.jpk-force-map,27-08-26/0/map1-0.2-data-2026.08.27-14.00.12.429.jpk-force-map,linear_drift_corrected,1,1,0.2,0.19375539016608367,1787832100.20225,0.0,measurement_window_20_200nm,nonlinear_pb_derjaguin,20.0,200.0,37,16.780266063679814,16.780266063679814,17.320508075688775,70.0,-70.0,68.5,70.0,7.106298013437894,2.6589117935916176,0.07820328804681229,10.170781006389603,0.9995904209365323,False,False,False,interior_grid_solution,"max(pixel_IQR/1.349,2_pN); spatial_scale_not_SE",diagnostic_correlated_bins_not_formal_CI,,,
map,27-08-26/0/map1-0.1-data-2026.08.27-14.04.47.122.jpk-force-map,27-08-26/0/map1-0.1-data-2026.08.27-14.04.47.122.jpk-force-map,linear_drift_corrected,2,1,0.1,0.09748590028658471,1787832454.64475,5.907375001907349,previous_primary_10_250nm,nonlinear_pb_derjaguin,10.0,250.0,49,15.258557842693115,15.258557842693115,15.258557842693115,68.5,-68.5,68.5,70.0,4.405507638913081,8.46808535669135,0.18408881210198588,51.59404170808161,0.9959425505016853,False,False,False,interior_grid_solution,"max(pixel_IQR/1.349,2_pN); spatial_scale_not_SE",diagnostic_correlated_bins_not_formal_CI,,,
map,27-08-26/0/map1-0.1-data-2026.08.27-14.04.47.122.jpk-force-map,27-08-26/0/map1-0.1-data-2026.08.27-14.04.47.122.jpk-force-map,linear_drift_corrected,2,1,0.1,0.09748590028658471,1787832454.64475,5.907375001907349,measurement_window_20_200nm,nonlinear_pb_derjaguin,20.0,200.0,37,15.258557842693115,15.258557842693115,15.749808336458166,68.5,-68.5,65.5,68.5,7.848908516007593,1.5520633209176034,0.045648921203458925,7.8649633014673945,0.9997086167376712,False,False,False,interior_grid_solution,"max(pixel_IQR/1.349,2_pN); spatial_scale_not_SE",diagnostic_correlated_bins_not_formal_CI,,,
map,27-08-26/0/map1-0.05-data-2026.08.27-14.14.18.398.jpk-force-map,27-08-26/0/map1-0.05-data-2026.08.27-14.14.18.398.jpk-force-map,linear_drift_corrected,3,1,0.05,0.04921093444153765,1787833185.3845,18.086370833714803,previous_primary_10_250nm,nonlinear_pb_derjaguin,10.0,250.0,49,13.02280581041226,13.02280581041226,13.44207608814922,65.5,-65.5,64.0,67.0,4.205563651535221,5.013327618821428,0.10898538301785714,17.02845446939556,0.9994512118458259,False,False,False,interior_grid_solution,"max(pixel_IQR/1.349,2_pN); spatial_scale_not_SE",diagnostic_correlated_bins_not_formal_CI,,,
map,27-08-26/0/map1-0.05-data-2026.08.27-14.14.18.398.jpk-force-map,27-08-26/0/map1-0.05-data-2026.08.27-14.14.18.398.jpk-force-map,linear_drift_corrected,3,1,0.05,0.04921093444153765,1787833185.3845,18.086370833714803,measurement_window_20_200nm,nonlinear_pb_derjaguin,20.0,200.0,37,13.44207608814922,13.02280581041226,13.874844806111179,64.0,-64.0,61.0,65.5,6.524694851755286,0.6859687978350313,0.02017555287750092,4.602752096497533,0.9998592935554422,False,False,False,interior_grid_solution,"max(pixel_IQR/1.349,2_pN); spatial_scale_not_SE",diagnostic_correlated_bins_not_formal_CI,,,
map,27-08-26/0/map1-0.05-data-2026.08.27-14.27.55.012.jpk-force-map,27-08-26/0/map1-0.05-data-2026.08.27-14.27.55.012.jpk-force-map,linear_drift_corrected,4,1,0.05,0.0495119582967873,1787834002.05475,31.697541666030883,previous_primary_10_250nm,nonlinear_pb_derjaguin,10.0,250.0,49,11.841840586928083,11.841840586928083,12.223089594559632,62.5,-62.5,61.0,64.0,2.78866946445791,3.5935292753242445,0.07812020163748358,13.059465455496046,0.9996119751844036,False,False,False,interior_grid_solution,"max(pixel_IQR/1.349,2_pN); spatial_scale_not_SE",diagnostic_correlated_bins_not_formal_CI,,,
map,27-08-26/0/map1-0.05-data-2026.08.27-14.27.55.012.jpk-force-map,27-08-26/0/map1-0.05-data-2026.08.27-14.27.55.012.jpk-force-map,linear_drift_corrected,4,1,0.05,0.0495119582967873,1787834002.05475,31.697541666030883,measurement_window_20_200nm,nonlinear_pb_derjaguin,20.0,200.0,37,12.223089594559632,11.472483074052871,12.616612944575133,59.5,-59.5,58.0,64.0,5.2043165675183936,0.8617632595418305,0.025345978221818544,11.953989917044114,0.9987063304185569,False,False,False,interior_grid_solution,"max(pixel_IQR/1.349,2_pN); spatial_scale_not_SE",diagnostic_correlated_bins_not_formal_CI,,,
map,27-08-26/0/map1-0.1-data-2026.08.27-14.40.56.507.jpk-force-map,27-08-26/0/map1-0.1-data-2026.08.27-14.40.56.507.jpk-force-map,linear_drift_corrected,5,1,0.1,0.09943540425571812,1787834624.0795,42.06462083260218,previous_primary_10_250nm,nonlinear_pb_derjaguin,10.0,250.0,49,10.767970476385223,10.432107924894561,11.114646149663537,58.0,-58.0,56.5,59.5,2.9662980018206495,1.1627153034355655,0.025276419639903597,20.366759102025004,0.9988154870199175,False,False,False,interior_grid_solution,"max(pixel_IQR/1.349,2_pN); spatial_scale_not_SE",diagnostic_correlated_bins_not_formal_CI,,,
