Repository: Yikuan-Yan/AFM2026

# AFM2026

Reproducible analysis code, derived results, quality-control figures and experimental planning for silica colloidal-probe AFM measurements in water–glycerol mixtures at 25.6 °C.

## Repository contents

- `analysis/calibrate_cantilevers.py`: raw thermal-noise and hard-contact calibration workflow.
- `analysis/fit_glycerol_surface_forces.py`: raw reconstruction and silica sphere–plane surface-force fitting.
- `analysis/analyze_velocity_systematics.py`: contact, snap-in, pull-off, raster and acquisition-history diagnostics.
- `analysis/analyze_velocity_joint_fit.py`: same-pixel velocity comparisons, hydrodynamic shape tests and joint PB fits.

File: analysis/palindrome_27_08_26_full_results/fixed_pixel_row3_col3_slices.csv
source,timestamp,acquisition_order,block,nominal_speed_um_per_s,physical_row_zero_based,physical_column_zero_based,point_index_in_archive,distance_nm,force_linear_drift_corrected_pN
27-08-26/0/map1-0.2-data-2026.08.27-14.00.12.429.jpk-force-map,2026-08-27T14:00:12.429000,1,1,0.2,3,3,28,20.0,2227.40699233779
27-08-26/0/map1-0.2-data-2026.08.27-14.00.12.429.jpk-force-map,2026-08-27T14:00:12.429000,1,1,0.2,3,3,28,50.0,390.9521532308
27-08-26/0/map1-0.2-data-2026.08.27-14.00.12.429.jpk-force-map,2026-08-27T14:00:12.429000,1,1,0.2,3,3,28,100.0,25.307920539221865
27-08-26/0/map1-0.2-data-2026.08.27-14.00.12.429.jpk-force-map,2026-08-27T14:00:12.429000,1,1,0.2,3,3,28,200.0,-0.35283116996285724
27-08-26/0/map1-0.1-data-2026.08.27-14.04.47.122.jpk-force-map,2026-08-27T14:04:47.122000,2,1,0.1,3,3,28,20.0,2148.1192393788197
27-08-26/0/map1-0.1-data-2026.08.27-14.04.47.122.jpk-force-map,2026-08-27T14:04:47.122000,2,1,0.1,3,3,28,50.0,346.9980429113892
27-08-26/0/map1-0.1-data-2026.08.27-14.04.47.122.jpk-force-map,2026-08-27T14:04:47.122000,2,1,0.1,3,3,28,100.0,20.746676550255707
27-08-26/0/map1-0.1-data-2026.08.27-14.04.47.122.jpk-force-map,2026-08-27T14:04:47.122000,2,1,0.1,3,3,28,200.0,3.379111938819947
27-08-26/0/map1-0.05-data-2026.08.27-14.14.18.398.jpk-force-map,2026-08-27T14:14:18.398000,3,1,0.05,3,3,28,20.0,1842.5110432312401
27-08-26/0/map1-0.05-data-2026.08.27-14.14.18.398.jpk-force-map,2026-08-27T14:14:18.398000,3,1,0.05,3,3,28,50.0,229.42607215367366
27-08-26/0/map1-0.05-data-2026.08.27-14.14.18.398.jpk-force-map,2026-08-27T14:14:18.398000,3,1,0.05,3,3,28,100.0,15.987167687796104
27-08-26/0/map1-0.05-data-2026.08.27-14.14.18.398.jpk-force-map,2026-08-27T14:14:18.398000,3,1,0.05,3,3,28,200.0,-5.947583735060295
27-08-26/0/map1-0.05-data-2026.08.27-14.27.55.012.jpk-force-map,2026-08-27T14:27:55.012000,4,1,0.05,3,3,28,20.0,1601.6279860912
27-08-26/0/map1-0.05-data-2026.08.27-14.27.55.012.jpk-force-map,2026-08-27T14:27:55.012000,4,1,0.05,3,3,28,50.0,156.1405085670265
27-08-26/0/map1-0.05-data-2026.08.27-14.27.55.012.jpk-force-map,2026-08-27T14:27:55.012000,4,1,0.05,3,3,28,100.0,10.874094809117071
27-08-26/0/map1-0.05-data-2026.08.27-14.27.55.012.jpk-force-map,2026-08-27T14:27:55.012000,4,1,0.05,3,3,28,200.0,1.8471148401749593
27-08-26/0/map1-0.1-data-2026.08.27-14.40.56.507.jpk-force-map,2026-08-27T14:40:56.507000,5,1,0.1,3,3,28,20.0,1290.9141497630385
27-08-26/0/map1-0.1-data-2026.08.27-14.40.56.507.jpk-force-map,2026-08-27T14:40:56.507000,5,1,0.1,3,3,28,50.0,58.05743502415379
27-08-26/0/map1-0.1-data-2026.08.27-14.40.56.507.jpk-force-map,2026-08-27T14:40:56.507000,5,1,0.1,3,3,28,100.0,-28.19024058324926
27-08-26/0/map1-0.1-data-2026.08.27-14.40.56.507.jpk-force-map,2026-08-27T14:40:56.507000,5,1,0.1,3,3,28,200.0,-14.433983612491133
27-08-26/0/map1-0.2-data-2026.08.27-14.47.23.611.jpk-force-map,2026-08-27T14:47:23.611000,6,1,0.2,3,3,28,20.0,1219.5913830414668
27-08-26/0/map1-0.2-data-2026.08.27-14.47.23.611.jpk-force-map,2026-08-27T14:47:23.611000,6,1,0.2,3,3,28,50.0,69.87656868935844
27-08-26/0/map1-0.2-data-2026.08.27-14.47.23.611.jpk-force-map,2026-08-27T14:47:23.611000,6,1,0.2,3,3,28,100.0,-2.3797264986432807
27-08-26/0/map1-0.2-data-2026.08.27-14.47.23.611.jpk-force-map,2026-08-27T14:47:23.611000,6,1,0.2,3,3,28,200.0,0.3882091644434788
27-08-26/0/map2-0.1-data-2026.08.27-14.58.45.160.jpk-force-map,2026-08-27T14:58:45.160000,7,2,0.1,3,3,28,20.0,2599.2244216355753
27-08-26/0/map2-0.1-data-2026.08.27-14.58.45.160.jpk-force-map,2026-08-27T14:58:45.160000,7,2,0.1,3,3,28,50.0,680.5912000919517
27-08-26/0/map2-0.1-data-2026.08.27-14.58.45.160.jpk-force-map,2026-08-27T14:58:45.160000,7,2,0.1,3,3,28,100.0,99.82332378388801
27-08-26/0/map2-0.1-data-2026.08.27-14.58.45.160.jpk-force-map,2026-08-27T14:58:45.160000,7,2,0.1,3,3,28,200.0,8.079055266558242
27-08-26/0/map2-0.05-data-2026.08.27-15.05.27.190.jpk-force-map,2026-08-27T15:05:27.190000,8,2,0.05,3,3,28,20.0,2615.023821733622
27-08-26/0/map2-0.05-data-2026.08.27-15.05.27.190.jpk-force-map,2026-08-27T15:05:27.190000,8,2,0.05,3,3,28,50.0,669.1278713169008
27-08-26/0/map2-0.05-data-2026.08.27-15.05.27.190.jpk-force-map,2026-08-27T15:05:27.190000,8,2,0.05,3,3,28,100.0,92.59123642951418
27-08-26/0/map2-0.05-data-2026.08.27-15.05.27.190.jpk-force-map,2026-08-27T15:05:27.190000,8,2,0.05,3,3,28,200.0,8.27126582839915
27-08-26/0/map2-0.2-data-2026.08.27-15.16.41.656.jpk-force-map,2026-08-27T15:16:41.656000,9,2,0.2,3,3,28,20.0,2642.907497014961
27-08-26/0/map2-0.2-data-2026.08.27-15.16.41.656.jpk-force-map,2026-08-27T15:16:41.656000,9,2,0.2,3,3,28,50.0,627.8496001504006
27-08-26/0/map2-0.2-data-2026.08.27-15.16.41.656.jpk-force-map,2026-08-27T15:16:41.656000,9,2,0.2,3,3,28,100.0,81.077533615901
27-08-26/0/map2-0.2-data-2026.08.27-15.16.41.656.jpk-force-map,2026-08-27T15:16:41.656000,9,2,0.2,3,3,28,200.0,14.689202064145197
27-08-26/0/map2-0.2-data-2026.08.27-15.20.44.298.jpk-force-map,2026-08-27T15:20:44.298000,10,2,0.2,3,3,28,20.0,2589.697142258621
27-08-26/0/map2-0.2-data-2026.08.27-15.20.44.298.jpk-force-map,2026-08-27T15:20:44.298000,10,2,0.2,3,3,28,50.0,593.028466917318
27-08-26/0/map2-0.2-data-2026.08.27-15.20.44.298.jpk-force-map,2026-08-27T15:20:44.298000,10,2,0.2,3,3,28,100.0,51.889737431298116
27-08-26/0/map2-0.2-data-2026.08.27-15.20.44.298.jpk-force-map,2026-08-27T15:20:44.298000,10,2,0.2,3,3,28,200.0,-2.301778950659563
27-08-26/0/map2-0.05-data-2026.08.27-15.24.51.168.jpk-force-map,2026-08-27T15:24:51.168000,11,2,0.05,3,3,28,20.0,2324.0611873991807
27-08-26/0/map2-0.05-data-2026.08.27-15.24.51.168.jpk-force-map,2026-08-27T15:24:51.168000,11,2,0.05,3,3,28,50.0,493.2121721896164
27-08-26/0/map2-0.05-data-2026.08.27-15.24.51.168.jpk-force-map,2026-08-27T15:24:51.168000,11,2,0.05,3,3,28,100.0,35.43125444073431
27-08-26/0/map2-0.05-data-2026.08.27-15.24.51.168.jpk-force-map,2026-08-27T15:24:51.168000,11,2,0.05,3,3,28,200.0,0.5888272923867468
27-08-26/0/map2-0.1-data-2026.08.27-15.36.15.070.jpk-force-map,2026-08-27T15:36:15.070000,12,2,0.1,3,3,28,20.0,2251.4748127809185
27-08-26/0/map2-0.1-data-2026.08.27-15.36.15.070.jpk-force-map,2026-08-27T15:36:15.070000,12,2,0.1,3,3,28,50.0,431.21980427244
27-08-26/0/map2-0.1-data-2026.08.27-15.36.15.070.jpk-force-map,2026-08-27T15:36:15.070000,12,2,0.1,3,3,28,100.0,20.780697443244918
27-08-26/0/map2-0.1-data-2026.08.27-15.36.15.070.jpk-force-map,2026-08-27T15:36:15.070000,12,2,0.1,3,3,28,200.0,-4.275384944738542
27-08-26/0/map3-0.05-data-2026.08.27-15.48.41.060.jpk-force-map,2026-08-27T15:48:41.060000,13,3,0.05,3,3,28,20.0,2659.7409431040724
27-08-26/0/map3-0.05-data-2026.08.27-15.48.41.060.jpk-force-map,2026-08-27T15:48:41.060000,13,3,0.05,3,3,28,50.0,667.7841795419661
27-08-26/0/map3-0.05-data-2026.08.27-15.48.41.060.jpk-force-map,2026-08-27T15:48:41.060000,13,3,0.05,3,3,28,100.0,84.57968233131862
27-08-26/0/map3-0.05-data-2026.08.27-15.48.41.060.jpk-force-map,2026-08-27T15:48:41.060000,13,3,0.05,3,3,28,200.0,5.747171713591108
27-08-26/0/map3-0.2-data-2026.08.27-16.09.07.348.jpk-force-map,2026-08-27T16:09:07.348000,14,3,0.2,3,3,28,20.0,2629.631778856363
27-08-26/0/map3-0.2-data-2026.08.27-16.09.07.348.jpk-force-map,2026-08-27T16:09:07.348000,14,3,0.2,3,3,28,50.0,649.1002278726789
27-08-26/0/map3-0.2-data-2026.08.27-16.09.07.348.jpk-force-map,2026-08-27T16:09:07.348000,14,3,0.2,3,3,28,100.0,72.62301764966278
27-08-26/0/map3-0.2-data-2026.08.27-16.09.07.348.jpk-force-map,2026-08-27T16:09:07.348000,14,3,0.2,3,3,28,200.0,-2.7264342306766327
27-08-26/0/map3-0.1-data-2026.08.27-16.12.38.424.jpk-force-map,2026-08-27T16:12:38.424000,15,3,0.1,3,3,28,20.0,2464.4188185966887
27-08-26/0/map3-0.1-data-2026.08.27-16.12.38.424.jpk-force-map,2026-08-27T16:12:38.424000,15,3,0.1,3,3,28,50.0,582.6709032084254
27-08-26/0/map3-0.1-data-2026.08.27-16.12.38.424.jpk-force-map,2026-08-27T16:12:38.424000,15,3,0.1,3,3,28,100.0,61.53911224750864
27-08-26/0/map3-0.1-data-2026.08.27-16.12.38.424.jpk-force-map,2026-08-27T16:12:38.424000,15,3,0.1,3,3,28,200.0,-1.1138901723031949
27-08-26/0/map3-0.1-data-2026.08.27-16.18.55.666.jpk-force-map,2026-08-27T16:18:55.666000,16,3,0.1,3,3,28,20.0,1783.2183704615445
27-08-26/0/map3-0.1-data-2026.08.27-16.18.55.666.jpk-force-map,2026-08-27T16:18:55.666000,16,3,0.1,3,3,28,50.0,421.44849590757644
27-08-26/0/map3-0.1-data-2026.08.27-16.18.55.666.jpk-force-map,2026-08-27T16:18:55.666000,16,3,0.1,3,3,28,100.0,51.02909101078868
27-08-26/0/map3-0.1-data-2026.08.27-16.18.55.666.jpk-force-map,2026-08-27T16:18:55.666000,16,3,0.1,3,3,28,200.0,4.8690808097276
27-08-26/0/map3-0.2-data-2026.08.27-16.25.10.504.jpk-force-map,2026-08-27T16:25:10.504000,17,3,0.2,3,3,28,20.0,1542.0297378706753
27-08-26/0/map3-0.2-data-2026.08.27-16.25.10.504.jpk-force-map,2026-08-27T16:25:10.504000,17,3,0.2,3,3,28,50.0,338.5942172735027
27-08-26/0/map3-0.2-data-2026.08.27-16.25.10.504.jpk-force-map,2026-08-27T16:25:10.504000,17,3,0.2,3,3,28,100.0,24.858257952635302
27-08-26/0/map3-0.2-data-2026.08.27-16.25.10.504.jpk-force-map,2026-08-27T16:25:10.504000,17,3,0.2,3,3,28,200.0,-2.471538899580883
27-08-26/0/map3-0.05-data-2026.08.27-16.29.39.734.jpk-force-map,2026-08-27T16:29:39.734000,18,3,0.05,3,3,28,20.0,1362.8839666269073
27-08-26/0/map3-0.05-data-2026.08.27-16.29.39.734.jpk-force-map,2026-08-27T16:29:39.734000,18,3,0.05,3,3,28,50.0,291.9331853759677
27-08-26/0/map3-0.05-data-2026.08.27-16.29.39.734.jpk-force-map,2026-08-27T16:29:39.734000,18,3,0.05,3,3,28,100.0,34.34965698901415
27-08-26/0/map3-0.05-data-2026.08.27-16.29.39.734.jpk-force-map,2026-08-27T16:29:39.734000,18,3,0.05,3,3,28,200.0,1.9245411575820741
27-08-26/0/map4-0.2-data-2026.08.27-16.47.00.630.jpk-force-map,2026-08-27T16:47:00.630000,19,4,0.2,3,3,28,20.0,1988.0755569667358
27-08-26/0/map4-0.2-data-2026.08.27-16.47.00.630.jpk-force-map,2026-08-27T16:47:00.630000,19,4,0.2,3,3,28,50.0,323.10838738161976
27-08-26/0/map4-0.2-data-2026.08.27-16.47.00.630.jpk-force-map,2026-08-27T16:47:00.630000,19,4,0.2,3,3,28,100.0,23.72331061907606
27-08-26/0/map4-0.2-data-2026.08.27-16.47.00.630.jpk-force-map,2026-08-27T16:47:00.630000,19,4,0.2,3,3,28,200.0,-1.4913127064918237
27-08-26/0/map4-0.1-data-2026.08.27-16.50.32.826.jpk-force-map,2026-08-27T16:50:32.826000,20,4,0.1,3,3,28,20.0,2100.4859686234863
27-08-26/0/map4-0.1-data-2026.08.27-16.50.32.826.jpk-force-map,2026-08-27T16:50:32.826000,20,4,0.1,3,3,28,50.0,321.34597322106686
27-08-26/0/map4-0.1-data-2026.08.27-16.50.32.826.jpk-force-map,2026-08-27T16:50:32.826000,20,4,0.1,3,3,28,100.0,15.670975072468453
27-08-26/0/map4-0.1-data-2026.08.27-16.50.32.826.jpk-force-map,2026-08-27T16:50:32.826000,20,4,0.1,3,3,28,200.0,-1.7992023158803214
27-08-26/0/map4-0.05-data-2026.08.27-16.56.56.658.jpk-force-map,2026-08-27T16:56:56.658000,21,4,0.05,3,3,28,20.0,1958.029730511339
27-08-26/0/map4-0.05-data-2026.08.27-16.56.56.658.jpk-force-map,2026-08-27T16:56:56.658000,21,4,0.05,3,3,28,50.0,277.55052011752497
27-08-26/0/map4-0.05-data-2026.08.27-16.56.56.658.jpk-force-map,2026-08-27T16:56:56.658000,21,4,0.05,3,3,28,100.0,26.795352631360196
27-08-26/0/map4-0.05-data-2026.08.27-16.56.56.658.jpk-force-map,2026-08-27T16:56:56.658000,21,4,0.05,3,3,28,200.0,12.325804247970748
27-08-26/0/map4-0.05-data-2026.08.27-17.08.28.590.jpk-force-map,2026-08-27T17:08:28.590000,22,4,0.05,3,3,28,20.0,1762.0928318882152
27-08-26/0/map4-0.05-data-2026.08.27-17.08.28.590.jpk-force-map,2026-08-27T17:08:28.590000,22,4,0.05,3,3,28,50.0,174.240107064344
27-08-26/0/map4-0.05-data-2026.08.27-17.08.28.590.jpk-force-map,2026-08-27T17:08:28.590000,22,4,0.05,3,3,28,100.0,2.372049644567646
27-08-26/0/map4-0.05-data-2026.08.27-17.08.28.590.jpk-force-map,2026-08-27T17:08:28.590000,22,4,0.05,3,3,28,200.0,-0.1583047142199011
27-08-26/0/map4-0.1-data-2026.08.27-17.19.56.860.jpk-force-map,2026-08-27T17:19:56.860000,23,4,0.1,3,3,28,20.0,1566.8979078737111
27-08-26/0/map4-0.1-data-2026.08.27-17.19.56.860.jpk-force-map,2026-08-27T17:19:56.860000,23,4,0.1,3,3,28,50.0,137.6117316925133
27-08-26/0/map4-0.1-data-2026.08.27-17.19.56.860.jpk-force-map,2026-08-27T17:19:56.860000,23,4,0.1,3,3,28,100.0,9.605087471630286
27-08-26/0/map4-0.1-data-2026.08.27-17.19.56.860.jpk-force-map,2026-08-27T17:19:56.860000,23,4,0.1,3,3,28,200.0,5.365177056115566
27-08-26/0/map4-0.2-data-2026.08.27-17.25.48.068.jpk-force-map,2026-08-27T17:25:48.068000,24,4,0.2,3,3,28,20.0,1426.5871934636039
27-08-26/0/map4-0.2-data-2026.08.27-17.25.48.068.jpk-force-map,2026-08-27T17:25:48.068000,24,4,0.2,3,3,28,50.0,98.85868468458298
27-08-26/0/map4-0.2-data-2026.08.27-17.25.48.068.jpk-force-map,2026-08-27T17:25:48.068000,24,4,0.2,3,3,28,100.0,-1.4334193195187082
27-08-26/0/map4-0.2-data-2026.08.27-17.25.48.068.jpk-force-map,2026-08-27T17:25:48.068000,24,4,0.2,3,3,28,200.0,-5.5170270672976836
27-08-26/0/map5-0.1-data-2026.08.27-17.31.45.428.jpk-force-map,2026-08-27T17:31:45.428000,25,5,0.1,3,3,28,20.0,-415.574637721032
27-08-26/0/map5-0.1-data-2026.08.27-17.31.45.428.jpk-force-map,2026-08-27T17:31:45.428000,25,5,0.1,3,3,28,50.0,71.6547286003632
27-08-26/0/map5-0.1-data-2026.08.27-17.31.45.428.jpk-force-map,2026-08-27T17:31:45.428000,25,5,0.1,3,3,28,100.0,-1.4826012376626605
27-08-26/0/map5-0.1-data-2026.08.27-17.31.45.428.jpk-force-map,2026-08-27T17:31:45.428000,25,5,0.1,3,3,28,200.0,0.4631994727885796
27-08-26/0/map5-0.05-data-2026.08.27-17.38.13.338.jpk-force-map,2026-08-27T17:38:13.338000,26,5,0.05,3,3,28,20.0,-1007.7803741552916
27-08-26/0/map5-0.05-data-2026.08.27-17.38.13.338.jpk-force-map,2026-08-27T17:38:13.338000,26,5,0.05,3,3,28,50.0,99.51254659845961
27-08-26/0/map5-0.05-data-2026.08.27-17.38.13.338.jpk-force-map,2026-08-27T17:38:13.338000,26,5,0.05,3,3,28,100.0,9.27517733075073
27-08-26/0/map5-0.05-data-2026.08.27-17.38.13.338.jpk-force-map,2026-08-27T17:38:13.338000,26,5,0.05,3,3,28,200.0,5.42116001621494
27-08-26/0/map5-0.2-data-2026.08.27-17.49.29.094.jpk-force-map,2026-08-27T17:49:29.094000,27,5,0.2,3,3,28,20.0,-894.2609250947793
27-08-26/0/map5-0.2-data-2026.08.27-17.49.29.094.jpk-force-map,2026-08-27T17:49:29.094000,27,5,0.2,3,3,28,50.0,51.5861966376722
27-08-26/0/map5-0.2-data-2026.08.27-17.49.29.094.jpk-force-map,2026-08-27T17:49:29.094000,27,5,0.2,3,3,28,100.0,11.781963530425275
27-08-26/0/map5-0.2-data-2026.08.27-17.49.29.094.jpk-force-map,2026-08-27T17:49:29.094000,27,5,0.2,3,3,28,200.0,5.543047480867517
27-08-26/0/map5-0.2-data-2026.08.27-17.53.38.834.jpk-force-map,2026-08-27T17:53:38.834000,28,5,0.2,3,3,28,20.0,-1517.793711322687
27-08-26/0/map5-0.2-data-2026.08.27-17.53.38.834.jpk-force-map,2026-08-27T17:53:38.834000,28,5,0.2,3,3,28,50.0,31.725094946122297
27-08-26/0/map5-0.2-data-2026.08.27-17.53.38.834.jpk-force-map,2026-08-27T17:53:38.834000,28,5,0.2,3,3,28,100.0,-2.1054008189893363
27-08-26/0/map5-0.2-data-2026.08.27-17.53.38.834.jpk-force-map,2026-08-27T17:53:38.834000,28,5,0.2,3,3,28,200.0,-1.5488411621033271
27-08-26/0/map5-0.05-data-2026.08.27-17.57.18.559.jpk-force-map,2026-08-27T17:57:18.559000,29,5,0.05,3,3,28,20.0,-1255.8563309428412
27-08-26/0/map5-0.05-data-2026.08.27-17.57.18.559.jpk-force-map,2026-08-27T17:57:18.559000,29,5,0.05,3,3,28,50.0,16.65221009880205
27-08-26/0/map5-0.05-data-2026.08.27-17.57.18.559.jpk-force-map,2026-08-27T17:57:18.559000,29,5,0.05,3,3,28,100.0,8.925235169179192
27-08-26/0/map5-0.05-data-2026.08.27-17.57.18.559.jpk-force-map,2026-08-27T17:57:18.559000,29,5,0.05,3,3,28,200.0,2.8422270514060086

File: analysis/palindrome_27_08_26_full_results/liquid_refresh_discontinuity.csv (part 1 of 3)
comparison,baseline_method,nominal_speed_um_per_s,distance_nm,force_jump_median_pN,force_jump_q25_pN,force_jump_q75_pN,paired_pixel_count,interpretation
block3_minus_block2_across_liquid_refresh,linear_drift_corrected,0.05,5.0,513.399589428017,56.51999548526578,802.149780206078,64,refresh_plus_elapsed_time_plus_block_order; not pure liquid causal effect
block3_minus_block2_across_liquid_refresh,linear_drift_corrected,0.05,10.0,305.4843675256452,-130.03693730617897,510.3227850657811,64,refresh_plus_elapsed_time_plus_block_order; not pure liquid causal effect
block3_minus_block2_across_liquid_refresh,linear_drift_corrected,0.05,15.0,44.39375897834634,-201.56321400678758,195.31962777299123,64,refresh_plus_elapsed_time_plus_block_order; not pure liquid causal effect
block3_minus_block2_across_liquid_refresh,linear_drift_corrected,0.05,20.0,-48.762083238295645,-201.12365543026795,77.88244694741866,64,refresh_plus_elapsed_time_plus_block_order; not pure liquid causal effect
block3_minus_block2_across_liquid_refresh,linear_drift_corrected,0.05,25.0,-68.2945831392974,-189.48330458577,29.672508242302058,64,refresh_plus_elapsed_time_plus_block_order; not pure liquid causal effect
block3_minus_block2_across_liquid_refresh,linear_drift_corrected,0.05,30.0,-72.10576599555179,-164.1601269786142,-2.8178701025328223,64,refresh_plus_elapsed_time_plus_block_order; not pure liquid causal effect
block3_minus_block2_across_liquid_refresh,linear_drift_corrected,0.05,35.0,-57.391371091935525,-135.68404436687092,-14.474322107275952,64,refresh_plus_elapsed_time_plus_block_order; not pure liquid causal effect
block3_minus_block2_across_liquid_refresh,linear_drift_corrected,0.05,40.0,-53.44871902214214,-112.14966104705726,-12.659454974729812,64,refresh_plus_elapsed_time_plus_block_order; not pure liquid causal effect
block3_minus_block2_across_liquid_refresh,linear_drift_corrected,0.05,45.0,-45.1461278844248,-94.90950996625435,-11.099387470255522,64,refresh_plus_elapsed_time_plus_block_order; not pure liquid causal effect
block3_minus_block2_across_liquid_refresh,linear_drift_corrected,0.05,50.0,-38.8573201525748,-80.0336397106299,-12.56093842400469,64,refresh_plus_elapsed_time_plus_block_order; not pure liquid causal effect
block3_minus_block2_across_liquid_refresh,linear_drift_corrected,0.05,55.0,-32.03033576881825,-63.96492160565968,-11.501351782983633,64,refresh_plus_elapsed_time_plus_block_order; not pure liquid causal effect
block3_minus_block2_across_liquid_refresh,linear_drift_corrected,0.05,60.0,-26.925038196637615,-53.33338666853034,-6.855946184524754,64,refresh_plus_elapsed_time_plus_block_order; not pure liquid causal effect
block3_minus_block2_across_liquid_refresh,linear_drift_corrected,0.05,65.0,-21.652041615743713,-42.974611079858704,-6.834601885404638,64,refresh_plus_elapsed_time_plus_block_order; not pure liquid causal effect
block3_minus_block2_across_liquid_refresh,linear_drift_corrected,0.05,70.0,-17.909700105251716,-33.01272283259096,-1.0412921232064747,64,refresh_plus_elapsed_time_plus_block_order; not pure liquid causal effect
block3_minus_block2_across_liquid_refresh,linear_drift_corrected,0.05,75.0,-11.532425424808267,-26.251871654590232,-0.6131509237011343,64,refresh_plus_elapsed_time_plus_block_order; not pure liquid causal effect
block3_minus_block2_across_liquid_refresh,linear_drift_corrected,0.05,80.0,-8.930016313182122,-22.269134733322403,2.104439844267098,64,refresh_plus_elapsed_time_plus_block_order; not pure liquid causal effect
block3_minus_block2_across_liquid_refresh,linear_drift_corrected,0.05,85.0,-5.749519278249323,-19.427877011529063,3.853478712008414,64,refresh_plus_elapsed_time_plus_block_order; not pure liquid causal effect
block3_minus_block2_across_liquid_refresh,linear_drift_corrected,0.05,90.0,-4.389789053666696,-16.864556092835894,4.232180698559159,64,refresh_plus_elapsed_time_plus_block_order; not pure liquid causal effect
block3_minus_block2_across_liquid_refresh,linear_drift_corrected,0.05,95.0,-3.0753400665995834,-14.405141795872055,3.2452540173205193,64,refresh_plus_elapsed_time_plus_block_order; not pure liquid causal effect
block3_minus_block2_across_liquid_refresh,linear_drift_corrected,0.05,100.0,-1.593794840835109,-11.769923619326093,2.7190198802824668,64,refresh_plus_elapsed_time_plus_block_order; not pure liquid causal effect
block3_minus_block2_across_liquid_refresh,linear_drift_corrected,0.05,105.0,-0.8726720749366557,-11.698084770936347,4.202402873808142,64,refresh_plus_elapsed_time_plus_block_order; not pure liquid causal effect
block3_minus_block2_across_liquid_refresh,linear_drift_corrected,0.05,110.0,-0.13379829398214937,-10.005609366126844,5.2023070600024415,64,refresh_plus_elapsed_time_plus_block_order; not pure liquid causal effect
block3_minus_block2_across_liquid_refresh,linear_drift_corrected,0.05,115.0,-0.0864690845356968,-9.343176685533386,4.577567812907474,64,refresh_plus_elapsed_time_plus_block_order; not pure liquid causal effect
block3_minus_block2_across_liquid_refresh,linear_drift_corrected,0.05,120.0,-1.107397223211711,-8.457099911554248,5.098039325005906,64,refresh_plus_elapsed_time_plus_block_order; not pure liquid causal effect
block3_minus_block2_across_liquid_refresh,linear_drift_corrected,0.05,125.0,-0.73854377082551,-6.555176517077894,3.4912840886480785,64,refresh_plus_elapsed_time_plus_block_order; not pure liquid causal effect
block3_minus_block2_across_liquid_refresh,linear_drift_corrected,0.05,130.0,-1.3070113518811883,-6.8436564297232625,4.074912904195247,64,refresh_plus_elapsed_time_plus_block_order; not pure liquid causal effect
block3_minus_block2_across_liquid_refresh,linear_drift_corrected,0.05,135.0,-0.6407022177950328,-7.447100012399753,4.0544162816376765,64,refresh_plus_elapsed_time_plus_block_order; not pure liquid causal effect
block3_minus_block2_across_liquid_refresh,linear_drift_corrected,0.05,140.0,-0.7443835482681491,-5.8824434570652535,5.409553757218941,64,refresh_plus_elapsed_time_plus_block_order; not pure liquid causal effect
block3_minus_block2_across_liquid_refresh,linear_drift_corrected,0.05,145.0,-1.1001748058370127,-4.125207156414416,3.277781535653503,64,refresh_plus_elapsed_time_plus_block_order; not pure liquid causal effect
block3_minus_block2_across_liquid_refresh,linear_drift_corrected,0.05,150.0,-1.1502510943211752,-4.808328158342565,4.18425388744639,64,refresh_plus_elapsed_time_plus_block_order; not pure liquid causal effect
block3_minus_block2_across_liquid_refresh,linear_drift_corrected,0.05,155.0,-1.082480874102451,-5.755658414899015,3.975917663230093,64,refresh_plus_elapsed_time_plus_block_order; not pure liquid causal effect
block3_minus_block2_across_liquid_refresh,linear_drift_corrected,0.05,160.0,-1.4320722808467239,-5.092080279415755,3.7556939137230057,64,refresh_plus_elapsed_time_plus_block_order; not pure liquid causal effect
block3_minus_block2_across_liquid_refresh,linear_drift_corrected,0.05,165.0,-0.9003707301018764,-7.148272795280004,3.411501970742329,64,refresh_plus_elapsed_time_plus_block_order; not pure liquid causal effect
block3_minus_block2_across_liquid_refresh,linear_drift_corrected,0.05,170.0,-1.411892086482478,-5.914468436034427,3.0508391076542836,64,refresh_plus_elapsed_time_plus_block_order; not pure liquid causal effect
block3_minus_block2_across_liquid_refresh,linear_drift_corrected,0.05,175.0,-1.3658185893539865,-5.847148601390815,3.642501402939371,64,refresh_plus_elapsed_time_plus_block_order; not pure liquid causal effect
block3_minus_block2_across_liquid_refresh,linear_drift_corrected,0.05,180.0,-0.595280912531378,-6.165189215540966,3.062948192087185,64,refresh_plus_elapsed_time_plus_block_order; not pure liquid causal effect
block3_minus_block2_across_liquid_refresh,linear_drift_corrected,0.05,185.0,0.19624547567235617,-4.057680461296199,2.311887650628517,64,refresh_plus_elapsed_time_plus_block_order; not pure liquid causal effect
block3_minus_block2_across_liquid_refresh,linear_drift_corrected,0.05,190.0,-0.2831799763668862,-4.362945441412352,2.5306081645279885,64,refresh_plus_elapsed_time_plus_block_order; not pure liquid causal effect
block3_minus_block2_across_liquid_refresh,linear_drift_corrected,0.05,195.0,-0.4959512515235644,-5.340057242835972,2.0744353278953307,64,refresh_plus_elapsed_time_plus_block_order; not pure liquid causal effect
block3_minus_block2_across_liquid_refresh,linear_drift_corrected,0.05,200.0,-0.07432070798761503,-5.286391891589242,2.131815932444806,64,refresh_plus_elapsed_time_plus_block_order; not pure liquid causal effect
block3_minus_block2_across_liquid_refresh,linear_drift_corrected,0.05,205.0,-1.0039466257709702,-4.035356672444922,3.7122896106735093,64,refresh_plus_elapsed_time_plus_block_order; not pure liquid causal effect
block3_minus_block2_across_liquid_refresh,linear_drift_corrected,0.05,210.0,-0.0697542378276893,-3.890312775041208,2.6013978249499248,64,refresh_plus_elapsed_time_plus_block_order; not pure liquid causal effect
block3_minus_block2_across_liquid_refresh,linear_drift_corrected,0.05,215.0,-0.2985225893296968,-2.897207862476799,2.691895478873986,64,refresh_plus_elapsed_time_plus_block_order; not pure liquid causal effect
block3_minus_block2_across_liquid_refresh,linear_drift_corrected,0.05,220.0,-0.21356491792762566,-3.490192253574386,1.5227685476146922,64,refresh_plus_elapsed_time_plus_block_order; not pure liquid causal effect
block3_minus_block2_across_liquid_refresh,linear_drift_corrected,0.05,225.0,0.119660004803538,-2.3917862676918227,2.259302575540292,64,refresh_plus_elapsed_time_plus_block_order; not pure liquid causal effect
block3_minus_block2_across_liquid_refresh,linear_drift_corrected,0.05,230.0,-0.12593741287931293,-3.232147268626628,2.6766675914079703,64,refresh_plus_elapsed_time_plus_block_order; not pure liquid causal effect
block3_minus_block2_across_liquid_refresh,linear_drift_corrected,0.05,235.0,0.4121391783071173,-3.4811854382519716,2.763135657911141,64,refresh_plus_elapsed_time_plus_block_order; not pure liquid causal effect
block3_minus_block2_across_liquid_refresh,linear_drift_corrected,0.05,240.0,-0.0745441531604587,-1.9197273989695618,2.5617491863496538,64,refresh_plus_elapsed_time_plus_block_order; not pure liquid causal effect
block3_minus_block2_across_liquid_refresh,linear_drift_corrected,0.05,245.0,0.2633067324384326,-2.151940042229009,2.214676059055163,64,refresh_plus_elapsed_time_plus_block_order; not pure liquid causal effect
block3_minus_block2_across_liquid_refresh,linear_drift_corrected,0.05,250.0,-0.18641952425439123,-1.710544239943188,1.4881952501529214,64,refresh_plus_elapsed_time_plus_block_order; not pure liquid causal effect
block3_minus_block2_across_liquid_refresh,linear_drift_corrected,0.05,255.0,-0.29553928582242217,-2.6193007538215425,0.9105518564984393,64,refresh_plus_elapsed_time_plus_block_order; not pure liquid causal effect
block3_minus_block2_across_liquid_refresh,linear_drift_corrected,0.05,260.0,-0.5046686285125598,-2.0568020091000774,1.51094038763499,64,refresh_plus_elapsed_time_plus_block_order; not pure liquid causal effect
block3_minus_block2_across_liquid_refresh,linear_drift_corrected,0.05,265.0,-0.5906920536410063,-2.4630733232516686,1.4060893842060949,64,refresh_plus_elapsed_time_plus_block_order; not pure liquid causal effect
block3_minus_block2_across_liquid_refresh,linear_drift_corrected,0.05,270.0,0.36971359709654195,-1.0905687220053215,1.666507245974803,64,refresh_plus_elapsed_time_plus_block_order; not pure liquid causal effect
block3_minus_block2_across_liquid_refresh,linear_drift_corrected,0.05,275.0,-0.463770597015971,-1.5891848438503762,1.564646900446438,64,refresh_plus_elapsed_time_plus_block_order; not pure liquid causal effect
block3_minus_block2_across_liquid_refresh,linear_drift_corrected,0.05,280.0,0.16812910021016497,-1.1411228070105812,1.397337064439903,64,refresh_plus_elapsed_time_plus_block_order; not pure liquid causal effect
block3_minus_block2_across_liquid_refresh,linear_drift_corrected,0.05,285.0,0.21702728646107677,-1.282705305894343,1.8113693470547174,64,refresh_plus_elapsed_time_plus_block_order; not pure liquid causal effect
block3_minus_block2_across_liquid_refresh,linear_drift_corrected,0.05,290.0,-0.025477127093380347,-1.4113890310354307,1.717754095169791,64,refresh_plus_elapsed_time_plus_block_order; not pure liquid causal effect
block3_minus_block2_across_liquid_refresh,linear_drift_corrected,0.05,295.0,0.40151471284065926,-0.9020749121858268,1.4938837976280757,64,refresh_plus_elapsed_time_plus_block_order; not pure liquid causal effect
block3_minus_block2_across_liquid_refresh,linear_drift_corrected,0.05,300.0,-0.06464457278249786,-2.1474066844227706,1.2101826604617527,64,refresh_plus_elapsed_time_plus_block_order; not pure liquid causal effect
block3_minus_block2_across_liquid_refresh,linear_drift_corrected,0.05,305.0,-0.12181446761749515,-1.2818747271478963,1.7190805638828366,64,refresh_plus_elapsed_time_plus_block_order; not pure liquid causal effect
block3_minus_block2_across_liquid_refresh,linear_drift_corrected,0.05,310.0,1.0565264879997631,-0.8075974624655984,2.163615626398144,64,refresh_plus_elapsed_time_plus_block_order; not pure liquid causal effect
block3_minus_block2_across_liquid_refresh,linear_drift_corrected,0.05,315.0,0.2747720703442651,-1.360271316436466,2.4855875729654775,64,refresh_plus_elapsed_time_plus_block_order; not pure liquid causal effect
block3_minus_block2_across_liquid_refresh,linear_drift_corrected,0.05,320.0,-0.0597962330677794,-1.6612568986333522,2.321658076122655,64,refresh_plus_elapsed_time_plus_block_order; not pure liquid causal effect
block3_minus_block2_across_liquid_refresh,linear_drift_corrected,0.05,325.0,0.2537478102874823,-1.0259722790536046,1.5920426577763933,64,refresh_plus_elapsed_time_plus_block_order; not pure liquid causal effect
block3_minus_block2_across_liquid_refresh,linear_drift_corrected,0.05,330.0,0.43854740759942296,-1.3721394803830207,1.4404819405389497,64,refresh_plus_elapsed_time_plus_block_order; not pure liquid causal effect
block3_minus_block2_across_liquid_refresh,linear_drift_corrected,0.05,335.0,-0.45367947552315946,-1.6685904695195268,1.2615660024185338,64,refresh_plus_elapsed_time_plus_block_order; not pure liquid causal effect
block3_minus_block2_across_liquid_refresh,linear_drift_corrected,0.05,340.0,-0.24413654624695114,-1.6240573975021282,1.2448978935714003,63,refresh_plus_elapsed_time_plus_block_order; not pure liquid causal effect
block3_minus_block2_across_liquid_refresh,linear_drift_corrected,0.05,345.0,-0.36897591383902595,-1.467385608799515,1.333869753740751,62,refresh_plus_elapsed_time_plus_block_order; not pure liquid causal effect
block3_minus_block2_across_liquid_refresh,linear_drift_corrected,0.05,350.0,0.15276110610397797,-1.1289429591754436,1.438974852710719,61,refresh_plus_elapsed_time_plus_block_order; not pure liquid causal effect
block3_minus_block2_across_liquid_refresh,linear_drift_corrected,0.05,355.0,-0.8535220001241691,-1.9618441141516079,0.8992880846946976,56,refresh_plus_elapsed_time_plus_block_order; not pure liquid causal effect
block3_minus_block2_across_liquid_refresh,linear_drift_corrected,0.05,360.0,-1.597618804634944,-3.118976911099695,0.1516581536657798,44,refresh_plus_elapsed_time_plus_block_order; not pure liquid causal effect
block3_minus_block2_across_liquid_refresh,linear_drift_corrected,0.1,5.0,1197.9025008471017,464.3486735903289,1557.6941405547661,64,refresh_plus_elapsed_time_plus_block_order; not pure liquid causal effect
block3_minus_block2_across_liquid_refresh,linear_drift_corrected,0.1,10.0,699.8498936163573,238.58325425380121,850.0645866932829,64,refresh_plus_elapsed_time_plus_block_order; not pure liquid causal effect
block3_minus_block2_across_liquid_refresh,linear_drift_corrected,0.1,15.0,388.8041502290557,100.96135263237738,497.6909418019866,64,refresh_plus_elapsed_time_plus_block_order; not pure liquid causal effect
block3_minus_block2_across_liquid_refresh,linear_drift_corrected,0.1,20.0,238.5996356448436,55.526601992990436,326.9983412654334,64,refresh_plus_elapsed_time_plus_block_order; not pure liquid causal effect
block3_minus_block2_across_liquid_refresh,linear_drift_corrected,0.1,25.0,159.75447721344017,27.915049604903516,230.88107308070863,64,refresh_plus_elapsed_time_plus_block_order; not pure liquid causal effect
block3_minus_block2_across_liquid_refresh,linear_drift_corrected,0.1,30.0,112.61708522485901,8.561206526392539,161.31936900121536,64,refresh_plus_elapsed_time_plus_block_order; not pure liquid causal effect
block3_minus_block2_across_liquid_refresh,linear_drift_corrected,0.1,35.0,85.11597287348195,-1.2994228993726438,124.18963703932769,64,refresh_plus_elapsed_time_plus_block_order; not pure liquid causal effect
block3_minus_block2_across_liquid_refresh,linear_drift_corrected,0.1,40.0,64.87858096600394,11.258593142459688,98.89668854794667,64,refresh_plus_elapsed_time_plus_block_order; not pure liquid causal effect
block3_minus_block2_across_liquid_refresh,linear_drift_corrected,0.1,45.0,50.741830255800664,8.239153778406916,79.66033713936855,64,refresh_plus_elapsed_time_plus_block_order; not pure liquid causal effect
block3_minus_block2_across_liquid_refresh,linear_drift_corrected,0.1,50.0,39.629478770556716,1.7707336295473795,64.15200725384338,64,refresh_plus_elapsed_time_plus_block_order; not pure liquid causal effect
block3_minus_block2_across_liquid_refresh,linear_drift_corrected,0.1,55.0,28.8080940888714,3.859882846828441,53.83480709675001,64,refresh_plus_elapsed_time_plus_block_order; not pure liquid causal effect
block3_minus_block2_across_liquid_refresh,linear_drift_corrected,0.1,60.0,21.920744570664027,-6.642098745980135,41.919337371433244,64,refresh_plus_elapsed_time_plus_block_order; not pure liquid causal effect
block3_minus_block2_across_liquid_refresh,linear_drift_corrected,0.1,65.0,19.51319923773184,-3.7843122736887125,34.025124180085,64,refresh_plus_elapsed_time_plus_block_order; not pure liquid causal effect
block3_minus_block2_across_liquid_refresh,linear_drift_corrected,0.1,70.0,12.984812538306343,-4.342742245897945,28.998172024869945,64,refresh_plus_elapsed_time_plus_block_order; not pure liquid causal effect
block3_minus_block2_across_liquid_refresh,linear_drift_corrected,0.1,75.0,13.491294796668782,-7.483686820719505,20.888064889675704,64,refresh_plus_elapsed_time_plus_block_order; not pure liquid causal effect
block3_minus_block2_across_liquid_refresh,linear_drift_corrected,0.1,80.0,6.4574383256624515,-7.534007614999716,17.756503635234658,64,refresh_plus_elapsed_time_plus_block_order; not pure liquid causal effect
block3_minus_block2_across_liquid_refresh,linear_drift_corrected,0.1,85.0,4.991198115599516,-9.304634863743782,12.169303211546392,64,refresh_plus_elapsed_time_plus_block_order; not pure liquid causal effect
block3_minus_block2_across_liquid_refresh,linear_drift_corrected,0.1,90.0,3.643944176402009,-9.766198526694481,9.44975148057479,64,refresh_plus_elapsed_time_plus_block_order; not pure liquid causal effect
block3_minus_block2_across_liquid_refresh,linear_drift_corrected,0.1,95.0,1.3059499485332893,-9.12768360306941,9.103426017088667,64,refresh_plus_elapsed_time_plus_block_order; not pure liquid causal effect
block3_minus_block2_across_liquid_refresh,linear_drift_corrected,0.1,100.0,0.4056875254341463,-9.97385522767019,7.58783155881768,64,refresh_plus_elapsed_time_plus_block_order; not pure liquid causal effect
block3_minus_block2_across_liquid_refresh,linear_drift_corrected,0.1,105.0,-1.8165390004217343,-9.131101478872965,5.501231350779541,64,refresh_plus_elapsed_time_plus_block_order; not pure liquid causal effect
block3_minus_block2_across_liquid_refresh,linear_drift_corrected,0.1,110.0,-1.0753638559064882,-9.227852338555694,5.764628265128691,64,refresh_plus_elapsed_time_plus_block_order; not pure liquid causal effect
block3_minus_block2_across_liquid_refresh,linear_drift_corrected,0.1,115.0,-0.05060076887674114,-8.269155221969726,5.5476134448710654,64,refresh_plus_elapsed_time_plus_block_order; not pure liquid causal effect
block3_minus_block2_across_liquid_refresh,linear_drift_corrected,0.1,120.0,0.057383864360286196,-8.837897754906933,5.0842367851786,64,refresh_plus_elapsed_time_plus_block_order; not pure liquid causal effect
block3_minus_block2_across_liquid_refresh,linear_drift_corrected,0.1,125.0,-1.1846632880155,-9.231743246394359,4.846399050657189,64,refresh_plus_elapsed_time_plus_block_order; not pure liquid causal effect
block3_minus_block2_across_liquid_refresh,linear_drift_corrected,0.1,130.0,-1.995605381742199,-7.710090654569629,4.038923155693426,64,refresh_plus_elapsed_time_plus_block_order; not pure liquid causal effect
block3_minus_block2_across_liquid_refresh,linear_drift_corrected,0.1,135.0,-0.07284880586418563,-9.251775980584368,4.862792499179507,64,refresh_plus_elapsed_time_plus_block_order; not pure liquid causal effect
block3_minus_block2_across_liquid_refresh,linear_drift_corrected,0.1,140.0,-2.1246977115121073,-9.788792903853253,4.4838416999253425,64,refresh_plus_elapsed_time_plus_block_order; not pure liquid causal effect
block3_minus_block2_across_liquid_refresh,linear_drift_corrected,0.1,145.0,-1.5607173071129994,-9.13384197618749,4.217297595792987,64,refresh_plus_elapsed_time_plus_block_order; not pure liquid causal effect
block3_minus_block2_across_liquid_refresh,linear_drift_corrected,0.1,150.0,-2.227297222453539,-7.465278527977274,3.354915009351833,64,refresh_plus_elapsed_time_plus_block_order; not pure liquid causal effect
block3_minus_block2_across_liquid_refresh,linear_drift_corrected,0.1,155.0,-2.706002691165514,-7.9112086302600115,3.773745584646152,64,refresh_plus_elapsed_time_plus_block_order; not pure liquid causal effect
block3_minus_block2_across_liquid_refresh,linear_drift_corrected,0.1,160.0,-2.518077651428911,-8.058867888827894,3.8224580409327715,64,refresh_plus_elapsed_time_plus_block_order; not pure liquid causal effect
block3_minus_block2_across_liquid_refresh,linear_drift_corrected,0.1,165.0,-2.087921467593637,-6.817889177406438,3.674351289246321,64,refresh_plus_elapsed_time_plus_block_order; not pure liquid causal effect
block3_minus_block2_across_liquid_refresh,linear_drift_corrected,0.1,170.0,-2.752233525568015,-6.489550081060528,3.2326430161597575,64,refresh_plus_elapsed_time_plus_block_order; not pure liquid causal effect
block3_minus_block2_across_liquid_refresh,linear_drift_corrected,0.1,175.0,-3.098922729812712,-7.1416920478230805,2.7980183721662613,64,refresh_plus_elapsed_time_plus_block_order; not pure liquid causal effect
block3_minus_block2_across_liquid_refresh,linear_drift_corrected,0.1,180.0,-3.313893082951695,-6.262347803500095,0.7586697625433433,64,refresh_plus_elapsed_time_plus_block_order; not pure liquid causal effect
block3_minus_block2_across_liquid_refresh,linear_drift_corrected,0.1,185.0,-1.5615553699417641,-5.902295255853634,2.2456427491713082,64,refresh_plus_elapsed_time_plus_block_order; not pure liquid causal effect
block3_minus_block2_across_liquid_refresh,linear_drift_corrected,0.1,190.0,-1.7216962430801064,-5.842319133122106,1.8785844421653843,64,refresh_plus_elapsed_time_plus_block_order; not pure liquid causal effect
block3_minus_block2_across_liquid_refresh,linear_drift_corrected,0.1,195.0,-2.748400724156555,-6.177712642187425,2.2296160841234443,64,refresh_plus_elapsed_time_plus_block_order; not pure liquid causal effect
block3_minus_block2_across_liquid_refresh,linear_drift_corrected,0.1,200.0,-1.7798398979525265,-7.634713172156824,2.2303050480598317,64,refresh_plus_elapsed_time_plus_block_order; not pure liquid causal effect
block3_minus_block2_across_liquid_refresh,linear_drift_corrected,0.1,205.0,-1.6434284920221376,-5.878156685375644,2.0425912775893758,64,refresh_plus_elapsed_time_plus_block_order; not pure liquid causal effect
block3_minus_block2_across_liquid_refresh,linear_drift_corrected,0.1,210.0,-2.4579202985871746,-7.317197821952359,3.2562947646332203,64,refresh_plus_elapsed_time_plus_block_order; not pure liquid causal effect
block3_minus_block2_across_liquid_refresh,linear_drift_corrected,0.1,215.0,-2.138612789776291,-7.203083556882728,2.700939297928742,64,refresh_plus_elapsed_time_plus_block_order; not pure liquid causal effect
block3_minus_block2_across_liquid_refresh,linear_drift_corrected,0.1,220.0,-1.4376156842052616,-5.605823399567625,1.4316844935098558,64,refresh_plus_elapsed_time_plus_block_order; not pure liquid causal effect
block3_minus_block2_across_liquid_refresh,linear_drift_corrected,0.1,225.0,-1.8862933540369733,-6.199511221613193,1.096595869836888,64,refresh_plus_elapsed_time_plus_block_order; not pure liquid causal effect
block3_minus_block2_across_liquid_refresh,linear_drift_corrected,0.1,230.0,-1.6218301418823446,-4.8614470404226235,0.05161615552410537,64,refresh_plus_elapsed_time_plus_block_order; not pure liquid causal effect
block3_minus_block2_across_liquid_refresh,linear_drift_corrected,0.1,235.0,-2.2047489852595894,-5.730947892270377,1.2872832078933276,64,refresh_plus_elapsed_time_plus_block_order; not pure liquid causal effect
block3_minus_block2_across_liquid_refresh,linear_drift_corrected,0.1,240.0,-2.2529496774394477,-5.2588845781182885,0.14672713128114268,64,refresh_plus_elapsed_time_plus_block_order; not pure liquid causal effect
block3_minus_block2_across_liquid_refresh,linear_drift_corrected,0.1,245.0,-1.2360944652389882,-3.4373780940221996,1.434559153130925,64,refresh_plus_elapsed_time_plus_block_order; not pure liquid causal effect
block3_minus_block2_across_liquid_refresh,linear_drift_corrected,0.1,250.0,-1.3434829781295732,-3.6826855673786847,0.17729237689440314,64,refresh_plus_elapsed_time_plus_block_order; not pure liquid causal effect
block3_minus_block2_across_liquid_refresh,linear_drift_corrected,0.1,255.0,-1.6868591730663587,-3.9949736008473393,1.7606958796899779,64,refresh_plus_elapsed_time_plus_block_order; not pure liquid causal effect
block3_minus_block2_across_liquid_refresh,linear_drift_corrected,0.1,260.0,-0.5205413131473189,-3.37057784608215,1.5043913193012726,64,refresh_plus_elapsed_time_plus_block_order; not pure liquid causal effect
block3_minus_block2_across_liquid_refresh,linear_drift_corrected,0.1,265.0,-0.6120689620802668,-2.053494781188356,0.82139765573257,64,refresh_plus_elapsed_time_plus_block_order; not pure liquid causal effect
block3_minus_block2_across_liquid_refresh,linear_drift_corrected,0.1,270.0,-0.03651004877681063,-1.5540113970395186,1.3741329513641432,64,refresh_plus_elapsed_time_plus_block_order; not pure liquid causal effect
block3_minus_block2_across_liquid_refresh,linear_drift_corrected,0.1,275.0,0.11183749136228582,-1.1930714509791627,1.3279258188441003,64,refresh_plus_elapsed_time_plus_block_order; not pure liquid causal effect
block3_minus_block2_across_liquid_refresh,linear_drift_corrected,0.1,280.0,-0.16599528972497365,-1.299047909485807,1.4409041483465068,64,refresh_plus_elapsed_time_plus_block_order; not pure liquid causal effect
block3_minus_block2_across_liquid_refresh,linear_drift_corrected,0.1,285.0,0.30769575173782443,-1.4092448566513005,2.232640835479816,64,refresh_plus_elapsed_time_plus_block_order; not pure liquid causal effect
block3_minus_block2_across_liquid_refresh,linear_drift_corrected,0.1,290.0,-0.17840603152228118,-1.6311869091758717,1.073415675515343,64,refresh_plus_elapsed_time_plus_block_order; not pure liquid causal effect
block3_minus_block2_across_liquid_refresh,linear_drift_corrected,0.1,295.0,-0.5576933322563881,-1.825757280264973,1.4240347523901304,64,refresh_plus_elapsed_time_plus_block_order; not pure liquid causal effect
block3_minus_block2_across_liquid_refresh,linear_drift_corrected,0.1,300.0,-0.1416077663400639,-2.1125793744038637,1.780647234929814,64,refresh_plus_elapsed_time_plus_block_order; not pure liquid causal effect
block3_minus_block2_across_liquid_refresh,linear_drift_corrected,0.1,305.0,-0.12702577417101957,-1.272012487558086,1.5596291621352387,64,refresh_plus_elapsed_time_plus_block_order; not pure liquid causal effect
block3_minus_block2_across_liquid_refresh,linear_drift_corrected,0.1,310.0,0.3535320450150005,-1.1285533905969203,2.216541317072129,64,refresh_plus_elapsed_time_plus_block_order; not pure liquid causal effect
block3_minus_block2_across_liquid_refresh,linear_drift_corrected,0.1,315.0,0.44728610200945285,-0.640415178636584,1.9283219906477769,64,refresh_plus_elapsed_time_plus_block_order; not pure liquid causal effect
block3_minus_block2_across_liquid_refresh,linear_drift_corrected,0.1,320.0,0.4083402203068346,-0.7783423840158983,1.8075737158832335,64,refresh_plus_elapsed_time_plus_block_order; not pure liquid causal effect
block3_minus_block2_across_liquid_refresh,linear_drift_corrected,0.1,325.0,1.2023565658062565,-0.39237547567574127,2.547310618823529,64,refresh_plus_elapsed_time_plus_block_order; not pure liquid causal effect
block3_minus_block2_across_liquid_refresh,linear_drift_corrected,0.1,330.0,0.46336946377298116,-0.8519057361538491,1.6312244704106216,64,refresh_plus_elapsed_time_plus_block_order; not pure liquid causal effect
block3_minus_block2_across_liquid_refresh,linear_drift_corrected,0.1,335.0,0.02651861833910943,-1.08624881563964,1.0609844120279306,64,refresh_plus_elapsed_time_plus_block_order; not pure liquid causal effect
block3_minus_block2_across_liquid_refresh,linear_drift_corrected,0.1,340.0,-0.06028788685728914,-1.1273326994650423,1.349811790503764,63,refresh_plus_elapsed_time_plus_block_order; not pure liquid causal effect
block3_minus_block2_across_liquid_refresh,linear_drift_corrected,0.1,345.0,-0.22934654234584917,-1.7768115572700132,1.5017916145084462,63,refresh_plus_elapsed_time_plus_block_order; not pure liquid causal effect
block3_minus_block2_across_liquid_refresh,linear_drift_corrected,0.1,350.0,-0.8045804749692501,-2.1983112788575085,0.7340707711314722,62,refresh_plus_elapsed_time_plus_block_order; not pure liquid causal effect
block3_minus_block2_across_liquid_refresh,linear_drift_corrected,0.1,355.0,-0.545856555606552,-1.8410703151877752,0.2760221487557839,59,refresh_plus_elapsed_time_plus_block_order; not pure liquid causal effect
block3_minus_block2_across_liquid_refresh,linear_drift_corrected,0.1,360.0,-1.954690666610053,-3.2591694105943327,0.15225161515335728,49,refresh_plus_elapsed_time_plus_block_order; not pure liquid causal effect
block3_minus_block2_across_liquid_refresh,linear_drift_corrected,0.2,5.0,544.6904862611582,-74.93049877077488,1099.1278178808075,64,refresh_plus_elapsed_time_plus_block_order; not pure liquid causal effect
block3_minus_block2_across_liquid_refresh,linear_drift_corrected,0.2,10.0,219.9527000166604,-247.70935047581463,567.6943678744094,64,refresh_plus_elapsed_time_plus_block_order; not pure liquid causal effect
block3_minus_block2_across_liquid_refresh,linear_drift_corrected,0.2,15.0,34.99078772950588,-266.2156741619997,267.6322327896221,64,refresh_plus_elapsed_time_plus_block_order; not pure liquid causal effect
block3_minus_block2_across_liquid_refresh,linear_drift_corrected,0.2,20.0,-31.45801848628207,-231.7423134905015,145.56210234125933,64,refresh_plus_elapsed_time_plus_block_order; not pure liquid causal effect
block3_minus_block2_across_liquid_refresh,linear_drift_corrected,0.2,25.0,-59.576392420312345,-192.8148378522081,70.33810718090189,64,refresh_plus_elapsed_time_plus_block_order; not pure liquid causal effect
block3_minus_block2_across_liquid_refresh,linear_drift_corrected,0.2,30.0,-70.09671660970275,-164.03612731735842,32.6510401264307,64,refresh_plus_elapsed_time_plus_block_order; not pure liquid causal effect
block3_minus_block2_across_liquid_refresh,linear_drift_corrected,0.2,35.0,-59.00924695598769,-138.95716429391274,12.713634437122892,64,refresh_plus_elapsed_time_plus_block_order; not pure liquid causal effect
block3_minus_block2_across_liquid_refresh,linear_drift_corrected,0.2,40.0,-54.31966518183316,-119.64322394973988,-0.1996782774054111,64,refresh_plus_elapsed_time_plus_block_order; not pure liquid causal effect
block3_minus_block2_across_liquid_refresh,linear_drift_corrected,0.2,45.0,-49.357889595143604,-102.94709775953828,1.136624450016086,64,refresh_plus_elapsed_time_plus_block_order; not pure liquid causal effect
block3_minus_block2_across_liquid_refresh,linear_drift_corrected,0.2,50.0,-35.84260383076838,-83.73751811518412,-5.97075323457662,64,refresh_plus_elapsed_time_plus_block_order; not pure liquid causal effect
block3_minus_block2_across_liquid_refresh,linear_drift_corrected,0.2,55.0,-35.62996328764288,-70.79589240777777,-4.819205642163254,64,refresh_plus_elapsed_time_plus_block_order; not pure liquid causal effect
block3_minus_block2_across_liquid_refresh,linear_drift_corrected,0.2,60.0,-26.18277477176551,-61.02770655017228,-8.028194776761467,64,refresh_plus_elapsed_time_plus_block_order; not pure liquid causal effect
block3_minus_block2_across_liquid_refresh,linear_drift_corrected,0.2,65.0,-24.28280891755594,-49.72792594856277,-3.949440625855857,64,refresh_plus_elapsed_time_plus_block_order; not pure liquid causal effect
block3_minus_block2_across_liquid_refresh,linear_drift_corrected,0.2,70.0,-18.744664987692644,-42.59441827002537,-3.035212094299254,64,refresh_plus_elapsed_time_plus_block_order; not pure liquid causal effect
block3_minus_block2_across_liquid_refresh,linear_drift_corrected,0.2,75.0,-14.518893001272517,-34.59612335250824,-1.4272995201435847,64,refresh_plus_elapsed_time_plus_block_order; not pure liquid causal effect
block3_minus_block2_across_liquid_refresh,linear_drift_corrected,0.2,80.0,-13.465990458292268,-26.767932298530756,-1.8371824192479593,64,refresh_plus_elapsed_time_plus_block_order; not pure liquid causal effect
block3_minus_block2_across_liquid_refresh,linear_drift_corrected,0.2,85.0,-10.4806981739833,-22.669349779668597,1.1678663301992955,64,refresh_plus_elapsed_time_plus_block_order; not pure liquid causal effect
block3_minus_block2_across_liquid_refresh,linear_drift_corrected,0.2,90.0,-8.333024194520846,-20.866029902036388,0.6469226881984476,64,refresh_plus_elapsed_time_plus_block_order; not pure liquid causal effect
block3_minus_block2_across_liquid_refresh,linear_drift_corrected,0.2,95.0,-6.849514962174123,-18.510335321086274,-0.07260622301026487,64,refresh_plus_elapsed_time_plus_block_order; not pure liquid causal effect
block3_minus_block2_across_liquid_refresh,linear_drift_corrected,0.2,100.0,-5.899427570924342,-16.24937244873535,1.4994894327057047,64,refresh_plus_elapsed_time_plus_block_order; not pure liquid causal effect
block3_minus_block2_across_liquid_refresh,linear_drift_corrected,0.2,105.0,-5.385987928673181,-14.89177487799222,1.3542130282458213,64,refresh_plus_elapsed_time_plus_block_order; not pure liquid causal effect
block3_minus_block2_across_liquid_refresh,linear_drift_corrected,0.2,110.0,-4.496072287453696,-12.844616225539399,1.8843734282455493,64,refresh_plus_elapsed_time_plus_block_order; not pure liquid causal effect
block3_minus_block2_across_liquid_refresh,linear_drift_corrected,0.2,115.0,-2.72366732796446,-11.520510853689231,3.5502610869300906,64,refresh_plus_elapsed_time_plus_block_order; not pure liquid causal effect
block3_minus_block2_across_liquid_refresh,linear_drift_corrected,0.2,120.0,-3.453781224656934,-11.84242802925679,3.7172275284417946,64,refresh_plus_elapsed_time_plus_block_order; not pure liquid causal effect
block3_minus_block2_across_liquid_refresh,linear_drift_corrected,0.2,125.0,-3.86038436685514,-9.517152144179544,3.873062698199167,64,refresh_plus_elapsed_time_plus_block_order; not pure liquid causal effect
block3_minus_block2_across_liquid_refresh,linear_drift_corrected,0.2,130.0,-3.430604883213949,-9.968420041739293,3.8451158972241726,64,refresh_plus_elapsed_time_plus_block_order; not pure liquid causal effect
block3_minus_block2_across_liquid_refresh,linear_drift_corrected,0.2,135.0,-2.935655789149499,-11.165883256837834,3.9208457560836303,64,refresh_plus_elapsed_time_plus_block_order; not pure liquid causal effect
block3_minus_block2_across_liquid_refresh,linear_drift_corrected,0.2,140.0,-2.9125199447442442,-10.077431468264576,2.472806234339426,64,refresh_plus_elapsed_time_plus_block_order; not pure liquid causal effect
block3_minus_block2_across_liquid_refresh,linear_drift_corrected,0.2,145.0,-3.249058399601,-8.55013424906647,3.674508852816217,64,refresh_plus_elapsed_time_plus_block_order; not pure liquid causal effect
block3_minus_block2_across_liquid_refresh,linear_drift_corrected,0.2,150.0,-2.454066778197876,-8.630552827828048,2.31714628722968,64,refresh_plus_elapsed_time_plus_block_order; not pure liquid causal effect
block3_minus_block2_across_liquid_refresh,linear_drift_corrected,0.2,155.0,-2.551837848125304,-8.564127986472165,1.230794665912426,64,refresh_plus_elapsed_time_plus_block_order; not pure liquid causal effect
block3_minus_block2_across_liquid_refresh,linear_drift_corrected,0.2,160.0,-2.3586892212275883,-8.269269814006732,1.353917365594238,64,refresh_plus_elapsed_time_plus_block_order; not pure liquid causal effect
block3_minus_block2_across_liquid_refresh,linear_drift_corrected,0.2,165.0,-1.65828091064872,-5.754279956890882,2.314841931157357,64,refresh_plus_elapsed_time_plus_block_order; not pure liquid causal effect
block3_minus_block2_across_liquid_refresh,linear_drift_corrected,0.2,170.0,-1.8159243209322722,-6.699370489294422,2.285507924478527,64,refresh_plus_elapsed_time_plus_block_order; not pure liquid causal effect
block3_minus_block2_across_liquid_refresh,linear_drift_corrected,0.2,175.0,-1.840786591003718,-7.683056431710774,2.788000985243671,64,refresh_plus_elapsed_time_plus_block_order; not pure liquid causal effect
block3_minus_block2_across_liquid_refresh,linear_drift_corrected,0.2,180.0,-2.5654460810356916,-7.503368547183496,2.0824326692116037,64,refresh_plus_elapsed_time_plus_block_order; not pure liquid causal effect
block3_minus_block2_across_liquid_refresh,linear_drift_corrected,0.2,185.0,-2.1837623781431654,-6.647030602373909,2.1456657305237723,64,refresh_plus_elapsed_time_plus_block_order; not pure liquid causal effect
block3_minus_block2_across_liquid_refresh,linear_drift_corrected,0.2,190.0,-2.123286609858699,-7.356289073114015,1.1181654799346636,64,refresh_plus_elapsed_time_plus_block_order; not pure liquid causal effect
block3_minus_block2_across_liquid_refresh,linear_drift_corrected,0.2,195.0,-3.046534499910744,-6.2277396555336315,2.366272940499372,64,refresh_plus_elapsed_time_plus_block_order; not pure liquid causal effect
block3_minus_block2_across_liquid_refresh,linear_drift_corrected,0.2,200.0,-3.2595141812217094,-7.106836681261722,1.4547666939883321,64,refresh_plus_elapsed_time_plus_block_order; not pure liquid causal effect
block3_minus_block2_across_liquid_refresh,linear_drift_corrected,0.2,205.0,-2.034309293904808,-6.596331865838666,3.2994370966398634,64,refresh_plus_elapsed_time_plus_block_order; not pure liquid causal effect
block3_minus_block2_across_liquid_refresh,linear_drift_corrected,0.2,210.0,-2.8698152987697796,-5.600569301779027,1.9067117883054567,64,refresh_plus_elapsed_time_plus_block_order; not pure liquid causal effect
block3_minus_block2_across_liquid_refresh,linear_drift_corrected,0.2,215.0,-2.296793409416389,-6.468853145152758,2.671758472316224,64,refresh_plus_elapsed_time_plus_block_order; not pure liquid causal effect
block3_minus_block2_across_liquid_refresh,linear_drift_corrected,0.2,220.0,-1.5993198547067162,-5.168307453119404,2.7124684726592765,64,refresh_plus_elapsed_time_plus_block_order; not pure liquid causal effect
block3_minus_block2_across_liquid_refresh,linear_drift_corrected,0.2,225.0,-1.404919487269748,-3.733457481302978,2.290301261116013,64,refresh_plus_elapsed_time_plus_block_order; not pure liquid causal effect
block3_minus_block2_across_liquid_refresh,linear_drift_corrected,0.2,230.0,-1.091503547599432,-4.285036611885349,1.3307816245500832,64,refresh_plus_elapsed_time_plus_block_order; not pure liquid causal effect
