Repository: Yikuan-Yan/AFM2026

# AFM2026

Reproducible analysis code, derived results, quality-control figures and experimental planning for silica colloidal-probe AFM measurements in water–glycerol mixtures at 25.6 °C.

## Repository contents

- `analysis/calibrate_cantilevers.py`: raw thermal-noise and hard-contact calibration workflow.
- `analysis/fit_glycerol_surface_forces.py`: raw reconstruction and silica sphere–plane surface-force fitting.
- `analysis/analyze_velocity_systematics.py`: contact, snap-in, pull-off, raster and acquisition-history diagnostics.
- `analysis/analyze_velocity_joint_fit.py`: same-pixel velocity comparisons, hydrodynamic shape tests and joint PB fits.
- `analysis/analyze_27_08_26_palindrome_pilot.py`: D4–D6 air calibration plus raw D4 pure-water 8×8 palindrome pilot, including same-pixel early/late decomposition, contact/retract history QC and baseline sensitivity.
- `analysis/analyze_27_08_26_full_palindrome.py`: full 29-map reconstruction of the overlapping map1–3 liquid-refresh test and map3–5 no-refresh test, including time-aware velocity models, contact/retract-state diagnostics and explicit handling of the missing final 0.1 µm/s map.
- `analysis/analyze_27_08_26_palindrome_distribution_tests.py`: same-pixel palindrome-mean force distributions with 64-pixel, sixteen 2×2 spatial-tile and n=3 block-level paired t-tests, including clock-center and baseline sensitivity.
- `analysis/plot_27_08_26_fixed_pixel_chronology.py`: chronological force-distance overlay and 20/50/100/200 nm force slices for one fixed physical 8×8 map position.
- `analysis/download_08_09_26_keeper.py`, `analysis/analyze_08_09_26_fixed_pixel.py` and `analysis/assess_08_09_26_refresh.py`: verified acquisition of the 36-map water experiment, cantilever-2 force reconstruction, actual-time chronology and blind liquid-refresh candidate diagnostics.
- `analysis/fit_08_09_26_water.py` and `analysis/compare_08_09_26_water_quality.py`: per-map nonlinear PB fits, parameter sensitivity and the within/between-group quality comparison for the same 08-09-26 experiment.
- `analysis/download_12_09_26_keeper.py`, `analysis/analyze_12_09_26_997glycerol_observational.py`, `analysis/analyze_12_09_26_997glycerol_adaptive_baseline.py` and `analysis/analyze_12_09_26_997glycerol_time_speed.py`: verified acquisition, deliberately fit-free raw observation, held-out-map-validated speed-conditioned dynamic baseline, and map-level time/speed/palindrome analysis of the 32-map, 99.7 wt% glycerol D3 experiment.
- `analysis/plot_12_09_26_997glycerol_force_pb_time_series.py` and `analysis/analyze_12_09_26_997glycerol_decay_v0.py`: physical-window contact reconstruction, requested absolute-force/PB time figures, same-speed linear decay, and blockwise palindrome-pair speed extrapolation for the same D3 experiment.
- `analysis/plot_zero_wt_all_fd_curves.py`: all measured 0 wt% approach curves, split into three speed-highlight figures with pointwise median and interquartile range.
- `analysis/analyze_zero_wt_distribution_separation.py`: spatial-block bootstrap, simultaneous confidence bands and exact functional sign-flip tests for the three 0 wt% maps.
- `analysis/analyze_zero_wt_classical_distribution_tests.py`: paired t/Wilcoxon, marginal Welch/Mann-Whitney/KS and three-group repeated-measures tests for the same maps.
- `analysis/*_results/`: derived CSV data, figures, reports, provenance and SHA-256 manifests.
- `analysis/FOLLOWUP_8X8_PALINDROME_FORCE_MAPPING_PROTOCOL.md`: detailed follow-up experiment using balanced 8×8 palindromic force mapping, including the 2026-08-24 extension to 0–99.5 wt% glycerol and equilibrium-force recovery over 20–200 nm.

## Current numerical snapshot

The three cantilevers were calibrated at 25.6 °C. Their recommended `(InvOLS, k, f0, Q)` values are respectively `(85.30 nm/V, 0.2970 N/m, 16.1101 kHz, 68.91)`, `(65.72 nm/V, 0.2736 N/m, 15.0774 kHz, 64.75)` and `(91.56 nm/V, 0.2384 N/m, 15.0675 kHz, 67.62)`. The cantilever-2 spectrum whose header selected 97.67 kHz was re-fitted from its measured PSD; the fundamental is 15.0777 kHz and the 97.67 kHz peak is retained only as a higher-mode observation.

The glycerol experiment uses cantilever 1 with `k = 0.2969899087 N/m`. Embedded JPK sensitivity and force are never used: raw hard-contact data give concentration-wide sensitivities of `66.609`, `64.177`, `60.718`, `58.673` and `57.903 nm/V` at 0, 10, 20, 30 and 40 wt%.

## Raw-data policy

Original JPK force maps, individual force curves, thermal-noise files and acquisition photographs are intentionally not stored in this Git repository. The `.gitignore` excludes the local `20-08-26/`, `27-08-26/` and `calibration/` trees as well as the raw JPK/TND file extensions globally.

The derived provenance and input manifests retain source identities and hashes so that results can be checked against an authorized raw-data archive without placing the raw measurements in Git.

File: analysis/palindrome_27_08_26_full_results/palindrome_pair_curves.csv (part 1 of 30)
block,nominal_speed_um_per_s,actual_gap_speed_um_per_s,pair_midpoint_acquisition_order,pair_center_time_epoch_s,pair_half_span_min,baseline_method,quantity,distance_nm,median_pN,q25_pN,q75_pN,paired_pixel_count,early_source,late_source
1,0.05,0.049361446369162475,3.5,1787833593.719625,6.80558541615804,linear_drift_corrected,F_sym,5.0,5726.0635681277545,5537.2114510861265,5859.392765418076,64,27-08-26/0/map1-0.05-data-2026.08.27-14.14.18.398.jpk-force-map,27-08-26/0/map1-0.05-data-2026.08.27-14.27.55.012.jpk-force-map
1,0.05,0.049361446369162475,3.5,1787833593.719625,6.80558541615804,linear_drift_corrected,F_history,5.0,-144.29004879210834,-226.22413137141552,-25.44666391640544,64,27-08-26/0/map1-0.05-data-2026.08.27-14.14.18.398.jpk-force-map,27-08-26/0/map1-0.05-data-2026.08.27-14.27.55.012.jpk-force-map
1,0.05,0.049361446369162475,3.5,1787833593.719625,6.80558541615804,linear_drift_corrected,F_sym,10.0,3815.4131491085122,3654.7799697879964,3920.817947599823,64,27-08-26/0/map1-0.05-data-2026.08.27-14.14.18.398.jpk-force-map,27-08-26/0/map1-0.05-data-2026.08.27-14.27.55.012.jpk-force-map
1,0.05,0.049361446369162475,3.5,1787833593.719625,6.80558541615804,linear_drift_corrected,F_history,10.0,-114.27894581380917,-180.11695047621419,-58.06607282578244,64,27-08-26/0/map1-0.05-data-2026.08.27-14.14.18.398.jpk-force-map,27-08-26/0/map1-0.05-data-2026.08.27-14.27.55.012.jpk-force-map
1,0.05,0.049361446369162475,3.5,1787833593.719625,6.80558541615804,linear_drift_corrected,F_sym,15.0,2535.4284569821602,2449.8912203088007,2622.313960869381,64,27-08-26/0/map1-0.05-data-2026.08.27-14.14.18.398.jpk-force-map,27-08-26/0/map1-0.05-data-2026.08.27-14.27.55.012.jpk-force-map
1,0.05,0.049361446369162475,3.5,1787833593.719625,6.80558541615804,linear_drift_corrected,F_history,15.0,-110.82297301835297,-151.38011386245688,-77.63166245829268,64,27-08-26/0/map1-0.05-data-2026.08.27-14.14.18.398.jpk-force-map,27-08-26/0/map1-0.05-data-2026.08.27-14.27.55.012.jpk-force-map
1,0.05,0.049361446369162475,3.5,1787833593.719625,6.80558541615804,linear_drift_corrected,F_sym,20.0,1723.6148487913408,1658.5552867438237,1799.2861188307738,64,27-08-26/0/map1-0.05-data-2026.08.27-14.14.18.398.jpk-force-map,27-08-26/0/map1-0.05-data-2026.08.27-14.27.55.012.jpk-force-map
1,0.05,0.049361446369162475,3.5,1787833593.719625,6.80558541615804,linear_drift_corrected,F_history,20.0,-105.21887221219299,-132.96651264804697,-77.1191415066263,64,27-08-26/0/map1-0.05-data-2026.08.27-14.14.18.398.jpk-force-map,27-08-26/0/map1-0.05-data-2026.08.27-14.27.55.012.jpk-force-map
1,0.05,0.049361446369162475,3.5,1787833593.719625,6.80558541615804,linear_drift_corrected,F_sym,25.0,1184.298021712565,1131.0421367903832,1242.1028124701556,64,27-08-26/0/map1-0.05-data-2026.08.27-14.14.18.398.jpk-force-map,27-08-26/0/map1-0.05-data-2026.08.27-14.27.55.012.jpk-force-map
1,0.05,0.049361446369162475,3.5,1787833593.719625,6.80558541615804,linear_drift_corrected,F_history,25.0,-94.21920813923532,-116.2454031945056,-75.27956658353725,64,27-08-26/0/map1-0.05-data-2026.08.27-14.14.18.398.jpk-force-map,27-08-26/0/map1-0.05-data-2026.08.27-14.27.55.012.jpk-force-map
1,0.05,0.049361446369162475,3.5,1787833593.719625,6.80558541615804,linear_drift_corrected,F_sym,30.0,810.4174224443518,773.6717725799148,861.4710243631359,64,27-08-26/0/map1-0.05-data-2026.08.27-14.14.18.398.jpk-force-map,27-08-26/0/map1-0.05-data-2026.08.27-14.27.55.012.jpk-force-map
1,0.05,0.049361446369162475,3.5,1787833593.719625,6.80558541615804,linear_drift_corrected,F_history,30.0,-80.91652860427357,-94.78177569546176,-66.20605273697787,64,27-08-26/0/map1-0.05-data-2026.08.27-14.14.18.398.jpk-force-map,27-08-26/0/map1-0.05-data-2026.08.27-14.27.55.012.jpk-force-map
1,0.05,0.049361446369162475,3.5,1787833593.719625,6.80558541615804,linear_drift_corrected,F_sym,35.0,563.314496838888,528.6861908458505,601.0753600715707,64,27-08-26/0/map1-0.05-data-2026.08.27-14.14.18.398.jpk-force-map,27-08-26/0/map1-0.05-data-2026.08.27-14.27.55.012.jpk-force-map
1,0.05,0.049361446369162475,3.5,1787833593.719625,6.80558541615804,linear_drift_corrected,F_history,35.0,-69.59187129496199,-82.88260354734628,-58.261657961630604,64,27-08-26/0/map1-0.05-data-2026.08.27-14.14.18.398.jpk-force-map,27-08-26/0/map1-0.05-data-2026.08.27-14.27.55.012.jpk-force-map
1,0.05,0.049361446369162475,3.5,1787833593.719625,6.80558541615804,linear_drift_corrected,F_sym,40.0,394.0508879941898,367.3423125098067,426.10690713353654,64,27-08-26/0/map1-0.05-data-2026.08.27-14.14.18.398.jpk-force-map,27-08-26/0/map1-0.05-data-2026.08.27-14.27.55.012.jpk-force-map
1,0.05,0.049361446369162475,3.5,1787833593.719625,6.80558541615804,linear_drift_corrected,F_history,40.0,-58.91874160407281,-68.61060527224882,-49.46503649306918,64,27-08-26/0/map1-0.05-data-2026.08.27-14.14.18.398.jpk-force-map,27-08-26/0/map1-0.05-data-2026.08.27-14.27.55.012.jpk-force-map
1,0.05,0.049361446369162475,3.5,1787833593.719625,6.80558541615804,linear_drift_corrected,F_sym,45.0,274.8787359890585,251.70566265621676,299.59033910554325,64,27-08-26/0/map1-0.05-data-2026.08.27-14.14.18.398.jpk-force-map,27-08-26/0/map1-0.05-data-2026.08.27-14.27.55.012.jpk-force-map
1,0.05,0.049361446369162475,3.5,1787833593.719625,6.80558541615804,linear_drift_corrected,F_history,45.0,-47.38434039625008,-55.36766406154871,-36.92430264417568,64,27-08-26/0/map1-0.05-data-2026.08.27-14.14.18.398.jpk-force-map,27-08-26/0/map1-0.05-data-2026.08.27-14.27.55.012.jpk-force-map
1,0.05,0.049361446369162475,3.5,1787833593.719625,6.80558541615804,linear_drift_corrected,F_sym,50.0,188.44828782801437,171.36244358345277,208.8212782567884,64,27-08-26/0/map1-0.05-data-2026.08.27-14.14.18.398.jpk-force-map,27-08-26/0/map1-0.05-data-2026.08.27-14.27.55.012.jpk-force-map
1,0.05,0.049361446369162475,3.5,1787833593.719625,6.80558541615804,linear_drift_corrected,F_history,50.0,-38.07633776221139,-44.89020129671965,-30.072727034594877,64,27-08-26/0/map1-0.05-data-2026.08.27-14.14.18.398.jpk-force-map,27-08-26/0/map1-0.05-data-2026.08.27-14.27.55.012.jpk-force-map
1,0.05,0.049361446369162475,3.5,1787833593.719625,6.80558541615804,linear_drift_corrected,F_sym,55.0,129.26327703783898,114.89982347824979,147.80430076839622,64,27-08-26/0/map1-0.05-data-2026.08.27-14.14.18.398.jpk-force-map,27-08-26/0/map1-0.05-data-2026.08.27-14.27.55.012.jpk-force-map
1,0.05,0.049361446369162475,3.5,1787833593.719625,6.80558541615804,linear_drift_corrected,F_history,55.0,-31.076934825063674,-36.246212395757325,-24.099089715068537,64,27-08-26/0/map1-0.05-data-2026.08.27-14.14.18.398.jpk-force-map,27-08-26/0/map1-0.05-data-2026.08.27-14.27.55.012.jpk-force-map
1,0.05,0.049361446369162475,3.5,1787833593.719625,6.80558541615804,linear_drift_corrected,F_sym,60.0,91.01894400391662,78.32350000367134,104.73448145635106,64,27-08-26/0/map1-0.05-data-2026.08.27-14.14.18.398.jpk-force-map,27-08-26/0/map1-0.05-data-2026.08.27-14.27.55.012.jpk-force-map
1,0.05,0.049361446369162475,3.5,1787833593.719625,6.80558541615804,linear_drift_corrected,F_history,60.0,-23.998644470871092,-28.859653109838497,-18.65233617643375,64,27-08-26/0/map1-0.05-data-2026.08.27-14.14.18.398.jpk-force-map,27-08-26/0/map1-0.05-data-2026.08.27-14.27.55.012.jpk-force-map
1,0.05,0.049361446369162475,3.5,1787833593.719625,6.80558541615804,linear_drift_corrected,F_sym,65.0,63.88754450545463,53.81330419089683,77.64766171885131,64,27-08-26/0/map1-0.05-data-2026.08.27-14.14.18.398.jpk-force-map,27-08-26/0/map1-0.05-data-2026.08.27-14.27.55.012.jpk-force-map
1,0.05,0.049361446369162475,3.5,1787833593.719625,6.80558541615804,linear_drift_corrected,F_history,65.0,-19.09085996930026,-24.48319337010903,-11.772405727747227,64,27-08-26/0/map1-0.05-data-2026.08.27-14.14.18.398.jpk-force-map,27-08-26/0/map1-0.05-data-2026.08.27-14.27.55.012.jpk-force-map
1,0.05,0.049361446369162475,3.5,1787833593.719625,6.80558541615804,linear_drift_corrected,F_sym,70.0,45.24852245786307,36.93070890442362,55.423740879223594,64,27-08-26/0/map1-0.05-data-2026.08.27-14.14.18.398.jpk-force-map,27-08-26/0/map1-0.05-data-2026.08.27-14.27.55.012.jpk-force-map
1,0.05,0.049361446369162475,3.5,1787833593.719625,6.80558541615804,linear_drift_corrected,F_history,70.0,-15.058680301744518,-19.476240991957198,-8.164043157204762,64,27-08-26/0/map1-0.05-data-2026.08.27-14.14.18.398.jpk-force-map,27-08-26/0/map1-0.05-data-2026.08.27-14.27.55.012.jpk-force-map
1,0.05,0.049361446369162475,3.5,1787833593.719625,6.80558541615804,linear_drift_corrected,F_sym,75.0,33.5518496469863,23.672877253562913,43.95682972628451,64,27-08-26/0/map1-0.05-data-2026.08.27-14.14.18.398.jpk-force-map,27-08-26/0/map1-0.05-data-2026.08.27-14.27.55.012.jpk-force-map
1,0.05,0.049361446369162475,3.5,1787833593.719625,6.80558541615804,linear_drift_corrected,F_history,75.0,-11.83922506769925,-15.786146616684357,-5.137625853681017,64,27-08-26/0/map1-0.05-data-2026.08.27-14.14.18.398.jpk-force-map,27-08-26/0/map1-0.05-data-2026.08.27-14.27.55.012.jpk-force-map
1,0.05,0.049361446369162475,3.5,1787833593.719625,6.80558541615804,linear_drift_corrected,F_sym,80.0,25.542056779092803,15.296909585354472,34.626319223525904,64,27-08-26/0/map1-0.05-data-2026.08.27-14.14.18.398.jpk-force-map,27-08-26/0/map1-0.05-data-2026.08.27-14.27.55.012.jpk-force-map
1,0.05,0.049361446369162475,3.5,1787833593.719625,6.80558541615804,linear_drift_corrected,F_history,80.0,-9.451022460728545,-15.218564673506437,-3.8410308761471397,64,27-08-26/0/map1-0.05-data-2026.08.27-14.14.18.398.jpk-force-map,27-08-26/0/map1-0.05-data-2026.08.27-14.27.55.012.jpk-force-map
1,0.05,0.049361446369162475,3.5,1787833593.719625,6.80558541615804,linear_drift_corrected,F_sym,85.0,19.200202009346693,9.952374989338624,27.34528421730697,64,27-08-26/0/map1-0.05-data-2026.08.27-14.14.18.398.jpk-force-map,27-08-26/0/map1-0.05-data-2026.08.27-14.27.55.012.jpk-force-map
1,0.05,0.049361446369162475,3.5,1787833593.719625,6.80558541615804,linear_drift_corrected,F_history,85.0,-7.4820415710119725,-14.359654464010351,-1.2256508207840437,64,27-08-26/0/map1-0.05-data-2026.08.27-14.14.18.398.jpk-force-map,27-08-26/0/map1-0.05-data-2026.08.27-14.27.55.012.jpk-force-map
1,0.05,0.049361446369162475,3.5,1787833593.719625,6.80558541615804,linear_drift_corrected,F_sym,90.0,16.086747871052083,6.17482089588518,24.479215039827906,64,27-08-26/0/map1-0.05-data-2026.08.27-14.14.18.398.jpk-force-map,27-08-26/0/map1-0.05-data-2026.08.27-14.27.55.012.jpk-force-map
1,0.05,0.049361446369162475,3.5,1787833593.719625,6.80558541615804,linear_drift_corrected,F_history,90.0,-5.215611674812804,-10.98422659456014,0.3187814241013095,64,27-08-26/0/map1-0.05-data-2026.08.27-14.14.18.398.jpk-force-map,27-08-26/0/map1-0.05-data-2026.08.27-14.27.55.012.jpk-force-map
1,0.05,0.049361446369162475,3.5,1787833593.719625,6.80558541615804,linear_drift_corrected,F_sym,95.0,13.232892144596118,2.941681324493705,20.283410026679178,64,27-08-26/0/map1-0.05-data-2026.08.27-14.14.18.398.jpk-force-map,27-08-26/0/map1-0.05-data-2026.08.27-14.27.55.012.jpk-force-map
1,0.05,0.049361446369162475,3.5,1787833593.719625,6.80558541615804,linear_drift_corrected,F_history,95.0,-4.01059760559184,-11.607000620628874,0.2495131249557252,64,27-08-26/0/map1-0.05-data-2026.08.27-14.14.18.398.jpk-force-map,27-08-26/0/map1-0.05-data-2026.08.27-14.27.55.012.jpk-force-map
1,0.05,0.049361446369162475,3.5,1787833593.719625,6.80558541615804,linear_drift_corrected,F_sym,100.0,11.330244326053098,1.9828534892098213,18.51189327092534,64,27-08-26/0/map1-0.05-data-2026.08.27-14.14.18.398.jpk-force-map,27-08-26/0/map1-0.05-data-2026.08.27-14.27.55.012.jpk-force-map
1,0.05,0.049361446369162475,3.5,1787833593.719625,6.80558541615804,linear_drift_corrected,F_history,100.0,-4.26488249761925,-9.77807594235099,0.39421603627702595,64,27-08-26/0/map1-0.05-data-2026.08.27-14.14.18.398.jpk-force-map,27-08-26/0/map1-0.05-data-2026.08.27-14.27.55.012.jpk-force-map
1,0.05,0.049361446369162475,3.5,1787833593.719625,6.80558541615804,linear_drift_corrected,F_sym,105.0,10.827140276393566,1.0223065539808431,16.55587025333657,64,27-08-26/0/map1-0.05-data-2026.08.27-14.14.18.398.jpk-force-map,27-08-26/0/map1-0.05-data-2026.08.27-14.27.55.012.jpk-force-map
1,0.05,0.049361446369162475,3.5,1787833593.719625,6.80558541615804,linear_drift_corrected,F_history,105.0,-3.2414480598878317,-8.497432914030437,2.3566784115506936,64,27-08-26/0/map1-0.05-data-2026.08.27-14.14.18.398.jpk-force-map,27-08-26/0/map1-0.05-data-2026.08.27-14.27.55.012.jpk-force-map
1,0.05,0.049361446369162475,3.5,1787833593.719625,6.80558541615804,linear_drift_corrected,F_sym,110.0,8.683513472537285,0.5388749971979208,16.681054626547038,64,27-08-26/0/map1-0.05-data-2026.08.27-14.14.18.398.jpk-force-map,27-08-26/0/map1-0.05-data-2026.08.27-14.27.55.012.jpk-force-map
1,0.05,0.049361446369162475,3.5,1787833593.719625,6.80558541615804,linear_drift_corrected,F_history,110.0,-3.5102321378373884,-6.952936989675861,2.4425979584853654,64,27-08-26/0/map1-0.05-data-2026.08.27-14.14.18.398.jpk-force-map,27-08-26/0/map1-0.05-data-2026.08.27-14.27.55.012.jpk-force-map
1,0.05,0.049361446369162475,3.5,1787833593.719625,6.80558541615804,linear_drift_corrected,F_sym,115.0,8.022255628360206,-0.28296035047018653,15.644380970117552,64,27-08-26/0/map1-0.05-data-2026.08.27-14.14.18.398.jpk-force-map,27-08-26/0/map1-0.05-data-2026.08.27-14.27.55.012.jpk-force-map
1,0.05,0.049361446369162475,3.5,1787833593.719625,6.80558541615804,linear_drift_corrected,F_history,115.0,-2.2424923372157424,-7.221739047063068,3.571275582648138,64,27-08-26/0/map1-0.05-data-2026.08.27-14.14.18.398.jpk-force-map,27-08-26/0/map1-0.05-data-2026.08.27-14.27.55.012.jpk-force-map
1,0.05,0.049361446369162475,3.5,1787833593.719625,6.80558541615804,linear_drift_corrected,F_sym,120.0,8.657610392889318,-0.8355803746906529,14.851112780124089,64,27-08-26/0/map1-0.05-data-2026.08.27-14.14.18.398.jpk-force-map,27-08-26/0/map1-0.05-data-2026.08.27-14.27.55.012.jpk-force-map
1,0.05,0.049361446369162475,3.5,1787833593.719625,6.80558541615804,linear_drift_corrected,F_history,120.0,-2.2453611089044676,-6.6880394054499845,2.414389059886523,64,27-08-26/0/map1-0.05-data-2026.08.27-14.14.18.398.jpk-force-map,27-08-26/0/map1-0.05-data-2026.08.27-14.27.55.012.jpk-force-map
1,0.05,0.049361446369162475,3.5,1787833593.719625,6.80558541615804,linear_drift_corrected,F_sym,125.0,6.613636739082297,-1.387405338603798,14.975502129731677,64,27-08-26/0/map1-0.05-data-2026.08.27-14.14.18.398.jpk-force-map,27-08-26/0/map1-0.05-data-2026.08.27-14.27.55.012.jpk-force-map
1,0.05,0.049361446369162475,3.5,1787833593.719625,6.80558541615804,linear_drift_corrected,F_history,125.0,-1.3911619193967777,-6.325957448351158,3.3793931666246957,64,27-08-26/0/map1-0.05-data-2026.08.27-14.14.18.398.jpk-force-map,27-08-26/0/map1-0.05-data-2026.08.27-14.27.55.012.jpk-force-map
1,0.05,0.049361446369162475,3.5,1787833593.719625,6.80558541615804,linear_drift_corrected,F_sym,130.0,7.392014818092018,-0.31097351332059925,13.388207441567346,64,27-08-26/0/map1-0.05-data-2026.08.27-14.14.18.398.jpk-force-map,27-08-26/0/map1-0.05-data-2026.08.27-14.27.55.012.jpk-force-map
1,0.05,0.049361446369162475,3.5,1787833593.719625,6.80558541615804,linear_drift_corrected,F_history,130.0,-1.8331317168019559,-6.6618630089853195,3.681365134690399,64,27-08-26/0/map1-0.05-data-2026.08.27-14.14.18.398.jpk-force-map,27-08-26/0/map1-0.05-data-2026.08.27-14.27.55.012.jpk-force-map
1,0.05,0.049361446369162475,3.5,1787833593.719625,6.80558541615804,linear_drift_corrected,F_sym,135.0,6.577987566686215,-0.8208016685954688,13.328746529573918,64,27-08-26/0/map1-0.05-data-2026.08.27-14.14.18.398.jpk-force-map,27-08-26/0/map1-0.05-data-2026.08.27-14.27.55.012.jpk-force-map
1,0.05,0.049361446369162475,3.5,1787833593.719625,6.80558541615804,linear_drift_corrected,F_history,135.0,-1.4128225098328901,-5.600877844674807,3.6465290713738057,64,27-08-26/0/map1-0.05-data-2026.08.27-14.14.18.398.jpk-force-map,27-08-26/0/map1-0.05-data-2026.08.27-14.27.55.012.jpk-force-map
1,0.05,0.049361446369162475,3.5,1787833593.719625,6.80558541615804,linear_drift_corrected,F_sym,140.0,6.060948479445527,-1.1437587472734339,13.76327502500543,64,27-08-26/0/map1-0.05-data-2026.08.27-14.14.18.398.jpk-force-map,27-08-26/0/map1-0.05-data-2026.08.27-14.27.55.012.jpk-force-map
1,0.05,0.049361446369162475,3.5,1787833593.719625,6.80558541615804,linear_drift_corrected,F_history,140.0,-1.8998497934627792,-6.224562332772567,3.0375481600787593,64,27-08-26/0/map1-0.05-data-2026.08.27-14.14.18.398.jpk-force-map,27-08-26/0/map1-0.05-data-2026.08.27-14.27.55.012.jpk-force-map
1,0.05,0.049361446369162475,3.5,1787833593.719625,6.80558541615804,linear_drift_corrected,F_sym,145.0,6.692073912649528,-1.0424273087313134,13.566034517410815,64,27-08-26/0/map1-0.05-data-2026.08.27-14.14.18.398.jpk-force-map,27-08-26/0/map1-0.05-data-2026.08.27-14.27.55.012.jpk-force-map
1,0.05,0.049361446369162475,3.5,1787833593.719625,6.80558541615804,linear_drift_corrected,F_history,145.0,-1.2059640473223507,-6.373076779568047,2.5099229417091693,64,27-08-26/0/map1-0.05-data-2026.08.27-14.14.18.398.jpk-force-map,27-08-26/0/map1-0.05-data-2026.08.27-14.27.55.012.jpk-force-map
1,0.05,0.049361446369162475,3.5,1787833593.719625,6.80558541615804,linear_drift_corrected,F_sym,150.0,7.66808882852276,-0.6753140620945632,12.669806490594567,64,27-08-26/0/map1-0.05-data-2026.08.27-14.14.18.398.jpk-force-map,27-08-26/0/map1-0.05-data-2026.08.27-14.27.55.012.jpk-force-map
1,0.05,0.049361446369162475,3.5,1787833593.719625,6.80558541615804,linear_drift_corrected,F_history,150.0,-1.103362716826323,-6.382446399464484,3.0932739131648366,64,27-08-26/0/map1-0.05-data-2026.08.27-14.14.18.398.jpk-force-map,27-08-26/0/map1-0.05-data-2026.08.27-14.27.55.012.jpk-force-map
1,0.05,0.049361446369162475,3.5,1787833593.719625,6.80558541615804,linear_drift_corrected,F_sym,155.0,6.972728226983339,-0.7499181488765568,12.429973313216976,64,27-08-26/0/map1-0.05-data-2026.08.27-14.14.18.398.jpk-force-map,27-08-26/0/map1-0.05-data-2026.08.27-14.27.55.012.jpk-force-map
1,0.05,0.049361446369162475,3.5,1787833593.719625,6.80558541615804,linear_drift_corrected,F_history,155.0,-1.0117805071517265,-5.640075317202735,3.55007885566042,64,27-08-26/0/map1-0.05-data-2026.08.27-14.14.18.398.jpk-force-map,27-08-26/0/map1-0.05-data-2026.08.27-14.27.55.012.jpk-force-map
1,0.05,0.049361446369162475,3.5,1787833593.719625,6.80558541615804,linear_drift_corrected,F_sym,160.0,6.677444320070156,-1.6463304977770512,11.909010737294086,64,27-08-26/0/map1-0.05-data-2026.08.27-14.14.18.398.jpk-force-map,27-08-26/0/map1-0.05-data-2026.08.27-14.27.55.012.jpk-force-map
1,0.05,0.049361446369162475,3.5,1787833593.719625,6.80558541615804,linear_drift_corrected,F_history,160.0,-1.5094666282227003,-4.681396387945005,3.5423499998103503,64,27-08-26/0/map1-0.05-data-2026.08.27-14.14.18.398.jpk-force-map,27-08-26/0/map1-0.05-data-2026.08.27-14.27.55.012.jpk-force-map
1,0.05,0.049361446369162475,3.5,1787833593.719625,6.80558541615804,linear_drift_corrected,F_sym,165.0,6.325193087724964,-1.1203463761202275,11.18276697518424,64,27-08-26/0/map1-0.05-data-2026.08.27-14.14.18.398.jpk-force-map,27-08-26/0/map1-0.05-data-2026.08.27-14.27.55.012.jpk-force-map
1,0.05,0.049361446369162475,3.5,1787833593.719625,6.80558541615804,linear_drift_corrected,F_history,165.0,-0.584332424235577,-4.317627081321509,3.5304416496982736,64,27-08-26/0/map1-0.05-data-2026.08.27-14.14.18.398.jpk-force-map,27-08-26/0/map1-0.05-data-2026.08.27-14.27.55.012.jpk-force-map
1,0.05,0.049361446369162475,3.5,1787833593.719625,6.80558541615804,linear_drift_corrected,F_sym,170.0,6.729989784452237,-0.6781805804037924,11.9525459657462,64,27-08-26/0/map1-0.05-data-2026.08.27-14.14.18.398.jpk-force-map,27-08-26/0/map1-0.05-data-2026.08.27-14.27.55.012.jpk-force-map
1,0.05,0.049361446369162475,3.5,1787833593.719625,6.80558541615804,linear_drift_corrected,F_history,170.0,-0.1655276283630557,-4.721207161577283,3.8536544530607397,64,27-08-26/0/map1-0.05-data-2026.08.27-14.14.18.398.jpk-force-map,27-08-26/0/map1-0.05-data-2026.08.27-14.27.55.012.jpk-force-map
1,0.05,0.049361446369162475,3.5,1787833593.719625,6.80558541615804,linear_drift_corrected,F_sym,175.0,5.579255654424902,-1.1904989060575826,11.531646018956964,64,27-08-26/0/map1-0.05-data-2026.08.27-14.14.18.398.jpk-force-map,27-08-26/0/map1-0.05-data-2026.08.27-14.27.55.012.jpk-force-map
1,0.05,0.049361446369162475,3.5,1787833593.719625,6.80558541615804,linear_drift_corrected,F_history,175.0,-0.8744366805729171,-5.004133610129071,3.3734922439264126,64,27-08-26/0/map1-0.05-data-2026.08.27-14.14.18.398.jpk-force-map,27-08-26/0/map1-0.05-data-2026.08.27-14.27.55.012.jpk-force-map
1,0.05,0.049361446369162475,3.5,1787833593.719625,6.80558541615804,linear_drift_corrected,F_sym,180.0,4.5799769946894004,-1.3707039553323728,10.083463315882208,64,27-08-26/0/map1-0.05-data-2026.08.27-14.14.18.398.jpk-force-map,27-08-26/0/map1-0.05-data-2026.08.27-14.27.55.012.jpk-force-map
1,0.05,0.049361446369162475,3.5,1787833593.719625,6.80558541615804,linear_drift_corrected,F_history,180.0,-0.9757592410277616,-3.864734266059893,3.1601362384058076,64,27-08-26/0/map1-0.05-data-2026.08.27-14.14.18.398.jpk-force-map,27-08-26/0/map1-0.05-data-2026.08.27-14.27.55.012.jpk-force-map
1,0.05,0.049361446369162475,3.5,1787833593.719625,6.80558541615804,linear_drift_corrected,F_sym,185.0,3.313823416241939,-1.0965823708413769,9.68337204961185,64,27-08-26/0/map1-0.05-data-2026.08.27-14.14.18.398.jpk-force-map,27-08-26/0/map1-0.05-data-2026.08.27-14.27.55.012.jpk-force-map
1,0.05,0.049361446369162475,3.5,1787833593.719625,6.80558541615804,linear_drift_corrected,F_history,185.0,-1.0168376715166472,-3.803537490388104,1.7181339536948685,64,27-08-26/0/map1-0.05-data-2026.08.27-14.14.18.398.jpk-force-map,27-08-26/0/map1-0.05-data-2026.08.27-14.27.55.012.jpk-force-map
1,0.05,0.049361446369162475,3.5,1787833593.719625,6.80558541615804,linear_drift_corrected,F_sym,190.0,3.0919149713738907,-0.8153679372236742,9.885680604468245,64,27-08-26/0/map1-0.05-data-2026.08.27-14.14.18.398.jpk-force-map,27-08-26/0/map1-0.05-data-2026.08.27-14.27.55.012.jpk-force-map
1,0.05,0.049361446369162475,3.5,1787833593.719625,6.80558541615804,linear_drift_corrected,F_history,190.0,-1.449149562057662,-3.969595923218051,1.8991964770599283,64,27-08-26/0/map1-0.05-data-2026.08.27-14.14.18.398.jpk-force-map,27-08-26/0/map1-0.05-data-2026.08.27-14.27.55.012.jpk-force-map
1,0.05,0.049361446369162475,3.5,1787833593.719625,6.80558541615804,linear_drift_corrected,F_sym,195.0,3.1217952644648834,-1.456129207893155,9.5371335408709,64,27-08-26/0/map1-0.05-data-2026.08.27-14.14.18.398.jpk-force-map,27-08-26/0/map1-0.05-data-2026.08.27-14.27.55.012.jpk-force-map
1,0.05,0.049361446369162475,3.5,1787833593.719625,6.80558541615804,linear_drift_corrected,F_history,195.0,-0.8089513958986965,-3.5505210494055035,2.163398264164205,64,27-08-26/0/map1-0.05-data-2026.08.27-14.14.18.398.jpk-force-map,27-08-26/0/map1-0.05-data-2026.08.27-14.27.55.012.jpk-force-map
1,0.05,0.049361446369162475,3.5,1787833593.719625,6.80558541615804,linear_drift_corrected,F_sym,200.0,2.3547529386465813,-2.060989126306401,8.537119568077763,64,27-08-26/0/map1-0.05-data-2026.08.27-14.14.18.398.jpk-force-map,27-08-26/0/map1-0.05-data-2026.08.27-14.27.55.012.jpk-force-map
1,0.05,0.049361446369162475,3.5,1787833593.719625,6.80558541615804,linear_drift_corrected,F_history,200.0,-0.5080971852718728,-2.6821598579445807,2.7326808990119122,64,27-08-26/0/map1-0.05-data-2026.08.27-14.14.18.398.jpk-force-map,27-08-26/0/map1-0.05-data-2026.08.27-14.27.55.012.jpk-force-map
1,0.05,0.049361446369162475,3.5,1787833593.719625,6.80558541615804,linear_drift_corrected,F_sym,205.0,2.052308282306252,-2.457776012421544,8.126890146358367,64,27-08-26/0/map1-0.05-data-2026.08.27-14.14.18.398.jpk-force-map,27-08-26/0/map1-0.05-data-2026.08.27-14.27.55.012.jpk-force-map
1,0.05,0.049361446369162475,3.5,1787833593.719625,6.80558541615804,linear_drift_corrected,F_history,205.0,-0.6082900139049459,-3.223924280700885,2.297628896259525,64,27-08-26/0/map1-0.05-data-2026.08.27-14.14.18.398.jpk-force-map,27-08-26/0/map1-0.05-data-2026.08.27-14.27.55.012.jpk-force-map
1,0.05,0.049361446369162475,3.5,1787833593.719625,6.80558541615804,linear_drift_corrected,F_sym,210.0,1.3462226181863626,-1.9088027724458008,8.205409312316926,64,27-08-26/0/map1-0.05-data-2026.08.27-14.14.18.398.jpk-force-map,27-08-26/0/map1-0.05-data-2026.08.27-14.27.55.012.jpk-force-map
1,0.05,0.049361446369162475,3.5,1787833593.719625,6.80558541615804,linear_drift_corrected,F_history,210.0,-0.2221717117163427,-3.2429849041812764,2.653066566369878,64,27-08-26/0/map1-0.05-data-2026.08.27-14.14.18.398.jpk-force-map,27-08-26/0/map1-0.05-data-2026.08.27-14.27.55.012.jpk-force-map
1,0.05,0.049361446369162475,3.5,1787833593.719625,6.80558541615804,linear_drift_corrected,F_sym,215.0,1.7338366322397603,-0.6368527869746555,7.980973274394785,64,27-08-26/0/map1-0.05-data-2026.08.27-14.14.18.398.jpk-force-map,27-08-26/0/map1-0.05-data-2026.08.27-14.27.55.012.jpk-force-map
1,0.05,0.049361446369162475,3.5,1787833593.719625,6.80558541615804,linear_drift_corrected,F_history,215.0,-0.42901168148969715,-2.780976977022473,2.367726433827759,64,27-08-26/0/map1-0.05-data-2026.08.27-14.14.18.398.jpk-force-map,27-08-26/0/map1-0.05-data-2026.08.27-14.27.55.012.jpk-force-map
1,0.05,0.049361446369162475,3.5,1787833593.719625,6.80558541615804,linear_drift_corrected,F_sym,220.0,1.6912084186340666,-2.21307699630928,7.323802896067114,64,27-08-26/0/map1-0.05-data-2026.08.27-14.14.18.398.jpk-force-map,27-08-26/0/map1-0.05-data-2026.08.27-14.27.55.012.jpk-force-map
1,0.05,0.049361446369162475,3.5,1787833593.719625,6.80558541615804,linear_drift_corrected,F_history,220.0,-0.5462680682492562,-2.772267871229766,2.103017963537263,64,27-08-26/0/map1-0.05-data-2026.08.27-14.14.18.398.jpk-force-map,27-08-26/0/map1-0.05-data-2026.08.27-14.27.55.012.jpk-force-map
1,0.05,0.049361446369162475,3.5,1787833593.719625,6.80558541615804,linear_drift_corrected,F_sym,225.0,1.4795055385308062,-1.5954537950254475,5.708204253244928,64,27-08-26/0/map1-0.05-data-2026.08.27-14.14.18.398.jpk-force-map,27-08-26/0/map1-0.05-data-2026.08.27-14.27.55.012.jpk-force-map
1,0.05,0.049361446369162475,3.5,1787833593.719625,6.80558541615804,linear_drift_corrected,F_history,225.0,0.22436268301215187,-2.059353170677234,2.2098508440083857,64,27-08-26/0/map1-0.05-data-2026.08.27-14.14.18.398.jpk-force-map,27-08-26/0/map1-0.05-data-2026.08.27-14.27.55.012.jpk-force-map
1,0.05,0.049361446369162475,3.5,1787833593.719625,6.80558541615804,linear_drift_corrected,F_sym,230.0,1.9629248915337516,-2.0909156077626547,4.523991719520574,64,27-08-26/0/map1-0.05-data-2026.08.27-14.14.18.398.jpk-force-map,27-08-26/0/map1-0.05-data-2026.08.27-14.27.55.012.jpk-force-map
1,0.05,0.049361446369162475,3.5,1787833593.719625,6.80558541615804,linear_drift_corrected,F_history,230.0,-0.06666234451600028,-2.389110110619762,1.7048196485903178,64,27-08-26/0/map1-0.05-data-2026.08.27-14.14.18.398.jpk-force-map,27-08-26/0/map1-0.05-data-2026.08.27-14.27.55.012.jpk-force-map
1,0.05,0.049361446369162475,3.5,1787833593.719625,6.80558541615804,linear_drift_corrected,F_sym,235.0,1.514016726734609,-1.9193878232588524,5.046506733792991,64,27-08-26/0/map1-0.05-data-2026.08.27-14.14.18.398.jpk-force-map,27-08-26/0/map1-0.05-data-2026.08.27-14.27.55.012.jpk-force-map
1,0.05,0.049361446369162475,3.5,1787833593.719625,6.80558541615804,linear_drift_corrected,F_history,235.0,0.0545046382977199,-2.1514632988039013,2.381808542047857,64,27-08-26/0/map1-0.05-data-2026.08.27-14.14.18.398.jpk-force-map,27-08-26/0/map1-0.05-data-2026.08.27-14.27.55.012.jpk-force-map
1,0.05,0.049361446369162475,3.5,1787833593.719625,6.80558541615804,linear_drift_corrected,F_sym,240.0,0.5056291413457155,-2.3472380391851333,3.959439221468231,64,27-08-26/0/map1-0.05-data-2026.08.27-14.14.18.398.jpk-force-map,27-08-26/0/map1-0.05-data-2026.08.27-14.27.55.012.jpk-force-map
1,0.05,0.049361446369162475,3.5,1787833593.719625,6.80558541615804,linear_drift_corrected,F_history,240.0,-0.30911835444843416,-2.1644403747715373,1.771740698856581,64,27-08-26/0/map1-0.05-data-2026.08.27-14.14.18.398.jpk-force-map,27-08-26/0/map1-0.05-data-2026.08.27-14.27.55.012.jpk-force-map
1,0.05,0.049361446369162475,3.5,1787833593.719625,6.80558541615804,linear_drift_corrected,F_sym,245.0,1.511428095379029,-1.1391508173908156,4.127263831683989,64,27-08-26/0/map1-0.05-data-2026.08.27-14.14.18.398.jpk-force-map,27-08-26/0/map1-0.05-data-2026.08.27-14.27.55.012.jpk-force-map
1,0.05,0.049361446369162475,3.5,1787833593.719625,6.80558541615804,linear_drift_corrected,F_history,245.0,-0.08465623525129734,-2.3284454591567627,1.8612406216786719,64,27-08-26/0/map1-0.05-data-2026.08.27-14.14.18.398.jpk-force-map,27-08-26/0/map1-0.05-data-2026.08.27-14.27.55.012.jpk-force-map
1,0.05,0.049361446369162475,3.5,1787833593.719625,6.80558541615804,linear_drift_corrected,F_sym,250.0,1.1448808320251722,-0.7390125849870517,4.243553916455066,64,27-08-26/0/map1-0.05-data-2026.08.27-14.14.18.398.jpk-force-map,27-08-26/0/map1-0.05-data-2026.08.27-14.27.55.012.jpk-force-map
1,0.05,0.049361446369162475,3.5,1787833593.719625,6.80558541615804,linear_drift_corrected,F_history,250.0,-0.6419345141849082,-2.0644929009993898,1.7210991484288978,64,27-08-26/0/map1-0.05-data-2026.08.27-14.14.18.398.jpk-force-map,27-08-26/0/map1-0.05-data-2026.08.27-14.27.55.012.jpk-force-map
1,0.05,0.049361446369162475,3.5,1787833593.719625,6.80558541615804,linear_drift_corrected,F_sym,255.0,0.5051180547825396,-0.7363947630495978,3.2236028734718447,64,27-08-26/0/map1-0.05-data-2026.08.27-14.14.18.398.jpk-force-map,27-08-26/0/map1-0.05-data-2026.08.27-14.27.55.012.jpk-force-map
1,0.05,0.049361446369162475,3.5,1787833593.719625,6.80558541615804,linear_drift_corrected,F_history,255.0,-0.06164601617968606,-2.174453555290064,1.4912426889446873,64,27-08-26/0/map1-0.05-data-2026.08.27-14.14.18.398.jpk-force-map,27-08-26/0/map1-0.05-data-2026.08.27-14.27.55.012.jpk-force-map
1,0.05,0.049361446369162475,3.5,1787833593.719625,6.80558541615804,linear_drift_corrected,F_sym,260.0,0.45805772538454026,-1.316194143459122,1.8888903510376744,64,27-08-26/0/map1-0.05-data-2026.08.27-14.14.18.398.jpk-force-map,27-08-26/0/map1-0.05-data-2026.08.27-14.27.55.012.jpk-force-map
1,0.05,0.049361446369162475,3.5,1787833593.719625,6.80558541615804,linear_drift_corrected,F_history,260.0,-0.2504885773498502,-1.3207809541640776,1.2239823903935874,64,27-08-26/0/map1-0.05-data-2026.08.27-14.14.18.398.jpk-force-map,27-08-26/0/map1-0.05-data-2026.08.27-14.27.55.012.jpk-force-map
1,0.05,0.049361446369162475,3.5,1787833593.719625,6.80558541615804,linear_drift_corrected,F_sym,265.0,0.4801776197437053,-1.3014437073041647,1.7621276060662552,64,27-08-26/0/map1-0.05-data-2026.08.27-14.14.18.398.jpk-force-map,27-08-26/0/map1-0.05-data-2026.08.27-14.27.55.012.jpk-force-map
1,0.05,0.049361446369162475,3.5,1787833593.719625,6.80558541615804,linear_drift_corrected,F_history,265.0,-0.014212184044188114,-1.2072045180125244,0.9882537203088244,64,27-08-26/0/map1-0.05-data-2026.08.27-14.14.18.398.jpk-force-map,27-08-26/0/map1-0.05-data-2026.08.27-14.27.55.012.jpk-force-map
1,0.05,0.049361446369162475,3.5,1787833593.719625,6.80558541615804,linear_drift_corrected,F_sym,270.0,0.12762138071521448,-1.0574735855341069,1.3865226090170264,64,27-08-26/0/map1-0.05-data-2026.08.27-14.14.18.398.jpk-force-map,27-08-26/0/map1-0.05-data-2026.08.27-14.27.55.012.jpk-force-map
1,0.05,0.049361446369162475,3.5,1787833593.719625,6.80558541615804,linear_drift_corrected,F_history,270.0,0.4447788633822176,-1.2593995073187303,1.4776371729186404,64,27-08-26/0/map1-0.05-data-2026.08.27-14.14.18.398.jpk-force-map,27-08-26/0/map1-0.05-data-2026.08.27-14.27.55.012.jpk-force-map
1,0.05,0.049361446369162475,3.5,1787833593.719625,6.80558541615804,linear_drift_corrected,F_sym,275.0,0.0057722923326991304,-1.2134866062849103,0.9511993478396792,64,27-08-26/0/map1-0.05-data-2026.08.27-14.14.18.398.jpk-force-map,27-08-26/0/map1-0.05-data-2026.08.27-14.27.55.012.jpk-force-map
1,0.05,0.049361446369162475,3.5,1787833593.719625,6.80558541615804,linear_drift_corrected,F_history,275.0,0.1645018789463784,-0.9742356366550137,1.3871554204963303,64,27-08-26/0/map1-0.05-data-2026.08.27-14.14.18.398.jpk-force-map,27-08-26/0/map1-0.05-data-2026.08.27-14.27.55.012.jpk-force-map
1,0.05,0.049361446369162475,3.5,1787833593.719625,6.80558541615804,linear_drift_corrected,F_sym,280.0,0.33526997811123715,-1.1678744313480396,1.1395096150336612,64,27-08-26/0/map1-0.05-data-2026.08.27-14.14.18.398.jpk-force-map,27-08-26/0/map1-0.05-data-2026.08.27-14.27.55.012.jpk-force-map
1,0.05,0.049361446369162475,3.5,1787833593.719625,6.80558541615804,linear_drift_corrected,F_history,280.0,-0.05051790059948241,-0.9420674214368793,1.1748081394717143,64,27-08-26/0/map1-0.05-data-2026.08.27-14.14.18.398.jpk-force-map,27-08-26/0/map1-0.05-data-2026.08.27-14.27.55.012.jpk-force-map
1,0.05,0.049361446369162475,3.5,1787833593.719625,6.80558541615804,linear_drift_corrected,F_sym,285.0,0.4211280743054343,-0.8782730871601743,1.5438308916752446,64,27-08-26/0/map1-0.05-data-2026.08.27-14.14.18.398.jpk-force-map,27-08-26/0/map1-0.05-data-2026.08.27-14.27.55.012.jpk-force-map
1,0.05,0.049361446369162475,3.5,1787833593.719625,6.80558541615804,linear_drift_corrected,F_history,285.0,0.21188800868572044,-0.5601615732786484,1.36838537479053,64,27-08-26/0/map1-0.05-data-2026.08.27-14.14.18.398.jpk-force-map,27-08-26/0/map1-0.05-data-2026.08.27-14.27.55.012.jpk-force-map
1,0.05,0.049361446369162475,3.5,1787833593.719625,6.80558541615804,linear_drift_corrected,F_sym,290.0,0.0985298373968514,-1.2721076795067914,1.095875549092923,64,27-08-26/0/map1-0.05-data-2026.08.27-14.14.18.398.jpk-force-map,27-08-26/0/map1-0.05-data-2026.08.27-14.27.55.012.jpk-force-map
1,0.05,0.049361446369162475,3.5,1787833593.719625,6.80558541615804,linear_drift_corrected,F_history,290.0,0.0028114085565135727,-1.0233912120762776,1.3206874282187926,64,27-08-26/0/map1-0.05-data-2026.08.27-14.14.18.398.jpk-force-map,27-08-26/0/map1-0.05-data-2026.08.27-14.27.55.012.jpk-force-map
1,0.05,0.049361446369162475,3.5,1787833593.719625,6.80558541615804,linear_drift_corrected,F_sym,295.0,-0.49809199051259,-1.565534872439364,1.030385073646213,64,27-08-26/0/map1-0.05-data-2026.08.27-14.14.18.398.jpk-force-map,27-08-26/0/map1-0.05-data-2026.08.27-14.27.55.012.jpk-force-map
1,0.05,0.049361446369162475,3.5,1787833593.719625,6.80558541615804,linear_drift_corrected,F_history,295.0,-0.5096573858155552,-1.1296580957408453,0.37093872789032345,64,27-08-26/0/map1-0.05-data-2026.08.27-14.14.18.398.jpk-force-map,27-08-26/0/map1-0.05-data-2026.08.27-14.27.55.012.jpk-force-map
1,0.05,0.049361446369162475,3.5,1787833593.719625,6.80558541615804,linear_drift_corrected,F_sym,300.0,-0.30636571571937,-1.6353396417345107,0.803200406488121,64,27-08-26/0/map1-0.05-data-2026.08.27-14.14.18.398.jpk-force-map,27-08-26/0/map1-0.05-data-2026.08.27-14.27.55.012.jpk-force-map
1,0.05,0.049361446369162475,3.5,1787833593.719625,6.80558541615804,linear_drift_corrected,F_history,300.0,-0.1563487919234116,-0.9181183695716373,1.3609334065385656,64,27-08-26/0/map1-0.05-data-2026.08.27-14.14.18.398.jpk-force-map,27-08-26/0/map1-0.05-data-2026.08.27-14.27.55.012.jpk-force-map
1,0.05,0.049361446369162475,3.5,1787833593.719625,6.80558541615804,linear_drift_corrected,F_sym,305.0,-0.07326160064543652,-1.7017031925534503,0.846466065729969,64,27-08-26/0/map1-0.05-data-2026.08.27-14.14.18.398.jpk-force-map,27-08-26/0/map1-0.05-data-2026.08.27-14.27.55.012.jpk-force-map
1,0.05,0.049361446369162475,3.5,1787833593.719625,6.80558541615804,linear_drift_corrected,F_history,305.0,-0.02741694561586301,-1.5193300413572257,1.263756352794594,64,27-08-26/0/map1-0.05-data-2026.08.27-14.14.18.398.jpk-force-map,27-08-26/0/map1-0.05-data-2026.08.27-14.27.55.012.jpk-force-map
1,0.05,0.049361446369162475,3.5,1787833593.719625,6.80558541615804,linear_drift_corrected,F_sym,310.0,-0.27913557727039445,-1.890090225347521,1.073460238780303,64,27-08-26/0/map1-0.05-data-2026.08.27-14.14.18.398.jpk-force-map,27-08-26/0/map1-0.05-data-2026.08.27-14.27.55.012.jpk-force-map
1,0.05,0.049361446369162475,3.5,1787833593.719625,6.80558541615804,linear_drift_corrected,F_history,310.0,-0.5900984393828071,-1.7065839332178987,0.685117509063706,64,27-08-26/0/map1-0.05-data-2026.08.27-14.14.18.398.jpk-force-map,27-08-26/0/map1-0.05-data-2026.08.27-14.27.55.012.jpk-force-map
1,0.05,0.049361446369162475,3.5,1787833593.719625,6.80558541615804,linear_drift_corrected,F_sym,315.0,-0.1352207952948977,-1.2512980256237758,1.1936638759203217,64,27-08-26/0/map1-0.05-data-2026.08.27-14.14.18.398.jpk-force-map,27-08-26/0/map1-0.05-data-2026.08.27-14.27.55.012.jpk-force-map
1,0.05,0.049361446369162475,3.5,1787833593.719625,6.80558541615804,linear_drift_corrected,F_history,315.0,-0.2877972607784801,-1.4683131306716348,1.0110918442677792,64,27-08-26/0/map1-0.05-data-2026.08.27-14.14.18.398.jpk-force-map,27-08-26/0/map1-0.05-data-2026.08.27-14.27.55.012.jpk-force-map
1,0.05,0.049361446369162475,3.5,1787833593.719625,6.80558541615804,linear_drift_corrected,F_sym,320.0,0.003446003028372375,-1.314448414346241,0.8176764421794139,64,27-08-26/0/map1-0.05-data-2026.08.27-14.14.18.398.jpk-force-map,27-08-26/0/map1-0.05-data-2026.08.27-14.27.55.012.jpk-force-map
1,0.05,0.049361446369162475,3.5,1787833593.719625,6.80558541615804,linear_drift_corrected,F_history,320.0,-0.5408385340395998,-1.4069406397505806,0.9049227367056073,64,27-08-26/0/map1-0.05-data-2026.08.27-14.14.18.398.jpk-force-map,27-08-26/0/map1-0.05-data-2026.08.27-14.27.55.012.jpk-force-map
1,0.05,0.049361446369162475,3.5,1787833593.719625,6.80558541615804,linear_drift_corrected,F_sym,325.0,0.24975549019428933,-0.7676725397947998,1.1722614832219453,64,27-08-26/0/map1-0.05-data-2026.08.27-14.14.18.398.jpk-force-map,27-08-26/0/map1-0.05-data-2026.08.27-14.27.55.012.jpk-force-map
1,0.05,0.049361446369162475,3.5,1787833593.719625,6.80558541615804,linear_drift_corrected,F_history,325.0,-0.006813056919326446,-1.3058309099946712,0.6879966881702408,64,27-08-26/0/map1-0.05-data-2026.08.27-14.14.18.398.jpk-force-map,27-08-26/0/map1-0.05-data-2026.08.27-14.27.55.012.jpk-force-map
1,0.05,0.049361446369162475,3.5,1787833593.719625,6.80558541615804,linear_drift_corrected,F_sym,330.0,0.10306345892021518,-0.8145962025534937,1.3358666292072603,64,27-08-26/0/map1-0.05-data-2026.08.27-14.14.18.398.jpk-force-map,27-08-26/0/map1-0.05-data-2026.08.27-14.27.55.012.jpk-force-map
1,0.05,0.049361446369162475,3.5,1787833593.719625,6.80558541615804,linear_drift_corrected,F_history,330.0,-0.007569655928219749,-1.017562280306569,1.5082045144758154,64,27-08-26/0/map1-0.05-data-2026.08.27-14.14.18.398.jpk-force-map,27-08-26/0/map1-0.05-data-2026.08.27-14.27.55.012.jpk-force-map
1,0.05,0.049361446369162475,3.5,1787833593.719625,6.80558541615804,linear_drift_corrected,F_sym,335.0,0.1555616769900465,-1.157409035971346,1.1926226567827516,64,27-08-26/0/map1-0.05-data-2026.08.27-14.14.18.398.jpk-force-map,27-08-26/0/map1-0.05-data-2026.08.27-14.27.55.012.jpk-force-map
1,0.05,0.049361446369162475,3.5,1787833593.719625,6.80558541615804,linear_drift_corrected,F_history,335.0,-0.4448785751779666,-1.010175006756593,0.28735240868572753,64,27-08-26/0/map1-0.05-data-2026.08.27-14.14.18.398.jpk-force-map,27-08-26/0/map1-0.05-data-2026.08.27-14.27.55.012.jpk-force-map
1,0.05,0.049361446369162475,3.5,1787833593.719625,6.80558541615804,linear_drift_corrected,F_sym,340.0,0.07323410753797396,-1.4552638057753802,1.1815796717520861,64,27-08-26/0/map1-0.05-data-2026.08.27-14.14.18.398.jpk-force-map,27-08-26/0/map1-0.05-data-2026.08.27-14.27.55.012.jpk-force-map
1,0.05,0.049361446369162475,3.5,1787833593.719625,6.80558541615804,linear_drift_corrected,F_history,340.0,0.04079204145301374,-0.7937692000062812,0.7449117904284878,64,27-08-26/0/map1-0.05-data-2026.08.27-14.14.18.398.jpk-force-map,27-08-26/0/map1-0.05-data-2026.08.27-14.27.55.012.jpk-force-map
