Repository: Yikuan-Yan/AFM2026

# AFM2026

Reproducible analysis code, derived results, quality-control figures and experimental planning for silica colloidal-probe AFM measurements in water–glycerol mixtures at 25.6 °C.

## Repository contents

- `analysis/calibrate_cantilevers.py`: raw thermal-noise and hard-contact calibration workflow.
- `analysis/fit_glycerol_surface_forces.py`: raw reconstruction and silica sphere–plane surface-force fitting.
- `analysis/analyze_velocity_systematics.py`: contact, snap-in, pull-off, raster and acquisition-history diagnostics.
- `analysis/analyze_velocity_joint_fit.py`: same-pixel velocity comparisons, hydrodynamic shape tests and joint PB fits.

File: analysis/palindrome_27_08_26_full_results/palindrome_pair_curves.csv (part 3 of 30)
block,nominal_speed_um_per_s,actual_gap_speed_um_per_s,pair_midpoint_acquisition_order,pair_center_time_epoch_s,pair_half_span_min,baseline_method,quantity,distance_nm,median_pN,q25_pN,q75_pN,paired_pixel_count,early_source,late_source
1,0.05,0.049361446369162475,3.5,1787833593.719625,6.80558541615804,far_constant_referenced,F_sym,320.0,-0.2773172960547631,-1.4202296720278813,0.8813120626151751,64,27-08-26/0/map1-0.05-data-2026.08.27-14.14.18.398.jpk-force-map,27-08-26/0/map1-0.05-data-2026.08.27-14.27.55.012.jpk-force-map
1,0.05,0.049361446369162475,3.5,1787833593.719625,6.80558541615804,far_constant_referenced,F_history,320.0,-0.5001284643214661,-1.4783762722864209,0.8015096991208018,64,27-08-26/0/map1-0.05-data-2026.08.27-14.14.18.398.jpk-force-map,27-08-26/0/map1-0.05-data-2026.08.27-14.27.55.012.jpk-force-map
1,0.05,0.049361446369162475,3.5,1787833593.719625,6.80558541615804,far_constant_referenced,F_sym,325.0,-0.3004072747908523,-1.3692719656119574,0.9529545416488372,64,27-08-26/0/map1-0.05-data-2026.08.27-14.14.18.398.jpk-force-map,27-08-26/0/map1-0.05-data-2026.08.27-14.27.55.012.jpk-force-map
1,0.05,0.049361446369162475,3.5,1787833593.719625,6.80558541615804,far_constant_referenced,F_history,325.0,-0.3274287262438693,-1.686343458595608,1.0759110539307997,64,27-08-26/0/map1-0.05-data-2026.08.27-14.14.18.398.jpk-force-map,27-08-26/0/map1-0.05-data-2026.08.27-14.27.55.012.jpk-force-map
1,0.05,0.049361446369162475,3.5,1787833593.719625,6.80558541615804,far_constant_referenced,F_sym,330.0,-0.6168967672816539,-1.768922201992081,1.4797006203466332,64,27-08-26/0/map1-0.05-data-2026.08.27-14.14.18.398.jpk-force-map,27-08-26/0/map1-0.05-data-2026.08.27-14.27.55.012.jpk-force-map
1,0.05,0.049361446369162475,3.5,1787833593.719625,6.80558541615804,far_constant_referenced,F_history,330.0,0.09560248911877037,-1.575929650812299,1.3799825563142711,64,27-08-26/0/map1-0.05-data-2026.08.27-14.14.18.398.jpk-force-map,27-08-26/0/map1-0.05-data-2026.08.27-14.27.55.012.jpk-force-map
1,0.05,0.049361446369162475,3.5,1787833593.719625,6.80558541615804,far_constant_referenced,F_sym,335.0,-0.25273074462277184,-2.0418418310576305,0.8864283220496576,64,27-08-26/0/map1-0.05-data-2026.08.27-14.14.18.398.jpk-force-map,27-08-26/0/map1-0.05-data-2026.08.27-14.27.55.012.jpk-force-map
1,0.05,0.049361446369162475,3.5,1787833593.719625,6.80558541615804,far_constant_referenced,F_history,335.0,-0.5847798421260646,-1.5714191469928245,0.2872766310188972,64,27-08-26/0/map1-0.05-data-2026.08.27-14.14.18.398.jpk-force-map,27-08-26/0/map1-0.05-data-2026.08.27-14.27.55.012.jpk-force-map
1,0.05,0.049361446369162475,3.5,1787833593.719625,6.80558541615804,far_constant_referenced,F_sym,340.0,-1.0861198176775622,-2.9182959711917724,1.6519341641519334,64,27-08-26/0/map1-0.05-data-2026.08.27-14.14.18.398.jpk-force-map,27-08-26/0/map1-0.05-data-2026.08.27-14.27.55.012.jpk-force-map
1,0.05,0.049361446369162475,3.5,1787833593.719625,6.80558541615804,far_constant_referenced,F_history,340.0,-0.27196051600847204,-1.3005513666035569,1.0206982112585727,64,27-08-26/0/map1-0.05-data-2026.08.27-14.14.18.398.jpk-force-map,27-08-26/0/map1-0.05-data-2026.08.27-14.27.55.012.jpk-force-map
1,0.05,0.049361446369162475,3.5,1787833593.719625,6.80558541615804,far_constant_referenced,F_sym,345.0,-0.7287952701997771,-2.611062068171213,0.493079131821536,63,27-08-26/0/map1-0.05-data-2026.08.27-14.14.18.398.jpk-force-map,27-08-26/0/map1-0.05-data-2026.08.27-14.27.55.012.jpk-force-map
1,0.05,0.049361446369162475,3.5,1787833593.719625,6.80558541615804,far_constant_referenced,F_history,345.0,0.10947548045814082,-1.104120261491612,1.3760807775000719,63,27-08-26/0/map1-0.05-data-2026.08.27-14.14.18.398.jpk-force-map,27-08-26/0/map1-0.05-data-2026.08.27-14.27.55.012.jpk-force-map
1,0.05,0.049361446369162475,3.5,1787833593.719625,6.80558541615804,far_constant_referenced,F_sym,350.0,-1.5733373731069569,-3.28146130932979,0.1517892917993751,63,27-08-26/0/map1-0.05-data-2026.08.27-14.14.18.398.jpk-force-map,27-08-26/0/map1-0.05-data-2026.08.27-14.27.55.012.jpk-force-map
1,0.05,0.049361446369162475,3.5,1787833593.719625,6.80558541615804,far_constant_referenced,F_history,350.0,-0.39844466393063716,-1.8681740717521165,1.5283511105231509,63,27-08-26/0/map1-0.05-data-2026.08.27-14.14.18.398.jpk-force-map,27-08-26/0/map1-0.05-data-2026.08.27-14.27.55.012.jpk-force-map
1,0.05,0.049361446369162475,3.5,1787833593.719625,6.80558541615804,far_constant_referenced,F_sym,355.0,-1.4471145315284684,-2.577754417517534,0.6974177232213056,62,27-08-26/0/map1-0.05-data-2026.08.27-14.14.18.398.jpk-force-map,27-08-26/0/map1-0.05-data-2026.08.27-14.27.55.012.jpk-force-map
1,0.05,0.049361446369162475,3.5,1787833593.719625,6.80558541615804,far_constant_referenced,F_history,355.0,-0.3232893962080848,-1.4963915630518174,1.3579437417336497,62,27-08-26/0/map1-0.05-data-2026.08.27-14.14.18.398.jpk-force-map,27-08-26/0/map1-0.05-data-2026.08.27-14.27.55.012.jpk-force-map
1,0.05,0.049361446369162475,3.5,1787833593.719625,6.80558541615804,far_constant_referenced,F_sym,360.0,-1.1313673866050928,-2.9243802518541164,1.3861677962457724,60,27-08-26/0/map1-0.05-data-2026.08.27-14.14.18.398.jpk-force-map,27-08-26/0/map1-0.05-data-2026.08.27-14.27.55.012.jpk-force-map
1,0.05,0.049361446369162475,3.5,1787833593.719625,6.80558541615804,far_constant_referenced,F_history,360.0,-0.40258993274697863,-1.5665641939021004,0.9629227847837654,60,27-08-26/0/map1-0.05-data-2026.08.27-14.14.18.398.jpk-force-map,27-08-26/0/map1-0.05-data-2026.08.27-14.27.55.012.jpk-force-map
1,0.05,0.049361446369162475,3.5,1787833593.719625,6.80558541615804,far_constant_referenced,F_sym,365.0,2.095379937617804,-2.5979314243992166,3.424989757399252,9,27-08-26/0/map1-0.05-data-2026.08.27-14.14.18.398.jpk-force-map,27-08-26/0/map1-0.05-data-2026.08.27-14.27.55.012.jpk-force-map
1,0.05,0.049361446369162475,3.5,1787833593.719625,6.80558541615804,far_constant_referenced,F_history,365.0,1.1315989990461368,-2.50598722409249,2.0058706373321353,9,27-08-26/0/map1-0.05-data-2026.08.27-14.14.18.398.jpk-force-map,27-08-26/0/map1-0.05-data-2026.08.27-14.27.55.012.jpk-force-map
1,0.1,0.09846065227115142,3.5,1787833539.362125,18.078622915347417,linear_drift_corrected,F_sym,5.0,5638.003883755506,5449.6331724591055,5867.448104470745,64,27-08-26/0/map1-0.1-data-2026.08.27-14.04.47.122.jpk-force-map,27-08-26/0/map1-0.1-data-2026.08.27-14.40.56.507.jpk-force-map
1,0.1,0.09846065227115142,3.5,1787833539.362125,18.078622915347417,linear_drift_corrected,F_history,5.0,-388.7698860930948,-483.13777166056263,-297.32070623763605,64,27-08-26/0/map1-0.1-data-2026.08.27-14.04.47.122.jpk-force-map,27-08-26/0/map1-0.1-data-2026.08.27-14.40.56.507.jpk-force-map
1,0.1,0.09846065227115142,3.5,1787833539.362125,18.078622915347417,linear_drift_corrected,F_sym,10.0,3801.349747321024,3686.2923028397963,3973.055401008671,64,27-08-26/0/map1-0.1-data-2026.08.27-14.04.47.122.jpk-force-map,27-08-26/0/map1-0.1-data-2026.08.27-14.40.56.507.jpk-force-map
1,0.1,0.09846065227115142,3.5,1787833539.362125,18.078622915347417,linear_drift_corrected,F_history,10.0,-440.94745343675174,-509.62581083355093,-355.3541211168471,64,27-08-26/0/map1-0.1-data-2026.08.27-14.04.47.122.jpk-force-map,27-08-26/0/map1-0.1-data-2026.08.27-14.40.56.507.jpk-force-map
1,0.1,0.09846065227115142,3.5,1787833539.362125,18.078622915347417,linear_drift_corrected,F_sym,15.0,2543.0456448820223,2464.8275318966885,2648.5676843014217,64,27-08-26/0/map1-0.1-data-2026.08.27-14.04.47.122.jpk-force-map,27-08-26/0/map1-0.1-data-2026.08.27-14.40.56.507.jpk-force-map
1,0.1,0.09846065227115142,3.5,1787833539.362125,18.078622915347417,linear_drift_corrected,F_history,15.0,-416.0820167611661,-446.9726998206927,-362.8227752361251,64,27-08-26/0/map1-0.1-data-2026.08.27-14.04.47.122.jpk-force-map,27-08-26/0/map1-0.1-data-2026.08.27-14.40.56.507.jpk-force-map
1,0.1,0.09846065227115142,3.5,1787833539.362125,18.078622915347417,linear_drift_corrected,F_sym,20.0,1736.8598111511014,1683.3471182421345,1820.880411949306,64,27-08-26/0/map1-0.1-data-2026.08.27-14.04.47.122.jpk-force-map,27-08-26/0/map1-0.1-data-2026.08.27-14.40.56.507.jpk-force-map
1,0.1,0.09846065227115142,3.5,1787833539.362125,18.078622915347417,linear_drift_corrected,F_history,20.0,-365.2497768399861,-393.2071245373779,-333.83472347242605,64,27-08-26/0/map1-0.1-data-2026.08.27-14.04.47.122.jpk-force-map,27-08-26/0/map1-0.1-data-2026.08.27-14.40.56.507.jpk-force-map
1,0.1,0.09846065227115142,3.5,1787833539.362125,18.078622915347417,linear_drift_corrected,F_sym,25.0,1207.6254583033237,1164.31429304913,1261.3410330044792,64,27-08-26/0/map1-0.1-data-2026.08.27-14.04.47.122.jpk-force-map,27-08-26/0/map1-0.1-data-2026.08.27-14.40.56.507.jpk-force-map
1,0.1,0.09846065227115142,3.5,1787833539.362125,18.078622915347417,linear_drift_corrected,F_history,25.0,-316.2099736905463,-342.594476423873,-299.6490407160319,64,27-08-26/0/map1-0.1-data-2026.08.27-14.04.47.122.jpk-force-map,27-08-26/0/map1-0.1-data-2026.08.27-14.40.56.507.jpk-force-map
1,0.1,0.09846065227115142,3.5,1787833539.362125,18.078622915347417,linear_drift_corrected,F_sym,30.0,846.2668508579005,816.5392074253461,882.0727028986212,64,27-08-26/0/map1-0.1-data-2026.08.27-14.04.47.122.jpk-force-map,27-08-26/0/map1-0.1-data-2026.08.27-14.40.56.507.jpk-force-map
1,0.1,0.09846065227115142,3.5,1787833539.362125,18.078622915347417,linear_drift_corrected,F_history,30.0,-268.01787139763144,-287.43235007379167,-253.56778991023606,64,27-08-26/0/map1-0.1-data-2026.08.27-14.04.47.122.jpk-force-map,27-08-26/0/map1-0.1-data-2026.08.27-14.40.56.507.jpk-force-map
1,0.1,0.09846065227115142,3.5,1787833539.362125,18.078622915347417,linear_drift_corrected,F_sym,35.0,601.2250253988744,571.9645808895573,623.5453428974473,64,27-08-26/0/map1-0.1-data-2026.08.27-14.04.47.122.jpk-force-map,27-08-26/0/map1-0.1-data-2026.08.27-14.40.56.507.jpk-force-map
1,0.1,0.09846065227115142,3.5,1787833539.362125,18.078622915347417,linear_drift_corrected,F_history,35.0,-221.80958162944992,-239.06813808269914,-212.78655335235453,64,27-08-26/0/map1-0.1-data-2026.08.27-14.04.47.122.jpk-force-map,27-08-26/0/map1-0.1-data-2026.08.27-14.40.56.507.jpk-force-map
1,0.1,0.09846065227115142,3.5,1787833539.362125,18.078622915347417,linear_drift_corrected,F_sym,40.0,422.0012620038709,402.96855130454753,443.4768617586787,64,27-08-26/0/map1-0.1-data-2026.08.27-14.04.47.122.jpk-force-map,27-08-26/0/map1-0.1-data-2026.08.27-14.40.56.507.jpk-force-map
1,0.1,0.09846065227115142,3.5,1787833539.362125,18.078622915347417,linear_drift_corrected,F_history,40.0,-181.8640572633647,-193.99503430748612,-171.4818121900216,64,27-08-26/0/map1-0.1-data-2026.08.27-14.04.47.122.jpk-force-map,27-08-26/0/map1-0.1-data-2026.08.27-14.40.56.507.jpk-force-map
1,0.1,0.09846065227115142,3.5,1787833539.362125,18.078622915347417,linear_drift_corrected,F_sym,45.0,302.372123201795,283.22623618692376,316.96386575815984,64,27-08-26/0/map1-0.1-data-2026.08.27-14.04.47.122.jpk-force-map,27-08-26/0/map1-0.1-data-2026.08.27-14.40.56.507.jpk-force-map
1,0.1,0.09846065227115142,3.5,1787833539.362125,18.078622915347417,linear_drift_corrected,F_history,45.0,-144.69748881292765,-159.35984769978546,-136.80037726832887,64,27-08-26/0/map1-0.1-data-2026.08.27-14.04.47.122.jpk-force-map,27-08-26/0/map1-0.1-data-2026.08.27-14.40.56.507.jpk-force-map
1,0.1,0.09846065227115142,3.5,1787833539.362125,18.078622915347417,linear_drift_corrected,F_sym,50.0,219.25172054156556,200.07406072431326,230.25358038983828,64,27-08-26/0/map1-0.1-data-2026.08.27-14.04.47.122.jpk-force-map,27-08-26/0/map1-0.1-data-2026.08.27-14.40.56.507.jpk-force-map
1,0.1,0.09846065227115142,3.5,1787833539.362125,18.078622915347417,linear_drift_corrected,F_history,50.0,-114.2299327647521,-127.04194722098498,-105.11957638996662,64,27-08-26/0/map1-0.1-data-2026.08.27-14.04.47.122.jpk-force-map,27-08-26/0/map1-0.1-data-2026.08.27-14.40.56.507.jpk-force-map
1,0.1,0.09846065227115142,3.5,1787833539.362125,18.078622915347417,linear_drift_corrected,F_sym,55.0,154.84233324370854,140.20857297229824,166.37506775063503,64,27-08-26/0/map1-0.1-data-2026.08.27-14.04.47.122.jpk-force-map,27-08-26/0/map1-0.1-data-2026.08.27-14.40.56.507.jpk-force-map
1,0.1,0.09846065227115142,3.5,1787833539.362125,18.078622915347417,linear_drift_corrected,F_history,55.0,-89.09204606035628,-100.05876456399638,-80.68475425676937,64,27-08-26/0/map1-0.1-data-2026.08.27-14.04.47.122.jpk-force-map,27-08-26/0/map1-0.1-data-2026.08.27-14.40.56.507.jpk-force-map
1,0.1,0.09846065227115142,3.5,1787833539.362125,18.078622915347417,linear_drift_corrected,F_sym,60.0,112.75241868850253,98.07945056135239,121.98391365498037,64,27-08-26/0/map1-0.1-data-2026.08.27-14.04.47.122.jpk-force-map,27-08-26/0/map1-0.1-data-2026.08.27-14.40.56.507.jpk-force-map
1,0.1,0.09846065227115142,3.5,1787833539.362125,18.078622915347417,linear_drift_corrected,F_history,60.0,-69.3624923412275,-79.55388312451709,-61.46695726182512,64,27-08-26/0/map1-0.1-data-2026.08.27-14.04.47.122.jpk-force-map,27-08-26/0/map1-0.1-data-2026.08.27-14.40.56.507.jpk-force-map
1,0.1,0.09846065227115142,3.5,1787833539.362125,18.078622915347417,linear_drift_corrected,F_sym,65.0,83.65206208616814,68.33199061499081,90.14541871126104,64,27-08-26/0/map1-0.1-data-2026.08.27-14.04.47.122.jpk-force-map,27-08-26/0/map1-0.1-data-2026.08.27-14.40.56.507.jpk-force-map
1,0.1,0.09846065227115142,3.5,1787833539.362125,18.078622915347417,linear_drift_corrected,F_history,65.0,-54.14841281533606,-61.10394521694607,-46.905889124037984,64,27-08-26/0/map1-0.1-data-2026.08.27-14.04.47.122.jpk-force-map,27-08-26/0/map1-0.1-data-2026.08.27-14.40.56.507.jpk-force-map
1,0.1,0.09846065227115142,3.5,1787833539.362125,18.078622915347417,linear_drift_corrected,F_sym,70.0,61.07816339502065,47.350227476340976,67.75367134603029,64,27-08-26/0/map1-0.1-data-2026.08.27-14.04.47.122.jpk-force-map,27-08-26/0/map1-0.1-data-2026.08.27-14.40.56.507.jpk-force-map
1,0.1,0.09846065227115142,3.5,1787833539.362125,18.078622915347417,linear_drift_corrected,F_history,70.0,-40.81707375201364,-48.77719259898731,-35.200734310238744,64,27-08-26/0/map1-0.1-data-2026.08.27-14.04.47.122.jpk-force-map,27-08-26/0/map1-0.1-data-2026.08.27-14.40.56.507.jpk-force-map
1,0.1,0.09846065227115142,3.5,1787833539.362125,18.078622915347417,linear_drift_corrected,F_sym,75.0,45.43547500237605,32.963808954993304,53.044582073557486,64,27-08-26/0/map1-0.1-data-2026.08.27-14.04.47.122.jpk-force-map,27-08-26/0/map1-0.1-data-2026.08.27-14.40.56.507.jpk-force-map
1,0.1,0.09846065227115142,3.5,1787833539.362125,18.078622915347417,linear_drift_corrected,F_history,75.0,-32.51475621477405,-39.527933514460116,-26.058257897210986,64,27-08-26/0/map1-0.1-data-2026.08.27-14.04.47.122.jpk-force-map,27-08-26/0/map1-0.1-data-2026.08.27-14.40.56.507.jpk-force-map
1,0.1,0.09846065227115142,3.5,1787833539.362125,18.078622915347417,linear_drift_corrected,F_sym,80.0,34.785054954228364,23.008810454513306,41.21878471234217,64,27-08-26/0/map1-0.1-data-2026.08.27-14.04.47.122.jpk-force-map,27-08-26/0/map1-0.1-data-2026.08.27-14.40.56.507.jpk-force-map
1,0.1,0.09846065227115142,3.5,1787833539.362125,18.078622915347417,linear_drift_corrected,F_history,80.0,-23.786427657741207,-31.804598303378114,-18.912079550457094,64,27-08-26/0/map1-0.1-data-2026.08.27-14.04.47.122.jpk-force-map,27-08-26/0/map1-0.1-data-2026.08.27-14.40.56.507.jpk-force-map
1,0.1,0.09846065227115142,3.5,1787833539.362125,18.078622915347417,linear_drift_corrected,F_sym,85.0,28.038440347123196,16.25655145944498,34.20589665993572,64,27-08-26/0/map1-0.1-data-2026.08.27-14.04.47.122.jpk-force-map,27-08-26/0/map1-0.1-data-2026.08.27-14.40.56.507.jpk-force-map
1,0.1,0.09846065227115142,3.5,1787833539.362125,18.078622915347417,linear_drift_corrected,F_history,85.0,-19.53995784658528,-26.15581500991045,-13.551785657804906,64,27-08-26/0/map1-0.1-data-2026.08.27-14.04.47.122.jpk-force-map,27-08-26/0/map1-0.1-data-2026.08.27-14.40.56.507.jpk-force-map
1,0.1,0.09846065227115142,3.5,1787833539.362125,18.078622915347417,linear_drift_corrected,F_sym,90.0,22.31269730320708,11.847498395688469,27.360633854202703,64,27-08-26/0/map1-0.1-data-2026.08.27-14.04.47.122.jpk-force-map,27-08-26/0/map1-0.1-data-2026.08.27-14.40.56.507.jpk-force-map
1,0.1,0.09846065227115142,3.5,1787833539.362125,18.078622915347417,linear_drift_corrected,F_history,90.0,-16.499074826718726,-20.406707965298022,-9.02235864132458,64,27-08-26/0/map1-0.1-data-2026.08.27-14.04.47.122.jpk-force-map,27-08-26/0/map1-0.1-data-2026.08.27-14.40.56.507.jpk-force-map
1,0.1,0.09846065227115142,3.5,1787833539.362125,18.078622915347417,linear_drift_corrected,F_sym,95.0,17.54487750720332,8.889423430278748,24.752834394582546,64,27-08-26/0/map1-0.1-data-2026.08.27-14.04.47.122.jpk-force-map,27-08-26/0/map1-0.1-data-2026.08.27-14.40.56.507.jpk-force-map
1,0.1,0.09846065227115142,3.5,1787833539.362125,18.078622915347417,linear_drift_corrected,F_history,95.0,-12.605081337106615,-16.280454707565287,-6.049549958518785,64,27-08-26/0/map1-0.1-data-2026.08.27-14.04.47.122.jpk-force-map,27-08-26/0/map1-0.1-data-2026.08.27-14.40.56.507.jpk-force-map
1,0.1,0.09846065227115142,3.5,1787833539.362125,18.078622915347417,linear_drift_corrected,F_sym,100.0,13.765234703981378,4.891439969555307,21.384241925568823,64,27-08-26/0/map1-0.1-data-2026.08.27-14.04.47.122.jpk-force-map,27-08-26/0/map1-0.1-data-2026.08.27-14.40.56.507.jpk-force-map
1,0.1,0.09846065227115142,3.5,1787833539.362125,18.078622915347417,linear_drift_corrected,F_history,100.0,-9.820168959740492,-14.934072981390168,-3.838000411792946,64,27-08-26/0/map1-0.1-data-2026.08.27-14.04.47.122.jpk-force-map,27-08-26/0/map1-0.1-data-2026.08.27-14.40.56.507.jpk-force-map
1,0.1,0.09846065227115142,3.5,1787833539.362125,18.078622915347417,linear_drift_corrected,F_sym,105.0,13.174883397664463,4.026110737237865,17.295759101251512,64,27-08-26/0/map1-0.1-data-2026.08.27-14.04.47.122.jpk-force-map,27-08-26/0/map1-0.1-data-2026.08.27-14.40.56.507.jpk-force-map
1,0.1,0.09846065227115142,3.5,1787833539.362125,18.078622915347417,linear_drift_corrected,F_history,105.0,-7.9299274612661,-12.73495677743211,-1.6978585394101848,64,27-08-26/0/map1-0.1-data-2026.08.27-14.04.47.122.jpk-force-map,27-08-26/0/map1-0.1-data-2026.08.27-14.40.56.507.jpk-force-map
1,0.1,0.09846065227115142,3.5,1787833539.362125,18.078622915347417,linear_drift_corrected,F_sym,110.0,11.257546204663868,3.1803550086829255,16.28479206744325,64,27-08-26/0/map1-0.1-data-2026.08.27-14.04.47.122.jpk-force-map,27-08-26/0/map1-0.1-data-2026.08.27-14.40.56.507.jpk-force-map
1,0.1,0.09846065227115142,3.5,1787833539.362125,18.078622915347417,linear_drift_corrected,F_history,110.0,-5.854483642190667,-10.627978641831945,-1.5956906469171708,64,27-08-26/0/map1-0.1-data-2026.08.27-14.04.47.122.jpk-force-map,27-08-26/0/map1-0.1-data-2026.08.27-14.40.56.507.jpk-force-map
1,0.1,0.09846065227115142,3.5,1787833539.362125,18.078622915347417,linear_drift_corrected,F_sym,115.0,9.352453498617697,2.0497810485910417,15.042723134180918,64,27-08-26/0/map1-0.1-data-2026.08.27-14.04.47.122.jpk-force-map,27-08-26/0/map1-0.1-data-2026.08.27-14.40.56.507.jpk-force-map
1,0.1,0.09846065227115142,3.5,1787833539.362125,18.078622915347417,linear_drift_corrected,F_history,115.0,-5.3860049226091,-9.812051155498878,0.11485654905226717,64,27-08-26/0/map1-0.1-data-2026.08.27-14.04.47.122.jpk-force-map,27-08-26/0/map1-0.1-data-2026.08.27-14.40.56.507.jpk-force-map
1,0.1,0.09846065227115142,3.5,1787833539.362125,18.078622915347417,linear_drift_corrected,F_sym,120.0,8.20479595656094,0.2563120330131907,15.109658079134633,64,27-08-26/0/map1-0.1-data-2026.08.27-14.04.47.122.jpk-force-map,27-08-26/0/map1-0.1-data-2026.08.27-14.40.56.507.jpk-force-map
1,0.1,0.09846065227115142,3.5,1787833539.362125,18.078622915347417,linear_drift_corrected,F_history,120.0,-3.6985081120615253,-8.971192325176101,1.6175878370194607,64,27-08-26/0/map1-0.1-data-2026.08.27-14.04.47.122.jpk-force-map,27-08-26/0/map1-0.1-data-2026.08.27-14.40.56.507.jpk-force-map
1,0.1,0.09846065227115142,3.5,1787833539.362125,18.078622915347417,linear_drift_corrected,F_sym,125.0,8.303194656033353,0.1397816845750406,13.262681519151386,64,27-08-26/0/map1-0.1-data-2026.08.27-14.04.47.122.jpk-force-map,27-08-26/0/map1-0.1-data-2026.08.27-14.40.56.507.jpk-force-map
1,0.1,0.09846065227115142,3.5,1787833539.362125,18.078622915347417,linear_drift_corrected,F_history,125.0,-3.1761152132651027,-8.249138140777617,3.272719342834405,64,27-08-26/0/map1-0.1-data-2026.08.27-14.04.47.122.jpk-force-map,27-08-26/0/map1-0.1-data-2026.08.27-14.40.56.507.jpk-force-map
1,0.1,0.09846065227115142,3.5,1787833539.362125,18.078622915347417,linear_drift_corrected,F_sym,130.0,7.046288966136884,-0.29113421851362675,13.790755705811236,64,27-08-26/0/map1-0.1-data-2026.08.27-14.04.47.122.jpk-force-map,27-08-26/0/map1-0.1-data-2026.08.27-14.40.56.507.jpk-force-map
1,0.1,0.09846065227115142,3.5,1787833539.362125,18.078622915347417,linear_drift_corrected,F_history,130.0,-2.1372498802460824,-7.914184530141661,2.108654211095405,64,27-08-26/0/map1-0.1-data-2026.08.27-14.04.47.122.jpk-force-map,27-08-26/0/map1-0.1-data-2026.08.27-14.40.56.507.jpk-force-map
1,0.1,0.09846065227115142,3.5,1787833539.362125,18.078622915347417,linear_drift_corrected,F_sym,135.0,6.865843961394002,0.3449047194594689,13.04479188231452,64,27-08-26/0/map1-0.1-data-2026.08.27-14.04.47.122.jpk-force-map,27-08-26/0/map1-0.1-data-2026.08.27-14.40.56.507.jpk-force-map
1,0.1,0.09846065227115142,3.5,1787833539.362125,18.078622915347417,linear_drift_corrected,F_history,135.0,-1.7669526049734945,-7.539116275418312,2.0715543193250503,64,27-08-26/0/map1-0.1-data-2026.08.27-14.04.47.122.jpk-force-map,27-08-26/0/map1-0.1-data-2026.08.27-14.40.56.507.jpk-force-map
1,0.1,0.09846065227115142,3.5,1787833539.362125,18.078622915347417,linear_drift_corrected,F_sym,140.0,8.174568637551005,-0.3993724572686652,13.202566403299524,64,27-08-26/0/map1-0.1-data-2026.08.27-14.04.47.122.jpk-force-map,27-08-26/0/map1-0.1-data-2026.08.27-14.40.56.507.jpk-force-map
1,0.1,0.09846065227115142,3.5,1787833539.362125,18.078622915347417,linear_drift_corrected,F_history,140.0,-2.116671687761979,-6.897536593491347,2.0509995139211274,64,27-08-26/0/map1-0.1-data-2026.08.27-14.04.47.122.jpk-force-map,27-08-26/0/map1-0.1-data-2026.08.27-14.40.56.507.jpk-force-map
1,0.1,0.09846065227115142,3.5,1787833539.362125,18.078622915347417,linear_drift_corrected,F_sym,145.0,7.399607497025203,-0.5667668976039539,12.242526744757352,64,27-08-26/0/map1-0.1-data-2026.08.27-14.04.47.122.jpk-force-map,27-08-26/0/map1-0.1-data-2026.08.27-14.40.56.507.jpk-force-map
1,0.1,0.09846065227115142,3.5,1787833539.362125,18.078622915347417,linear_drift_corrected,F_history,145.0,-0.9355632066025552,-7.626158910103277,2.819693261023744,64,27-08-26/0/map1-0.1-data-2026.08.27-14.04.47.122.jpk-force-map,27-08-26/0/map1-0.1-data-2026.08.27-14.40.56.507.jpk-force-map
1,0.1,0.09846065227115142,3.5,1787833539.362125,18.078622915347417,linear_drift_corrected,F_sym,150.0,6.887541293811427,-1.045608346246571,11.810561794070173,64,27-08-26/0/map1-0.1-data-2026.08.27-14.04.47.122.jpk-force-map,27-08-26/0/map1-0.1-data-2026.08.27-14.40.56.507.jpk-force-map
1,0.1,0.09846065227115142,3.5,1787833539.362125,18.078622915347417,linear_drift_corrected,F_history,150.0,-0.8775184612114546,-6.103912488480013,3.0316903777377497,64,27-08-26/0/map1-0.1-data-2026.08.27-14.04.47.122.jpk-force-map,27-08-26/0/map1-0.1-data-2026.08.27-14.40.56.507.jpk-force-map
1,0.1,0.09846065227115142,3.5,1787833539.362125,18.078622915347417,linear_drift_corrected,F_sym,155.0,5.01941906376406,-2.033453382193267,11.45872132286927,64,27-08-26/0/map1-0.1-data-2026.08.27-14.04.47.122.jpk-force-map,27-08-26/0/map1-0.1-data-2026.08.27-14.40.56.507.jpk-force-map
1,0.1,0.09846065227115142,3.5,1787833539.362125,18.078622915347417,linear_drift_corrected,F_history,155.0,-0.3684182441340753,-6.2918186483466,3.8953283967042687,64,27-08-26/0/map1-0.1-data-2026.08.27-14.04.47.122.jpk-force-map,27-08-26/0/map1-0.1-data-2026.08.27-14.40.56.507.jpk-force-map
1,0.1,0.09846065227115142,3.5,1787833539.362125,18.078622915347417,linear_drift_corrected,F_sym,160.0,5.853370767282632,-1.4962781543553474,11.765782509572123,64,27-08-26/0/map1-0.1-data-2026.08.27-14.04.47.122.jpk-force-map,27-08-26/0/map1-0.1-data-2026.08.27-14.40.56.507.jpk-force-map
1,0.1,0.09846065227115142,3.5,1787833539.362125,18.078622915347417,linear_drift_corrected,F_history,160.0,-0.8316040785551055,-5.178386928019448,3.154241996960316,64,27-08-26/0/map1-0.1-data-2026.08.27-14.04.47.122.jpk-force-map,27-08-26/0/map1-0.1-data-2026.08.27-14.40.56.507.jpk-force-map
1,0.1,0.09846065227115142,3.5,1787833539.362125,18.078622915347417,linear_drift_corrected,F_sym,165.0,5.769731904857915,-2.0573514797395256,10.831786978781512,64,27-08-26/0/map1-0.1-data-2026.08.27-14.04.47.122.jpk-force-map,27-08-26/0/map1-0.1-data-2026.08.27-14.40.56.507.jpk-force-map
1,0.1,0.09846065227115142,3.5,1787833539.362125,18.078622915347417,linear_drift_corrected,F_history,165.0,-0.9784873426740466,-5.013631427319915,2.7494594839507416,64,27-08-26/0/map1-0.1-data-2026.08.27-14.04.47.122.jpk-force-map,27-08-26/0/map1-0.1-data-2026.08.27-14.40.56.507.jpk-force-map
1,0.1,0.09846065227115142,3.5,1787833539.362125,18.078622915347417,linear_drift_corrected,F_sym,170.0,5.446069155556259,-1.6395472160930697,11.645830488814926,64,27-08-26/0/map1-0.1-data-2026.08.27-14.04.47.122.jpk-force-map,27-08-26/0/map1-0.1-data-2026.08.27-14.40.56.507.jpk-force-map
1,0.1,0.09846065227115142,3.5,1787833539.362125,18.078622915347417,linear_drift_corrected,F_history,170.0,-1.3357383310222086,-4.355588227057337,3.8735704616952047,64,27-08-26/0/map1-0.1-data-2026.08.27-14.04.47.122.jpk-force-map,27-08-26/0/map1-0.1-data-2026.08.27-14.40.56.507.jpk-force-map
1,0.1,0.09846065227115142,3.5,1787833539.362125,18.078622915347417,linear_drift_corrected,F_sym,175.0,5.36874886656665,-2.7246161474134953,11.408390670025657,64,27-08-26/0/map1-0.1-data-2026.08.27-14.04.47.122.jpk-force-map,27-08-26/0/map1-0.1-data-2026.08.27-14.40.56.507.jpk-force-map
1,0.1,0.09846065227115142,3.5,1787833539.362125,18.078622915347417,linear_drift_corrected,F_history,175.0,-0.7304130664820863,-4.131389452099352,3.208891577987224,64,27-08-26/0/map1-0.1-data-2026.08.27-14.04.47.122.jpk-force-map,27-08-26/0/map1-0.1-data-2026.08.27-14.40.56.507.jpk-force-map
1,0.1,0.09846065227115142,3.5,1787833539.362125,18.078622915347417,linear_drift_corrected,F_sym,180.0,5.1491916127204185,-0.32916268729994436,9.041248455050438,64,27-08-26/0/map1-0.1-data-2026.08.27-14.04.47.122.jpk-force-map,27-08-26/0/map1-0.1-data-2026.08.27-14.40.56.507.jpk-force-map
1,0.1,0.09846065227115142,3.5,1787833539.362125,18.078622915347417,linear_drift_corrected,F_history,180.0,-0.12073915576726657,-3.7374579758484003,2.9033386810841257,64,27-08-26/0/map1-0.1-data-2026.08.27-14.04.47.122.jpk-force-map,27-08-26/0/map1-0.1-data-2026.08.27-14.40.56.507.jpk-force-map
1,0.1,0.09846065227115142,3.5,1787833539.362125,18.078622915347417,linear_drift_corrected,F_sym,185.0,4.742445024817075,-0.7738297785315043,10.408837991434861,64,27-08-26/0/map1-0.1-data-2026.08.27-14.04.47.122.jpk-force-map,27-08-26/0/map1-0.1-data-2026.08.27-14.40.56.507.jpk-force-map
1,0.1,0.09846065227115142,3.5,1787833539.362125,18.078622915347417,linear_drift_corrected,F_history,185.0,-0.17364752020150356,-4.236059730984653,3.0946867937428637,64,27-08-26/0/map1-0.1-data-2026.08.27-14.04.47.122.jpk-force-map,27-08-26/0/map1-0.1-data-2026.08.27-14.40.56.507.jpk-force-map
1,0.1,0.09846065227115142,3.5,1787833539.362125,18.078622915347417,linear_drift_corrected,F_sym,190.0,4.239913540405597,-0.7969305005677156,11.000490839562751,64,27-08-26/0/map1-0.1-data-2026.08.27-14.04.47.122.jpk-force-map,27-08-26/0/map1-0.1-data-2026.08.27-14.40.56.507.jpk-force-map
1,0.1,0.09846065227115142,3.5,1787833539.362125,18.078622915347417,linear_drift_corrected,F_history,190.0,-0.6265484982484248,-3.241493642608698,2.889324929659647,64,27-08-26/0/map1-0.1-data-2026.08.27-14.04.47.122.jpk-force-map,27-08-26/0/map1-0.1-data-2026.08.27-14.40.56.507.jpk-force-map
1,0.1,0.09846065227115142,3.5,1787833539.362125,18.078622915347417,linear_drift_corrected,F_sym,195.0,4.291766251826935,-2.1060343278492057,10.240805981407378,64,27-08-26/0/map1-0.1-data-2026.08.27-14.04.47.122.jpk-force-map,27-08-26/0/map1-0.1-data-2026.08.27-14.40.56.507.jpk-force-map
1,0.1,0.09846065227115142,3.5,1787833539.362125,18.078622915347417,linear_drift_corrected,F_history,195.0,-0.5000864079508831,-3.601466166681459,3.665498101119266,64,27-08-26/0/map1-0.1-data-2026.08.27-14.04.47.122.jpk-force-map,27-08-26/0/map1-0.1-data-2026.08.27-14.40.56.507.jpk-force-map
1,0.1,0.09846065227115142,3.5,1787833539.362125,18.078622915347417,linear_drift_corrected,F_sym,200.0,3.980131816185192,-1.6713527934456234,8.361784305585076,64,27-08-26/0/map1-0.1-data-2026.08.27-14.04.47.122.jpk-force-map,27-08-26/0/map1-0.1-data-2026.08.27-14.40.56.507.jpk-force-map
1,0.1,0.09846065227115142,3.5,1787833539.362125,18.078622915347417,linear_drift_corrected,F_history,200.0,-0.03583101298636482,-3.421983316691933,3.001242708005581,64,27-08-26/0/map1-0.1-data-2026.08.27-14.04.47.122.jpk-force-map,27-08-26/0/map1-0.1-data-2026.08.27-14.40.56.507.jpk-force-map
1,0.1,0.09846065227115142,3.5,1787833539.362125,18.078622915347417,linear_drift_corrected,F_sym,205.0,3.5348923013309514,-1.7606347512435832,8.715702353889267,64,27-08-26/0/map1-0.1-data-2026.08.27-14.04.47.122.jpk-force-map,27-08-26/0/map1-0.1-data-2026.08.27-14.40.56.507.jpk-force-map
1,0.1,0.09846065227115142,3.5,1787833539.362125,18.078622915347417,linear_drift_corrected,F_history,205.0,0.1126349201479041,-3.491225817084979,3.1317041333207802,64,27-08-26/0/map1-0.1-data-2026.08.27-14.04.47.122.jpk-force-map,27-08-26/0/map1-0.1-data-2026.08.27-14.40.56.507.jpk-force-map
1,0.1,0.09846065227115142,3.5,1787833539.362125,18.078622915347417,linear_drift_corrected,F_sym,210.0,3.9914085766913496,-1.181228172009015,7.964271996586051,64,27-08-26/0/map1-0.1-data-2026.08.27-14.04.47.122.jpk-force-map,27-08-26/0/map1-0.1-data-2026.08.27-14.40.56.507.jpk-force-map
1,0.1,0.09846065227115142,3.5,1787833539.362125,18.078622915347417,linear_drift_corrected,F_history,210.0,-0.2568718500670273,-2.827098291902829,2.864771211640563,64,27-08-26/0/map1-0.1-data-2026.08.27-14.04.47.122.jpk-force-map,27-08-26/0/map1-0.1-data-2026.08.27-14.40.56.507.jpk-force-map
1,0.1,0.09846065227115142,3.5,1787833539.362125,18.078622915347417,linear_drift_corrected,F_sym,215.0,3.0870457274067773,-1.4868681172813298,7.460177796946955,64,27-08-26/0/map1-0.1-data-2026.08.27-14.04.47.122.jpk-force-map,27-08-26/0/map1-0.1-data-2026.08.27-14.40.56.507.jpk-force-map
1,0.1,0.09846065227115142,3.5,1787833539.362125,18.078622915347417,linear_drift_corrected,F_history,215.0,-0.24941181363900028,-2.300872716002817,2.1648269080173166,64,27-08-26/0/map1-0.1-data-2026.08.27-14.04.47.122.jpk-force-map,27-08-26/0/map1-0.1-data-2026.08.27-14.40.56.507.jpk-force-map
1,0.1,0.09846065227115142,3.5,1787833539.362125,18.078622915347417,linear_drift_corrected,F_sym,220.0,2.8207941983537403,-1.1540086291168057,6.6392728784582715,64,27-08-26/0/map1-0.1-data-2026.08.27-14.04.47.122.jpk-force-map,27-08-26/0/map1-0.1-data-2026.08.27-14.40.56.507.jpk-force-map
1,0.1,0.09846065227115142,3.5,1787833539.362125,18.078622915347417,linear_drift_corrected,F_history,220.0,0.19036145720582143,-2.80859050943168,2.8811797029554507,64,27-08-26/0/map1-0.1-data-2026.08.27-14.04.47.122.jpk-force-map,27-08-26/0/map1-0.1-data-2026.08.27-14.40.56.507.jpk-force-map
1,0.1,0.09846065227115142,3.5,1787833539.362125,18.078622915347417,linear_drift_corrected,F_sym,225.0,3.3621330467471804,-1.1020041389955972,6.921741501124886,64,27-08-26/0/map1-0.1-data-2026.08.27-14.04.47.122.jpk-force-map,27-08-26/0/map1-0.1-data-2026.08.27-14.40.56.507.jpk-force-map
1,0.1,0.09846065227115142,3.5,1787833539.362125,18.078622915347417,linear_drift_corrected,F_history,225.0,-0.14377127210952534,-2.35537145360544,2.462803995755,64,27-08-26/0/map1-0.1-data-2026.08.27-14.04.47.122.jpk-force-map,27-08-26/0/map1-0.1-data-2026.08.27-14.40.56.507.jpk-force-map
1,0.1,0.09846065227115142,3.5,1787833539.362125,18.078622915347417,linear_drift_corrected,F_sym,230.0,3.0289999903465885,-1.4521551083566533,5.799916523814824,64,27-08-26/0/map1-0.1-data-2026.08.27-14.04.47.122.jpk-force-map,27-08-26/0/map1-0.1-data-2026.08.27-14.40.56.507.jpk-force-map
1,0.1,0.09846065227115142,3.5,1787833539.362125,18.078622915347417,linear_drift_corrected,F_history,230.0,0.6519661447252992,-2.4876329728898785,2.181932348336328,64,27-08-26/0/map1-0.1-data-2026.08.27-14.04.47.122.jpk-force-map,27-08-26/0/map1-0.1-data-2026.08.27-14.40.56.507.jpk-force-map
1,0.1,0.09846065227115142,3.5,1787833539.362125,18.078622915347417,linear_drift_corrected,F_sym,235.0,2.622600886675369,-1.6237783533184003,5.782769935381014,64,27-08-26/0/map1-0.1-data-2026.08.27-14.04.47.122.jpk-force-map,27-08-26/0/map1-0.1-data-2026.08.27-14.40.56.507.jpk-force-map
1,0.1,0.09846065227115142,3.5,1787833539.362125,18.078622915347417,linear_drift_corrected,F_history,235.0,0.3018164410803296,-1.2112741845003958,2.098388357909206,64,27-08-26/0/map1-0.1-data-2026.08.27-14.04.47.122.jpk-force-map,27-08-26/0/map1-0.1-data-2026.08.27-14.40.56.507.jpk-force-map
1,0.1,0.09846065227115142,3.5,1787833539.362125,18.078622915347417,linear_drift_corrected,F_sym,240.0,1.9881071699302437,-1.7566967377318907,5.066259348911304,64,27-08-26/0/map1-0.1-data-2026.08.27-14.04.47.122.jpk-force-map,27-08-26/0/map1-0.1-data-2026.08.27-14.40.56.507.jpk-force-map
1,0.1,0.09846065227115142,3.5,1787833539.362125,18.078622915347417,linear_drift_corrected,F_history,240.0,0.7636703759607021,-1.209976267710708,2.613970472477641,64,27-08-26/0/map1-0.1-data-2026.08.27-14.04.47.122.jpk-force-map,27-08-26/0/map1-0.1-data-2026.08.27-14.40.56.507.jpk-force-map
1,0.1,0.09846065227115142,3.5,1787833539.362125,18.078622915347417,linear_drift_corrected,F_sym,245.0,1.9142421137028198,-0.987296300163442,3.991879621684278,64,27-08-26/0/map1-0.1-data-2026.08.27-14.04.47.122.jpk-force-map,27-08-26/0/map1-0.1-data-2026.08.27-14.40.56.507.jpk-force-map
1,0.1,0.09846065227115142,3.5,1787833539.362125,18.078622915347417,linear_drift_corrected,F_history,245.0,0.5465745526026472,-1.354202728318066,2.276379892646069,64,27-08-26/0/map1-0.1-data-2026.08.27-14.04.47.122.jpk-force-map,27-08-26/0/map1-0.1-data-2026.08.27-14.40.56.507.jpk-force-map
1,0.1,0.09846065227115142,3.5,1787833539.362125,18.078622915347417,linear_drift_corrected,F_sym,250.0,1.2215779524674866,-1.1483829103563628,3.866775276788898,64,27-08-26/0/map1-0.1-data-2026.08.27-14.04.47.122.jpk-force-map,27-08-26/0/map1-0.1-data-2026.08.27-14.40.56.507.jpk-force-map
1,0.1,0.09846065227115142,3.5,1787833539.362125,18.078622915347417,linear_drift_corrected,F_history,250.0,0.1885895166885969,-1.2918968775303625,1.6777149209541775,64,27-08-26/0/map1-0.1-data-2026.08.27-14.04.47.122.jpk-force-map,27-08-26/0/map1-0.1-data-2026.08.27-14.40.56.507.jpk-force-map
1,0.1,0.09846065227115142,3.5,1787833539.362125,18.078622915347417,linear_drift_corrected,F_sym,255.0,1.1448205665248354,-0.6140527419931502,3.167436801098015,64,27-08-26/0/map1-0.1-data-2026.08.27-14.04.47.122.jpk-force-map,27-08-26/0/map1-0.1-data-2026.08.27-14.40.56.507.jpk-force-map
1,0.1,0.09846065227115142,3.5,1787833539.362125,18.078622915347417,linear_drift_corrected,F_history,255.0,0.39830697586826636,-1.766128762769188,2.032482936043184,64,27-08-26/0/map1-0.1-data-2026.08.27-14.04.47.122.jpk-force-map,27-08-26/0/map1-0.1-data-2026.08.27-14.40.56.507.jpk-force-map
1,0.1,0.09846065227115142,3.5,1787833539.362125,18.078622915347417,linear_drift_corrected,F_sym,260.0,0.9960268227736488,-0.7397909306437687,2.053972021552779,64,27-08-26/0/map1-0.1-data-2026.08.27-14.04.47.122.jpk-force-map,27-08-26/0/map1-0.1-data-2026.08.27-14.40.56.507.jpk-force-map
1,0.1,0.09846065227115142,3.5,1787833539.362125,18.078622915347417,linear_drift_corrected,F_history,260.0,-0.06755543124435559,-1.181154461477304,1.2398293813447014,64,27-08-26/0/map1-0.1-data-2026.08.27-14.04.47.122.jpk-force-map,27-08-26/0/map1-0.1-data-2026.08.27-14.40.56.507.jpk-force-map
1,0.1,0.09846065227115142,3.5,1787833539.362125,18.078622915347417,linear_drift_corrected,F_sym,265.0,0.08132380038705113,-0.6780056506343943,1.6387590501227378,64,27-08-26/0/map1-0.1-data-2026.08.27-14.04.47.122.jpk-force-map,27-08-26/0/map1-0.1-data-2026.08.27-14.40.56.507.jpk-force-map
1,0.1,0.09846065227115142,3.5,1787833539.362125,18.078622915347417,linear_drift_corrected,F_history,265.0,-0.32724924537017663,-1.1900105724825512,0.8219477739703598,64,27-08-26/0/map1-0.1-data-2026.08.27-14.04.47.122.jpk-force-map,27-08-26/0/map1-0.1-data-2026.08.27-14.40.56.507.jpk-force-map
1,0.1,0.09846065227115142,3.5,1787833539.362125,18.078622915347417,linear_drift_corrected,F_sym,270.0,0.36981708780168,-0.6838006027889747,1.2500420232877443,64,27-08-26/0/map1-0.1-data-2026.08.27-14.04.47.122.jpk-force-map,27-08-26/0/map1-0.1-data-2026.08.27-14.40.56.507.jpk-force-map
1,0.1,0.09846065227115142,3.5,1787833539.362125,18.078622915347417,linear_drift_corrected,F_history,270.0,0.1241678934952562,-1.1514269298550197,1.2187268512891674,64,27-08-26/0/map1-0.1-data-2026.08.27-14.04.47.122.jpk-force-map,27-08-26/0/map1-0.1-data-2026.08.27-14.40.56.507.jpk-force-map
1,0.1,0.09846065227115142,3.5,1787833539.362125,18.078622915347417,linear_drift_corrected,F_sym,275.0,0.34894523776808595,-0.6183449672986888,1.028393140933515,64,27-08-26/0/map1-0.1-data-2026.08.27-14.04.47.122.jpk-force-map,27-08-26/0/map1-0.1-data-2026.08.27-14.40.56.507.jpk-force-map
1,0.1,0.09846065227115142,3.5,1787833539.362125,18.078622915347417,linear_drift_corrected,F_history,275.0,0.12399185238948751,-1.0244592268843196,1.0954863080713602,64,27-08-26/0/map1-0.1-data-2026.08.27-14.04.47.122.jpk-force-map,27-08-26/0/map1-0.1-data-2026.08.27-14.40.56.507.jpk-force-map
1,0.1,0.09846065227115142,3.5,1787833539.362125,18.078622915347417,linear_drift_corrected,F_sym,280.0,0.6648299087506586,-0.5394533396655306,1.441741239083211,64,27-08-26/0/map1-0.1-data-2026.08.27-14.04.47.122.jpk-force-map,27-08-26/0/map1-0.1-data-2026.08.27-14.40.56.507.jpk-force-map
1,0.1,0.09846065227115142,3.5,1787833539.362125,18.078622915347417,linear_drift_corrected,F_history,280.0,0.16589820286605414,-1.4513121762139933,1.2752299351082876,64,27-08-26/0/map1-0.1-data-2026.08.27-14.04.47.122.jpk-force-map,27-08-26/0/map1-0.1-data-2026.08.27-14.40.56.507.jpk-force-map
1,0.1,0.09846065227115142,3.5,1787833539.362125,18.078622915347417,linear_drift_corrected,F_sym,285.0,0.5987197792017814,-0.9525220668060324,1.5753680259974785,64,27-08-26/0/map1-0.1-data-2026.08.27-14.04.47.122.jpk-force-map,27-08-26/0/map1-0.1-data-2026.08.27-14.40.56.507.jpk-force-map
1,0.1,0.09846065227115142,3.5,1787833539.362125,18.078622915347417,linear_drift_corrected,F_history,285.0,0.4510791181241143,-0.7111489188620683,1.376337695041871,64,27-08-26/0/map1-0.1-data-2026.08.27-14.04.47.122.jpk-force-map,27-08-26/0/map1-0.1-data-2026.08.27-14.40.56.507.jpk-force-map
1,0.1,0.09846065227115142,3.5,1787833539.362125,18.078622915347417,linear_drift_corrected,F_sym,290.0,0.07034739744721263,-1.3612019205634431,1.2481741200132364,64,27-08-26/0/map1-0.1-data-2026.08.27-14.04.47.122.jpk-force-map,27-08-26/0/map1-0.1-data-2026.08.27-14.40.56.507.jpk-force-map
1,0.1,0.09846065227115142,3.5,1787833539.362125,18.078622915347417,linear_drift_corrected,F_history,290.0,-0.23516344980972592,-1.6386034448739015,1.3870911419385197,64,27-08-26/0/map1-0.1-data-2026.08.27-14.04.47.122.jpk-force-map,27-08-26/0/map1-0.1-data-2026.08.27-14.40.56.507.jpk-force-map
1,0.1,0.09846065227115142,3.5,1787833539.362125,18.078622915347417,linear_drift_corrected,F_sym,295.0,-0.43972457262066533,-1.3320311510079306,1.5038286371953151,64,27-08-26/0/map1-0.1-data-2026.08.27-14.04.47.122.jpk-force-map,27-08-26/0/map1-0.1-data-2026.08.27-14.40.56.507.jpk-force-map
