Repository: Yikuan-Yan/AFM2026

# AFM2026

Reproducible analysis code, derived results, quality-control figures and experimental planning for silica colloidal-probe AFM measurements in water–glycerol mixtures at 25.6 °C.

## Repository contents

- `analysis/calibrate_cantilevers.py`: raw thermal-noise and hard-contact calibration workflow.
- `analysis/fit_glycerol_surface_forces.py`: raw reconstruction and silica sphere–plane surface-force fitting.
- `analysis/analyze_velocity_systematics.py`: contact, snap-in, pull-off, raster and acquisition-history diagnostics.
- `analysis/analyze_velocity_joint_fit.py`: same-pixel velocity comparisons, hydrodynamic shape tests and joint PB fits.

File: analysis/palindrome_27_08_26_full_results/palindrome_pair_curves.csv (part 4 of 30)
block,nominal_speed_um_per_s,actual_gap_speed_um_per_s,pair_midpoint_acquisition_order,pair_center_time_epoch_s,pair_half_span_min,baseline_method,quantity,distance_nm,median_pN,q25_pN,q75_pN,paired_pixel_count,early_source,late_source
1,0.1,0.09846065227115142,3.5,1787833539.362125,18.078622915347417,linear_drift_corrected,F_history,295.0,-0.46503810308372806,-1.6822966697330495,1.1386150560095474,64,27-08-26/0/map1-0.1-data-2026.08.27-14.04.47.122.jpk-force-map,27-08-26/0/map1-0.1-data-2026.08.27-14.40.56.507.jpk-force-map
1,0.1,0.09846065227115142,3.5,1787833539.362125,18.078622915347417,linear_drift_corrected,F_sym,300.0,-0.18979903981590854,-1.4422196489056747,0.8459600194938174,64,27-08-26/0/map1-0.1-data-2026.08.27-14.04.47.122.jpk-force-map,27-08-26/0/map1-0.1-data-2026.08.27-14.40.56.507.jpk-force-map
1,0.1,0.09846065227115142,3.5,1787833539.362125,18.078622915347417,linear_drift_corrected,F_history,300.0,0.4159511637556678,-0.6051085114711073,1.170193488266499,64,27-08-26/0/map1-0.1-data-2026.08.27-14.04.47.122.jpk-force-map,27-08-26/0/map1-0.1-data-2026.08.27-14.40.56.507.jpk-force-map
1,0.1,0.09846065227115142,3.5,1787833539.362125,18.078622915347417,linear_drift_corrected,F_sym,305.0,-0.7204785340830925,-1.691155900554762,0.7648160309835481,64,27-08-26/0/map1-0.1-data-2026.08.27-14.04.47.122.jpk-force-map,27-08-26/0/map1-0.1-data-2026.08.27-14.40.56.507.jpk-force-map
1,0.1,0.09846065227115142,3.5,1787833539.362125,18.078622915347417,linear_drift_corrected,F_history,305.0,-0.016984834942569305,-1.0454452754763914,1.456123555793954,64,27-08-26/0/map1-0.1-data-2026.08.27-14.04.47.122.jpk-force-map,27-08-26/0/map1-0.1-data-2026.08.27-14.40.56.507.jpk-force-map
1,0.1,0.09846065227115142,3.5,1787833539.362125,18.078622915347417,linear_drift_corrected,F_sym,310.0,-0.6259435943537608,-1.579887144329195,0.3571336444082117,64,27-08-26/0/map1-0.1-data-2026.08.27-14.04.47.122.jpk-force-map,27-08-26/0/map1-0.1-data-2026.08.27-14.40.56.507.jpk-force-map
1,0.1,0.09846065227115142,3.5,1787833539.362125,18.078622915347417,linear_drift_corrected,F_history,310.0,-0.07400730649769391,-1.943835727428573,1.00933813024877,64,27-08-26/0/map1-0.1-data-2026.08.27-14.04.47.122.jpk-force-map,27-08-26/0/map1-0.1-data-2026.08.27-14.40.56.507.jpk-force-map
1,0.1,0.09846065227115142,3.5,1787833539.362125,18.078622915347417,linear_drift_corrected,F_sym,315.0,-0.7980316267464939,-1.764586710267345,0.9153963625131208,64,27-08-26/0/map1-0.1-data-2026.08.27-14.04.47.122.jpk-force-map,27-08-26/0/map1-0.1-data-2026.08.27-14.40.56.507.jpk-force-map
1,0.1,0.09846065227115142,3.5,1787833539.362125,18.078622915347417,linear_drift_corrected,F_history,315.0,-0.4683477043070655,-1.6894793437830422,1.061573495142566,64,27-08-26/0/map1-0.1-data-2026.08.27-14.04.47.122.jpk-force-map,27-08-26/0/map1-0.1-data-2026.08.27-14.40.56.507.jpk-force-map
1,0.1,0.09846065227115142,3.5,1787833539.362125,18.078622915347417,linear_drift_corrected,F_sym,320.0,-0.21878231690364439,-1.6601053097190954,0.7231950861597489,64,27-08-26/0/map1-0.1-data-2026.08.27-14.04.47.122.jpk-force-map,27-08-26/0/map1-0.1-data-2026.08.27-14.40.56.507.jpk-force-map
1,0.1,0.09846065227115142,3.5,1787833539.362125,18.078622915347417,linear_drift_corrected,F_history,320.0,-0.12944071751653874,-2.1072812159677863,1.3128605061432639,64,27-08-26/0/map1-0.1-data-2026.08.27-14.04.47.122.jpk-force-map,27-08-26/0/map1-0.1-data-2026.08.27-14.40.56.507.jpk-force-map
1,0.1,0.09846065227115142,3.5,1787833539.362125,18.078622915347417,linear_drift_corrected,F_sym,325.0,-0.504011316974766,-1.2171333595941634,0.9330135690476257,64,27-08-26/0/map1-0.1-data-2026.08.27-14.04.47.122.jpk-force-map,27-08-26/0/map1-0.1-data-2026.08.27-14.40.56.507.jpk-force-map
1,0.1,0.09846065227115142,3.5,1787833539.362125,18.078622915347417,linear_drift_corrected,F_history,325.0,-0.3359983117387162,-1.5414055023218998,1.0763068662100967,64,27-08-26/0/map1-0.1-data-2026.08.27-14.04.47.122.jpk-force-map,27-08-26/0/map1-0.1-data-2026.08.27-14.40.56.507.jpk-force-map
1,0.1,0.09846065227115142,3.5,1787833539.362125,18.078622915347417,linear_drift_corrected,F_sym,330.0,-0.3519711477990354,-1.9516310822720022,0.7284339395474162,64,27-08-26/0/map1-0.1-data-2026.08.27-14.04.47.122.jpk-force-map,27-08-26/0/map1-0.1-data-2026.08.27-14.40.56.507.jpk-force-map
1,0.1,0.09846065227115142,3.5,1787833539.362125,18.078622915347417,linear_drift_corrected,F_history,330.0,-0.31598828697964587,-1.4521273023308252,1.0706578229728154,64,27-08-26/0/map1-0.1-data-2026.08.27-14.04.47.122.jpk-force-map,27-08-26/0/map1-0.1-data-2026.08.27-14.40.56.507.jpk-force-map
1,0.1,0.09846065227115142,3.5,1787833539.362125,18.078622915347417,linear_drift_corrected,F_sym,335.0,-0.40625683740556984,-1.9613644282320455,1.2015487104683824,64,27-08-26/0/map1-0.1-data-2026.08.27-14.04.47.122.jpk-force-map,27-08-26/0/map1-0.1-data-2026.08.27-14.40.56.507.jpk-force-map
1,0.1,0.09846065227115142,3.5,1787833539.362125,18.078622915347417,linear_drift_corrected,F_history,335.0,0.3989865737270475,-1.056134362296838,1.388962507526193,64,27-08-26/0/map1-0.1-data-2026.08.27-14.04.47.122.jpk-force-map,27-08-26/0/map1-0.1-data-2026.08.27-14.40.56.507.jpk-force-map
1,0.1,0.09846065227115142,3.5,1787833539.362125,18.078622915347417,linear_drift_corrected,F_sym,340.0,-0.17380731711300593,-1.7405128121539346,1.0414553070362302,64,27-08-26/0/map1-0.1-data-2026.08.27-14.04.47.122.jpk-force-map,27-08-26/0/map1-0.1-data-2026.08.27-14.40.56.507.jpk-force-map
1,0.1,0.09846065227115142,3.5,1787833539.362125,18.078622915347417,linear_drift_corrected,F_history,340.0,-0.1921757833490837,-1.0472903774052016,0.9857914161869833,64,27-08-26/0/map1-0.1-data-2026.08.27-14.04.47.122.jpk-force-map,27-08-26/0/map1-0.1-data-2026.08.27-14.40.56.507.jpk-force-map
1,0.1,0.09846065227115142,3.5,1787833539.362125,18.078622915347417,linear_drift_corrected,F_sym,345.0,0.4010217030037282,-1.0012794605620519,1.350512037209138,63,27-08-26/0/map1-0.1-data-2026.08.27-14.04.47.122.jpk-force-map,27-08-26/0/map1-0.1-data-2026.08.27-14.40.56.507.jpk-force-map
1,0.1,0.09846065227115142,3.5,1787833539.362125,18.078622915347417,linear_drift_corrected,F_history,345.0,-0.13240281938572251,-1.5551401554875874,1.4723334794695,63,27-08-26/0/map1-0.1-data-2026.08.27-14.04.47.122.jpk-force-map,27-08-26/0/map1-0.1-data-2026.08.27-14.40.56.507.jpk-force-map
1,0.1,0.09846065227115142,3.5,1787833539.362125,18.078622915347417,linear_drift_corrected,F_sym,350.0,0.05631986308654835,-0.5810512819203368,1.6314058256208477,63,27-08-26/0/map1-0.1-data-2026.08.27-14.04.47.122.jpk-force-map,27-08-26/0/map1-0.1-data-2026.08.27-14.40.56.507.jpk-force-map
1,0.1,0.09846065227115142,3.5,1787833539.362125,18.078622915347417,linear_drift_corrected,F_history,350.0,0.04422727257666326,-0.7960544263856131,1.5832171435042666,63,27-08-26/0/map1-0.1-data-2026.08.27-14.04.47.122.jpk-force-map,27-08-26/0/map1-0.1-data-2026.08.27-14.40.56.507.jpk-force-map
1,0.1,0.09846065227115142,3.5,1787833539.362125,18.078622915347417,linear_drift_corrected,F_sym,355.0,0.790048223560425,-0.13240525777189965,1.922274942163639,63,27-08-26/0/map1-0.1-data-2026.08.27-14.04.47.122.jpk-force-map,27-08-26/0/map1-0.1-data-2026.08.27-14.40.56.507.jpk-force-map
1,0.1,0.09846065227115142,3.5,1787833539.362125,18.078622915347417,linear_drift_corrected,F_history,355.0,0.14438148806062923,-1.012074280655713,1.1167222564475248,63,27-08-26/0/map1-0.1-data-2026.08.27-14.04.47.122.jpk-force-map,27-08-26/0/map1-0.1-data-2026.08.27-14.40.56.507.jpk-force-map
1,0.1,0.09846065227115142,3.5,1787833539.362125,18.078622915347417,linear_drift_corrected,F_sym,360.0,1.564557115576136,-0.0425490592026056,2.6069006196342155,60,27-08-26/0/map1-0.1-data-2026.08.27-14.04.47.122.jpk-force-map,27-08-26/0/map1-0.1-data-2026.08.27-14.40.56.507.jpk-force-map
1,0.1,0.09846065227115142,3.5,1787833539.362125,18.078622915347417,linear_drift_corrected,F_history,360.0,0.7272656352349685,-0.84543608143398,1.8029957230729838,60,27-08-26/0/map1-0.1-data-2026.08.27-14.04.47.122.jpk-force-map,27-08-26/0/map1-0.1-data-2026.08.27-14.40.56.507.jpk-force-map
1,0.1,0.09846065227115142,3.5,1787833539.362125,18.078622915347417,linear_drift_corrected,F_sym,365.0,3.7022751606520323,1.218016631348875,6.416229865544578,4,27-08-26/0/map1-0.1-data-2026.08.27-14.04.47.122.jpk-force-map,27-08-26/0/map1-0.1-data-2026.08.27-14.40.56.507.jpk-force-map
1,0.1,0.09846065227115142,3.5,1787833539.362125,18.078622915347417,linear_drift_corrected,F_history,365.0,1.4715662410408867,1.067114378507969,1.933907349931999,4,27-08-26/0/map1-0.1-data-2026.08.27-14.04.47.122.jpk-force-map,27-08-26/0/map1-0.1-data-2026.08.27-14.40.56.507.jpk-force-map
1,0.1,0.09846065227115142,3.5,1787833539.362125,18.078622915347417,far_constant_referenced,F_sym,5.0,5664.304201267068,5478.452511072883,5870.513802506306,64,27-08-26/0/map1-0.1-data-2026.08.27-14.04.47.122.jpk-force-map,27-08-26/0/map1-0.1-data-2026.08.27-14.40.56.507.jpk-force-map
1,0.1,0.09846065227115142,3.5,1787833539.362125,18.078622915347417,far_constant_referenced,F_history,5.0,-377.73577392512743,-485.27827930766455,-270.79411278607495,64,27-08-26/0/map1-0.1-data-2026.08.27-14.04.47.122.jpk-force-map,27-08-26/0/map1-0.1-data-2026.08.27-14.40.56.507.jpk-force-map
1,0.1,0.09846065227115142,3.5,1787833539.362125,18.078622915347417,far_constant_referenced,F_sym,10.0,3814.707228919369,3694.85104514031,3980.028385534569,64,27-08-26/0/map1-0.1-data-2026.08.27-14.04.47.122.jpk-force-map,27-08-26/0/map1-0.1-data-2026.08.27-14.40.56.507.jpk-force-map
1,0.1,0.09846065227115142,3.5,1787833539.362125,18.078622915347417,far_constant_referenced,F_history,10.0,-428.86818144816755,-502.44351084305765,-362.53273329620134,64,27-08-26/0/map1-0.1-data-2026.08.27-14.04.47.122.jpk-force-map,27-08-26/0/map1-0.1-data-2026.08.27-14.40.56.507.jpk-force-map
1,0.1,0.09846065227115142,3.5,1787833539.362125,18.078622915347417,far_constant_referenced,F_sym,15.0,2555.892608290844,2480.0065855005,2650.746457704229,64,27-08-26/0/map1-0.1-data-2026.08.27-14.04.47.122.jpk-force-map,27-08-26/0/map1-0.1-data-2026.08.27-14.40.56.507.jpk-force-map
1,0.1,0.09846065227115142,3.5,1787833539.362125,18.078622915347417,far_constant_referenced,F_history,15.0,-409.48046819405874,-442.7711309659821,-362.03068363637544,64,27-08-26/0/map1-0.1-data-2026.08.27-14.04.47.122.jpk-force-map,27-08-26/0/map1-0.1-data-2026.08.27-14.40.56.507.jpk-force-map
1,0.1,0.09846065227115142,3.5,1787833539.362125,18.078622915347417,far_constant_referenced,F_sym,20.0,1753.105786292726,1699.207860897253,1827.8251445543306,64,27-08-26/0/map1-0.1-data-2026.08.27-14.04.47.122.jpk-force-map,27-08-26/0/map1-0.1-data-2026.08.27-14.40.56.507.jpk-force-map
1,0.1,0.09846065227115142,3.5,1787833539.362125,18.078622915347417,far_constant_referenced,F_history,20.0,-360.21795105034647,-387.5896895958823,-335.66527145319367,64,27-08-26/0/map1-0.1-data-2026.08.27-14.04.47.122.jpk-force-map,27-08-26/0/map1-0.1-data-2026.08.27-14.40.56.507.jpk-force-map
1,0.1,0.09846065227115142,3.5,1787833539.362125,18.078622915347417,far_constant_referenced,F_sym,25.0,1221.6860239025855,1180.7375174215656,1264.2715047595786,64,27-08-26/0/map1-0.1-data-2026.08.27-14.04.47.122.jpk-force-map,27-08-26/0/map1-0.1-data-2026.08.27-14.40.56.507.jpk-force-map
1,0.1,0.09846065227115142,3.5,1787833539.362125,18.078622915347417,far_constant_referenced,F_history,25.0,-313.9357752875084,-331.583972211465,-296.4195202507896,64,27-08-26/0/map1-0.1-data-2026.08.27-14.04.47.122.jpk-force-map,27-08-26/0/map1-0.1-data-2026.08.27-14.40.56.507.jpk-force-map
1,0.1,0.09846065227115142,3.5,1787833539.362125,18.078622915347417,far_constant_referenced,F_sym,30.0,856.5130275543017,828.0558996610946,886.9853796641901,64,27-08-26/0/map1-0.1-data-2026.08.27-14.04.47.122.jpk-force-map,27-08-26/0/map1-0.1-data-2026.08.27-14.40.56.507.jpk-force-map
1,0.1,0.09846065227115142,3.5,1787833539.362125,18.078622915347417,far_constant_referenced,F_history,30.0,-265.68980514745783,-276.03983466688965,-252.71642919230982,64,27-08-26/0/map1-0.1-data-2026.08.27-14.04.47.122.jpk-force-map,27-08-26/0/map1-0.1-data-2026.08.27-14.40.56.507.jpk-force-map
1,0.1,0.09846065227115142,3.5,1787833539.362125,18.078622915347417,far_constant_referenced,F_sym,35.0,609.0895335480925,585.1360887848981,630.806979928064,64,27-08-26/0/map1-0.1-data-2026.08.27-14.04.47.122.jpk-force-map,27-08-26/0/map1-0.1-data-2026.08.27-14.40.56.507.jpk-force-map
1,0.1,0.09846065227115142,3.5,1787833539.362125,18.078622915347417,far_constant_referenced,F_history,35.0,-220.9997154878888,-229.9352314115615,-208.10634975355407,64,27-08-26/0/map1-0.1-data-2026.08.27-14.04.47.122.jpk-force-map,27-08-26/0/map1-0.1-data-2026.08.27-14.40.56.507.jpk-force-map
1,0.1,0.09846065227115142,3.5,1787833539.362125,18.078622915347417,far_constant_referenced,F_sym,40.0,432.7536404934483,413.9396520414917,448.2387197489578,64,27-08-26/0/map1-0.1-data-2026.08.27-14.04.47.122.jpk-force-map,27-08-26/0/map1-0.1-data-2026.08.27-14.40.56.507.jpk-force-map
1,0.1,0.09846065227115142,3.5,1787833539.362125,18.078622915347417,far_constant_referenced,F_history,40.0,-179.2507950127579,-187.98367083626505,-169.84664397796274,64,27-08-26/0/map1-0.1-data-2026.08.27-14.04.47.122.jpk-force-map,27-08-26/0/map1-0.1-data-2026.08.27-14.40.56.507.jpk-force-map
1,0.1,0.09846065227115142,3.5,1787833539.362125,18.078622915347417,far_constant_referenced,F_sym,45.0,312.11528368470493,295.3604040682234,323.84648648594896,64,27-08-26/0/map1-0.1-data-2026.08.27-14.04.47.122.jpk-force-map,27-08-26/0/map1-0.1-data-2026.08.27-14.40.56.507.jpk-force-map
1,0.1,0.09846065227115142,3.5,1787833539.362125,18.078622915347417,far_constant_referenced,F_history,45.0,-144.1876527092994,-149.64147539898536,-134.02894397432578,64,27-08-26/0/map1-0.1-data-2026.08.27-14.04.47.122.jpk-force-map,27-08-26/0/map1-0.1-data-2026.08.27-14.40.56.507.jpk-force-map
1,0.1,0.09846065227115142,3.5,1787833539.362125,18.078622915347417,far_constant_referenced,F_sym,50.0,226.7742887451023,211.28361515832498,234.36667521509622,64,27-08-26/0/map1-0.1-data-2026.08.27-14.04.47.122.jpk-force-map,27-08-26/0/map1-0.1-data-2026.08.27-14.40.56.507.jpk-force-map
1,0.1,0.09846065227115142,3.5,1787833539.362125,18.078622915347417,far_constant_referenced,F_history,50.0,-112.06810855151959,-119.6338714683566,-105.3842604835224,64,27-08-26/0/map1-0.1-data-2026.08.27-14.04.47.122.jpk-force-map,27-08-26/0/map1-0.1-data-2026.08.27-14.40.56.507.jpk-force-map
1,0.1,0.09846065227115142,3.5,1787833539.362125,18.078622915347417,far_constant_referenced,F_sym,55.0,163.84195782180967,154.04679747631877,172.22455546094864,64,27-08-26/0/map1-0.1-data-2026.08.27-14.04.47.122.jpk-force-map,27-08-26/0/map1-0.1-data-2026.08.27-14.40.56.507.jpk-force-map
1,0.1,0.09846065227115142,3.5,1787833539.362125,18.078622915347417,far_constant_referenced,F_history,55.0,-87.09581550720449,-92.12954964728502,-81.18548469625692,64,27-08-26/0/map1-0.1-data-2026.08.27-14.04.47.122.jpk-force-map,27-08-26/0/map1-0.1-data-2026.08.27-14.40.56.507.jpk-force-map
1,0.1,0.09846065227115142,3.5,1787833539.362125,18.078622915347417,far_constant_referenced,F_sym,60.0,122.28056621976262,111.99185460939731,127.23402883268604,64,27-08-26/0/map1-0.1-data-2026.08.27-14.04.47.122.jpk-force-map,27-08-26/0/map1-0.1-data-2026.08.27-14.40.56.507.jpk-force-map
1,0.1,0.09846065227115142,3.5,1787833539.362125,18.078622915347417,far_constant_referenced,F_history,60.0,-66.7280312395049,-72.04737024388244,-61.46671709038489,64,27-08-26/0/map1-0.1-data-2026.08.27-14.04.47.122.jpk-force-map,27-08-26/0/map1-0.1-data-2026.08.27-14.40.56.507.jpk-force-map
1,0.1,0.09846065227115142,3.5,1787833539.362125,18.078622915347417,far_constant_referenced,F_sym,65.0,90.89102884341251,84.24612432880068,95.28381712441816,64,27-08-26/0/map1-0.1-data-2026.08.27-14.04.47.122.jpk-force-map,27-08-26/0/map1-0.1-data-2026.08.27-14.40.56.507.jpk-force-map
1,0.1,0.09846065227115142,3.5,1787833539.362125,18.078622915347417,far_constant_referenced,F_history,65.0,-50.30363882124493,-54.6474054382904,-47.07335198382077,64,27-08-26/0/map1-0.1-data-2026.08.27-14.04.47.122.jpk-force-map,27-08-26/0/map1-0.1-data-2026.08.27-14.40.56.507.jpk-force-map
1,0.1,0.09846065227115142,3.5,1787833539.362125,18.078622915347417,far_constant_referenced,F_sym,70.0,68.35418218794626,63.98573399898021,73.1592524915387,64,27-08-26/0/map1-0.1-data-2026.08.27-14.04.47.122.jpk-force-map,27-08-26/0/map1-0.1-data-2026.08.27-14.40.56.507.jpk-force-map
1,0.1,0.09846065227115142,3.5,1787833539.362125,18.078622915347417,far_constant_referenced,F_history,70.0,-38.21811946486608,-42.336164911180745,-35.31075975803716,64,27-08-26/0/map1-0.1-data-2026.08.27-14.04.47.122.jpk-force-map,27-08-26/0/map1-0.1-data-2026.08.27-14.40.56.507.jpk-force-map
1,0.1,0.09846065227115142,3.5,1787833539.362125,18.078622915347417,far_constant_referenced,F_sym,75.0,52.477101845391,48.72749537433316,56.66650470927342,64,27-08-26/0/map1-0.1-data-2026.08.27-14.04.47.122.jpk-force-map,27-08-26/0/map1-0.1-data-2026.08.27-14.40.56.507.jpk-force-map
1,0.1,0.09846065227115142,3.5,1787833539.362125,18.078622915347417,far_constant_referenced,F_history,75.0,-28.807890088189133,-31.677808753109193,-24.522650153356683,64,27-08-26/0/map1-0.1-data-2026.08.27-14.04.47.122.jpk-force-map,27-08-26/0/map1-0.1-data-2026.08.27-14.40.56.507.jpk-force-map
1,0.1,0.09846065227115142,3.5,1787833539.362125,18.078622915347417,far_constant_referenced,F_sym,80.0,41.95374901592511,37.883766120513634,46.10641755278274,64,27-08-26/0/map1-0.1-data-2026.08.27-14.04.47.122.jpk-force-map,27-08-26/0/map1-0.1-data-2026.08.27-14.40.56.507.jpk-force-map
1,0.1,0.09846065227115142,3.5,1787833539.362125,18.078622915347417,far_constant_referenced,F_history,80.0,-20.534895613289933,-24.553285352767844,-17.455433015827452,64,27-08-26/0/map1-0.1-data-2026.08.27-14.04.47.122.jpk-force-map,27-08-26/0/map1-0.1-data-2026.08.27-14.40.56.507.jpk-force-map
1,0.1,0.09846065227115142,3.5,1787833539.362125,18.078622915347417,far_constant_referenced,F_sym,85.0,33.548634490372024,30.946320245935002,37.06304149695864,64,27-08-26/0/map1-0.1-data-2026.08.27-14.04.47.122.jpk-force-map,27-08-26/0/map1-0.1-data-2026.08.27-14.40.56.507.jpk-force-map
1,0.1,0.09846065227115142,3.5,1787833539.362125,18.078622915347417,far_constant_referenced,F_history,85.0,-15.58274844025588,-19.26415098621227,-12.668945156541938,64,27-08-26/0/map1-0.1-data-2026.08.27-14.04.47.122.jpk-force-map,27-08-26/0/map1-0.1-data-2026.08.27-14.40.56.507.jpk-force-map
1,0.1,0.09846065227115142,3.5,1787833539.362125,18.078622915347417,far_constant_referenced,F_sym,90.0,28.453499298297714,24.419876586736894,31.398050618252896,64,27-08-26/0/map1-0.1-data-2026.08.27-14.04.47.122.jpk-force-map,27-08-26/0/map1-0.1-data-2026.08.27-14.40.56.507.jpk-force-map
1,0.1,0.09846065227115142,3.5,1787833539.362125,18.078622915347417,far_constant_referenced,F_history,90.0,-11.146800071682199,-14.43617777547061,-8.26315688493619,64,27-08-26/0/map1-0.1-data-2026.08.27-14.04.47.122.jpk-force-map,27-08-26/0/map1-0.1-data-2026.08.27-14.40.56.507.jpk-force-map
1,0.1,0.09846065227115142,3.5,1787833539.362125,18.078622915347417,far_constant_referenced,F_sym,95.0,23.972784402020118,20.66600607125208,26.53373207061194,64,27-08-26/0/map1-0.1-data-2026.08.27-14.04.47.122.jpk-force-map,27-08-26/0/map1-0.1-data-2026.08.27-14.40.56.507.jpk-force-map
1,0.1,0.09846065227115142,3.5,1787833539.362125,18.078622915347417,far_constant_referenced,F_history,95.0,-7.25112038509389,-10.878364221923682,-4.823694319363053,64,27-08-26/0/map1-0.1-data-2026.08.27-14.04.47.122.jpk-force-map,27-08-26/0/map1-0.1-data-2026.08.27-14.40.56.507.jpk-force-map
1,0.1,0.09846065227115142,3.5,1787833539.362125,18.078622915347417,far_constant_referenced,F_sym,100.0,20.986349832312676,17.425887582645338,23.65047490460097,64,27-08-26/0/map1-0.1-data-2026.08.27-14.04.47.122.jpk-force-map,27-08-26/0/map1-0.1-data-2026.08.27-14.40.56.507.jpk-force-map
1,0.1,0.09846065227115142,3.5,1787833539.362125,18.078622915347417,far_constant_referenced,F_history,100.0,-5.232374471552907,-8.38647863222132,-2.3444553628187434,64,27-08-26/0/map1-0.1-data-2026.08.27-14.04.47.122.jpk-force-map,27-08-26/0/map1-0.1-data-2026.08.27-14.40.56.507.jpk-force-map
1,0.1,0.09846065227115142,3.5,1787833539.362125,18.078622915347417,far_constant_referenced,F_sym,105.0,18.516618863411512,15.872958828861123,21.33238772737588,64,27-08-26/0/map1-0.1-data-2026.08.27-14.04.47.122.jpk-force-map,27-08-26/0/map1-0.1-data-2026.08.27-14.40.56.507.jpk-force-map
1,0.1,0.09846065227115142,3.5,1787833539.362125,18.078622915347417,far_constant_referenced,F_history,105.0,-3.211175841649285,-6.147703869096212,-1.5799234807249087,64,27-08-26/0/map1-0.1-data-2026.08.27-14.04.47.122.jpk-force-map,27-08-26/0/map1-0.1-data-2026.08.27-14.40.56.507.jpk-force-map
1,0.1,0.09846065227115142,3.5,1787833539.362125,18.078622915347417,far_constant_referenced,F_sym,110.0,16.514887556115063,14.210925768402358,19.31691111252174,64,27-08-26/0/map1-0.1-data-2026.08.27-14.04.47.122.jpk-force-map,27-08-26/0/map1-0.1-data-2026.08.27-14.40.56.507.jpk-force-map
1,0.1,0.09846065227115142,3.5,1787833539.362125,18.078622915347417,far_constant_referenced,F_history,110.0,-2.009998089806855,-4.727013941576528,1.167733509236353,64,27-08-26/0/map1-0.1-data-2026.08.27-14.04.47.122.jpk-force-map,27-08-26/0/map1-0.1-data-2026.08.27-14.40.56.507.jpk-force-map
1,0.1,0.09846065227115142,3.5,1787833539.362125,18.078622915347417,far_constant_referenced,F_sym,115.0,15.700229396880797,12.914881936227964,17.41251047948107,64,27-08-26/0/map1-0.1-data-2026.08.27-14.04.47.122.jpk-force-map,27-08-26/0/map1-0.1-data-2026.08.27-14.40.56.507.jpk-force-map
1,0.1,0.09846065227115142,3.5,1787833539.362125,18.078622915347417,far_constant_referenced,F_history,115.0,-1.8280397928687866,-3.906025042287432,1.9905307671996602,64,27-08-26/0/map1-0.1-data-2026.08.27-14.04.47.122.jpk-force-map,27-08-26/0/map1-0.1-data-2026.08.27-14.40.56.507.jpk-force-map
1,0.1,0.09846065227115142,3.5,1787833539.362125,18.078622915347417,far_constant_referenced,F_sym,120.0,14.45138105365076,12.802855749528344,17.164857392219158,64,27-08-26/0/map1-0.1-data-2026.08.27-14.04.47.122.jpk-force-map,27-08-26/0/map1-0.1-data-2026.08.27-14.40.56.507.jpk-force-map
1,0.1,0.09846065227115142,3.5,1787833539.362125,18.078622915347417,far_constant_referenced,F_history,120.0,0.06883640522893586,-2.9929642589101637,2.376441634802492,64,27-08-26/0/map1-0.1-data-2026.08.27-14.04.47.122.jpk-force-map,27-08-26/0/map1-0.1-data-2026.08.27-14.40.56.507.jpk-force-map
1,0.1,0.09846065227115142,3.5,1787833539.362125,18.078622915347417,far_constant_referenced,F_sym,125.0,13.795323967494195,11.47724866783019,15.830754884959802,64,27-08-26/0/map1-0.1-data-2026.08.27-14.04.47.122.jpk-force-map,27-08-26/0/map1-0.1-data-2026.08.27-14.40.56.507.jpk-force-map
1,0.1,0.09846065227115142,3.5,1787833539.362125,18.078622915347417,far_constant_referenced,F_history,125.0,1.3366888461840851,-2.0669123931034945,3.0345654165866875,64,27-08-26/0/map1-0.1-data-2026.08.27-14.04.47.122.jpk-force-map,27-08-26/0/map1-0.1-data-2026.08.27-14.40.56.507.jpk-force-map
1,0.1,0.09846065227115142,3.5,1787833539.362125,18.078622915347417,far_constant_referenced,F_sym,130.0,13.013038100978568,10.46422929980867,16.24488386829433,64,27-08-26/0/map1-0.1-data-2026.08.27-14.04.47.122.jpk-force-map,27-08-26/0/map1-0.1-data-2026.08.27-14.40.56.507.jpk-force-map
1,0.1,0.09846065227115142,3.5,1787833539.362125,18.078622915347417,far_constant_referenced,F_history,130.0,0.14764996176367884,-1.4730105840693952,2.4984479421980987,64,27-08-26/0/map1-0.1-data-2026.08.27-14.04.47.122.jpk-force-map,27-08-26/0/map1-0.1-data-2026.08.27-14.40.56.507.jpk-force-map
1,0.1,0.09846065227115142,3.5,1787833539.362125,18.078622915347417,far_constant_referenced,F_sym,135.0,13.416839544955485,9.404504392237312,14.987023425596217,64,27-08-26/0/map1-0.1-data-2026.08.27-14.04.47.122.jpk-force-map,27-08-26/0/map1-0.1-data-2026.08.27-14.40.56.507.jpk-force-map
1,0.1,0.09846065227115142,3.5,1787833539.362125,18.078622915347417,far_constant_referenced,F_history,135.0,0.8997965170431859,-1.737431818183399,2.619824738856666,64,27-08-26/0/map1-0.1-data-2026.08.27-14.04.47.122.jpk-force-map,27-08-26/0/map1-0.1-data-2026.08.27-14.40.56.507.jpk-force-map
1,0.1,0.09846065227115142,3.5,1787833539.362125,18.078622915347417,far_constant_referenced,F_sym,140.0,12.857352969145552,9.789702606175396,15.099536592300055,64,27-08-26/0/map1-0.1-data-2026.08.27-14.04.47.122.jpk-force-map,27-08-26/0/map1-0.1-data-2026.08.27-14.40.56.507.jpk-force-map
1,0.1,0.09846065227115142,3.5,1787833539.362125,18.078622915347417,far_constant_referenced,F_history,140.0,1.1063176102910188,-1.6559517491866553,3.207033542223222,64,27-08-26/0/map1-0.1-data-2026.08.27-14.04.47.122.jpk-force-map,27-08-26/0/map1-0.1-data-2026.08.27-14.40.56.507.jpk-force-map
1,0.1,0.09846065227115142,3.5,1787833539.362125,18.078622915347417,far_constant_referenced,F_sym,145.0,12.27184265701312,9.28714518061345,14.411971305993239,64,27-08-26/0/map1-0.1-data-2026.08.27-14.04.47.122.jpk-force-map,27-08-26/0/map1-0.1-data-2026.08.27-14.40.56.507.jpk-force-map
1,0.1,0.09846065227115142,3.5,1787833539.362125,18.078622915347417,far_constant_referenced,F_history,145.0,1.4008870638119895,-0.6526422873466688,3.228923887290458,64,27-08-26/0/map1-0.1-data-2026.08.27-14.04.47.122.jpk-force-map,27-08-26/0/map1-0.1-data-2026.08.27-14.40.56.507.jpk-force-map
1,0.1,0.09846065227115142,3.5,1787833539.362125,18.078622915347417,far_constant_referenced,F_sym,150.0,11.548885208083359,9.410077937773243,13.477156769501086,64,27-08-26/0/map1-0.1-data-2026.08.27-14.04.47.122.jpk-force-map,27-08-26/0/map1-0.1-data-2026.08.27-14.40.56.507.jpk-force-map
1,0.1,0.09846065227115142,3.5,1787833539.362125,18.078622915347417,far_constant_referenced,F_history,150.0,1.94748054707153,-0.7733093997307235,4.217003346437935,64,27-08-26/0/map1-0.1-data-2026.08.27-14.04.47.122.jpk-force-map,27-08-26/0/map1-0.1-data-2026.08.27-14.40.56.507.jpk-force-map
1,0.1,0.09846065227115142,3.5,1787833539.362125,18.078622915347417,far_constant_referenced,F_sym,155.0,10.50972332812863,8.432812997987545,13.71153668225796,64,27-08-26/0/map1-0.1-data-2026.08.27-14.04.47.122.jpk-force-map,27-08-26/0/map1-0.1-data-2026.08.27-14.40.56.507.jpk-force-map
1,0.1,0.09846065227115142,3.5,1787833539.362125,18.078622915347417,far_constant_referenced,F_history,155.0,1.9968674460348659,-0.5009777099385406,4.183089940169267,64,27-08-26/0/map1-0.1-data-2026.08.27-14.04.47.122.jpk-force-map,27-08-26/0/map1-0.1-data-2026.08.27-14.40.56.507.jpk-force-map
1,0.1,0.09846065227115142,3.5,1787833539.362125,18.078622915347417,far_constant_referenced,F_sym,160.0,11.004981992408023,8.803060331918417,13.089666186274837,64,27-08-26/0/map1-0.1-data-2026.08.27-14.04.47.122.jpk-force-map,27-08-26/0/map1-0.1-data-2026.08.27-14.40.56.507.jpk-force-map
1,0.1,0.09846065227115142,3.5,1787833539.362125,18.078622915347417,far_constant_referenced,F_history,160.0,1.4524534952331436,-0.5727538115343986,3.4899511083263905,64,27-08-26/0/map1-0.1-data-2026.08.27-14.04.47.122.jpk-force-map,27-08-26/0/map1-0.1-data-2026.08.27-14.40.56.507.jpk-force-map
1,0.1,0.09846065227115142,3.5,1787833539.362125,18.078622915347417,far_constant_referenced,F_sym,165.0,10.87727445569477,8.070143548024529,12.696806945441299,64,27-08-26/0/map1-0.1-data-2026.08.27-14.04.47.122.jpk-force-map,27-08-26/0/map1-0.1-data-2026.08.27-14.40.56.507.jpk-force-map
1,0.1,0.09846065227115142,3.5,1787833539.362125,18.078622915347417,far_constant_referenced,F_history,165.0,1.9151260706943916,0.01033941691864726,3.022773967826308,64,27-08-26/0/map1-0.1-data-2026.08.27-14.04.47.122.jpk-force-map,27-08-26/0/map1-0.1-data-2026.08.27-14.40.56.507.jpk-force-map
1,0.1,0.09846065227115142,3.5,1787833539.362125,18.078622915347417,far_constant_referenced,F_sym,170.0,9.823996094398574,7.376393021786065,13.196448429758464,64,27-08-26/0/map1-0.1-data-2026.08.27-14.04.47.122.jpk-force-map,27-08-26/0/map1-0.1-data-2026.08.27-14.40.56.507.jpk-force-map
1,0.1,0.09846065227115142,3.5,1787833539.362125,18.078622915347417,far_constant_referenced,F_history,170.0,1.6874510411661723,-1.0273882475359184,3.719327598479094,64,27-08-26/0/map1-0.1-data-2026.08.27-14.04.47.122.jpk-force-map,27-08-26/0/map1-0.1-data-2026.08.27-14.40.56.507.jpk-force-map
1,0.1,0.09846065227115142,3.5,1787833539.362125,18.078622915347417,far_constant_referenced,F_sym,175.0,9.74055622782396,6.891693509305325,12.332792361686224,64,27-08-26/0/map1-0.1-data-2026.08.27-14.04.47.122.jpk-force-map,27-08-26/0/map1-0.1-data-2026.08.27-14.40.56.507.jpk-force-map
1,0.1,0.09846065227115142,3.5,1787833539.362125,18.078622915347417,far_constant_referenced,F_history,175.0,2.044781527424468,-0.5531380194136895,4.263367406106862,64,27-08-26/0/map1-0.1-data-2026.08.27-14.04.47.122.jpk-force-map,27-08-26/0/map1-0.1-data-2026.08.27-14.40.56.507.jpk-force-map
1,0.1,0.09846065227115142,3.5,1787833539.362125,18.078622915347417,far_constant_referenced,F_sym,180.0,9.330186492570718,7.096156815096374,11.345167219249934,64,27-08-26/0/map1-0.1-data-2026.08.27-14.04.47.122.jpk-force-map,27-08-26/0/map1-0.1-data-2026.08.27-14.40.56.507.jpk-force-map
1,0.1,0.09846065227115142,3.5,1787833539.362125,18.078622915347417,far_constant_referenced,F_history,180.0,2.0433265261923976,-0.5347723405964702,4.428652576681401,64,27-08-26/0/map1-0.1-data-2026.08.27-14.04.47.122.jpk-force-map,27-08-26/0/map1-0.1-data-2026.08.27-14.40.56.507.jpk-force-map
1,0.1,0.09846065227115142,3.5,1787833539.362125,18.078622915347417,far_constant_referenced,F_sym,185.0,8.75661312932198,6.4223308975667575,11.322540465395873,64,27-08-26/0/map1-0.1-data-2026.08.27-14.04.47.122.jpk-force-map,27-08-26/0/map1-0.1-data-2026.08.27-14.40.56.507.jpk-force-map
1,0.1,0.09846065227115142,3.5,1787833539.362125,18.078622915347417,far_constant_referenced,F_history,185.0,2.1313867640264372,0.2699918102597543,3.715684156618381,64,27-08-26/0/map1-0.1-data-2026.08.27-14.04.47.122.jpk-force-map,27-08-26/0/map1-0.1-data-2026.08.27-14.40.56.507.jpk-force-map
1,0.1,0.09846065227115142,3.5,1787833539.362125,18.078622915347417,far_constant_referenced,F_sym,190.0,8.786027909332226,6.52997426422853,10.933850248500729,64,27-08-26/0/map1-0.1-data-2026.08.27-14.04.47.122.jpk-force-map,27-08-26/0/map1-0.1-data-2026.08.27-14.40.56.507.jpk-force-map
1,0.1,0.09846065227115142,3.5,1787833539.362125,18.078622915347417,far_constant_referenced,F_history,190.0,2.341809636088598,-0.2518904071765973,3.9602698637317557,64,27-08-26/0/map1-0.1-data-2026.08.27-14.04.47.122.jpk-force-map,27-08-26/0/map1-0.1-data-2026.08.27-14.40.56.507.jpk-force-map
1,0.1,0.09846065227115142,3.5,1787833539.362125,18.078622915347417,far_constant_referenced,F_sym,195.0,8.20295843600136,6.535102401224079,10.248473402822466,64,27-08-26/0/map1-0.1-data-2026.08.27-14.04.47.122.jpk-force-map,27-08-26/0/map1-0.1-data-2026.08.27-14.40.56.507.jpk-force-map
1,0.1,0.09846065227115142,3.5,1787833539.362125,18.078622915347417,far_constant_referenced,F_history,195.0,2.143294019007335,-0.512288117475284,4.191374539021293,64,27-08-26/0/map1-0.1-data-2026.08.27-14.04.47.122.jpk-force-map,27-08-26/0/map1-0.1-data-2026.08.27-14.40.56.507.jpk-force-map
1,0.1,0.09846065227115142,3.5,1787833539.362125,18.078622915347417,far_constant_referenced,F_sym,200.0,8.157235764630709,5.892190805790777,9.913383649683112,64,27-08-26/0/map1-0.1-data-2026.08.27-14.04.47.122.jpk-force-map,27-08-26/0/map1-0.1-data-2026.08.27-14.40.56.507.jpk-force-map
1,0.1,0.09846065227115142,3.5,1787833539.362125,18.078622915347417,far_constant_referenced,F_history,200.0,1.6915666160798006,-0.15118650557468194,3.382420578494809,64,27-08-26/0/map1-0.1-data-2026.08.27-14.04.47.122.jpk-force-map,27-08-26/0/map1-0.1-data-2026.08.27-14.40.56.507.jpk-force-map
1,0.1,0.09846065227115142,3.5,1787833539.362125,18.078622915347417,far_constant_referenced,F_sym,205.0,7.553962559905774,4.714111940855336,9.74104914660873,64,27-08-26/0/map1-0.1-data-2026.08.27-14.04.47.122.jpk-force-map,27-08-26/0/map1-0.1-data-2026.08.27-14.40.56.507.jpk-force-map
1,0.1,0.09846065227115142,3.5,1787833539.362125,18.078622915347417,far_constant_referenced,F_history,205.0,1.855767959205879,-0.3539335037899224,3.40845916176858,64,27-08-26/0/map1-0.1-data-2026.08.27-14.04.47.122.jpk-force-map,27-08-26/0/map1-0.1-data-2026.08.27-14.40.56.507.jpk-force-map
1,0.1,0.09846065227115142,3.5,1787833539.362125,18.078622915347417,far_constant_referenced,F_sym,210.0,6.777015657094896,4.839271740717195,9.096664733601703,64,27-08-26/0/map1-0.1-data-2026.08.27-14.04.47.122.jpk-force-map,27-08-26/0/map1-0.1-data-2026.08.27-14.40.56.507.jpk-force-map
1,0.1,0.09846065227115142,3.5,1787833539.362125,18.078622915347417,far_constant_referenced,F_history,210.0,2.0017134909547423,-0.3581827012657108,3.645371964425404,64,27-08-26/0/map1-0.1-data-2026.08.27-14.04.47.122.jpk-force-map,27-08-26/0/map1-0.1-data-2026.08.27-14.40.56.507.jpk-force-map
1,0.1,0.09846065227115142,3.5,1787833539.362125,18.078622915347417,far_constant_referenced,F_sym,215.0,6.5449578075287285,4.9889735511571,8.176572434066113,64,27-08-26/0/map1-0.1-data-2026.08.27-14.04.47.122.jpk-force-map,27-08-26/0/map1-0.1-data-2026.08.27-14.40.56.507.jpk-force-map
1,0.1,0.09846065227115142,3.5,1787833539.362125,18.078622915347417,far_constant_referenced,F_history,215.0,1.608376178287727,-0.1938447661871121,3.723107632292228,64,27-08-26/0/map1-0.1-data-2026.08.27-14.04.47.122.jpk-force-map,27-08-26/0/map1-0.1-data-2026.08.27-14.40.56.507.jpk-force-map
1,0.1,0.09846065227115142,3.5,1787833539.362125,18.078622915347417,far_constant_referenced,F_sym,220.0,6.621811566485589,4.069988834191994,7.959717862680118,64,27-08-26/0/map1-0.1-data-2026.08.27-14.04.47.122.jpk-force-map,27-08-26/0/map1-0.1-data-2026.08.27-14.40.56.507.jpk-force-map
1,0.1,0.09846065227115142,3.5,1787833539.362125,18.078622915347417,far_constant_referenced,F_history,220.0,1.5589952181049949,-0.9254431408013389,4.416255372305908,64,27-08-26/0/map1-0.1-data-2026.08.27-14.04.47.122.jpk-force-map,27-08-26/0/map1-0.1-data-2026.08.27-14.40.56.507.jpk-force-map
1,0.1,0.09846065227115142,3.5,1787833539.362125,18.078622915347417,far_constant_referenced,F_sym,225.0,6.432322895823836,4.141126516879855,8.17303589025503,64,27-08-26/0/map1-0.1-data-2026.08.27-14.04.47.122.jpk-force-map,27-08-26/0/map1-0.1-data-2026.08.27-14.40.56.507.jpk-force-map
1,0.1,0.09846065227115142,3.5,1787833539.362125,18.078622915347417,far_constant_referenced,F_history,225.0,2.0391753185955617,-0.6052211247416799,3.4054155367422427,64,27-08-26/0/map1-0.1-data-2026.08.27-14.04.47.122.jpk-force-map,27-08-26/0/map1-0.1-data-2026.08.27-14.40.56.507.jpk-force-map
1,0.1,0.09846065227115142,3.5,1787833539.362125,18.078622915347417,far_constant_referenced,F_sym,230.0,5.438153217233493,3.441303587540305,7.277631101420544,64,27-08-26/0/map1-0.1-data-2026.08.27-14.04.47.122.jpk-force-map,27-08-26/0/map1-0.1-data-2026.08.27-14.40.56.507.jpk-force-map
1,0.1,0.09846065227115142,3.5,1787833539.362125,18.078622915347417,far_constant_referenced,F_history,230.0,1.4891789140871259,-1.0675165876387596,3.254359684339544,64,27-08-26/0/map1-0.1-data-2026.08.27-14.04.47.122.jpk-force-map,27-08-26/0/map1-0.1-data-2026.08.27-14.40.56.507.jpk-force-map
1,0.1,0.09846065227115142,3.5,1787833539.362125,18.078622915347417,far_constant_referenced,F_sym,235.0,5.07448011335938,2.932163023750581,6.9558115533958125,64,27-08-26/0/map1-0.1-data-2026.08.27-14.04.47.122.jpk-force-map,27-08-26/0/map1-0.1-data-2026.08.27-14.40.56.507.jpk-force-map
1,0.1,0.09846065227115142,3.5,1787833539.362125,18.078622915347417,far_constant_referenced,F_history,235.0,1.861130678032732,0.011319315707596811,3.81627819078021,64,27-08-26/0/map1-0.1-data-2026.08.27-14.04.47.122.jpk-force-map,27-08-26/0/map1-0.1-data-2026.08.27-14.40.56.507.jpk-force-map
1,0.1,0.09846065227115142,3.5,1787833539.362125,18.078622915347417,far_constant_referenced,F_sym,240.0,4.604532531737691,2.352264859227786,6.183360307453094,64,27-08-26/0/map1-0.1-data-2026.08.27-14.04.47.122.jpk-force-map,27-08-26/0/map1-0.1-data-2026.08.27-14.40.56.507.jpk-force-map
1,0.1,0.09846065227115142,3.5,1787833539.362125,18.078622915347417,far_constant_referenced,F_history,240.0,1.9842000271448792,0.3116078148875632,3.2730846593793137,64,27-08-26/0/map1-0.1-data-2026.08.27-14.04.47.122.jpk-force-map,27-08-26/0/map1-0.1-data-2026.08.27-14.40.56.507.jpk-force-map
1,0.1,0.09846065227115142,3.5,1787833539.362125,18.078622915347417,far_constant_referenced,F_sym,245.0,3.44590020367748,1.629432124689219,5.654384216662846,64,27-08-26/0/map1-0.1-data-2026.08.27-14.04.47.122.jpk-force-map,27-08-26/0/map1-0.1-data-2026.08.27-14.40.56.507.jpk-force-map
1,0.1,0.09846065227115142,3.5,1787833539.362125,18.078622915347417,far_constant_referenced,F_history,245.0,1.79738974650639,0.20248866126184906,3.695732823397248,64,27-08-26/0/map1-0.1-data-2026.08.27-14.04.47.122.jpk-force-map,27-08-26/0/map1-0.1-data-2026.08.27-14.40.56.507.jpk-force-map
1,0.1,0.09846065227115142,3.5,1787833539.362125,18.078622915347417,far_constant_referenced,F_sym,250.0,3.2063119803877305,0.6762459705993679,5.171905808103654,64,27-08-26/0/map1-0.1-data-2026.08.27-14.04.47.122.jpk-force-map,27-08-26/0/map1-0.1-data-2026.08.27-14.40.56.507.jpk-force-map
1,0.1,0.09846065227115142,3.5,1787833539.362125,18.078622915347417,far_constant_referenced,F_history,250.0,1.6519193172005888,-0.3877607977407644,3.317462196957921,64,27-08-26/0/map1-0.1-data-2026.08.27-14.04.47.122.jpk-force-map,27-08-26/0/map1-0.1-data-2026.08.27-14.40.56.507.jpk-force-map
1,0.1,0.09846065227115142,3.5,1787833539.362125,18.078622915347417,far_constant_referenced,F_sym,255.0,3.197083115430039,1.6159273377432448,4.671305210729274,64,27-08-26/0/map1-0.1-data-2026.08.27-14.04.47.122.jpk-force-map,27-08-26/0/map1-0.1-data-2026.08.27-14.40.56.507.jpk-force-map
1,0.1,0.09846065227115142,3.5,1787833539.362125,18.078622915347417,far_constant_referenced,F_history,255.0,1.3084380671595306,-0.7338907439023512,3.102460525100181,64,27-08-26/0/map1-0.1-data-2026.08.27-14.04.47.122.jpk-force-map,27-08-26/0/map1-0.1-data-2026.08.27-14.40.56.507.jpk-force-map
1,0.1,0.09846065227115142,3.5,1787833539.362125,18.078622915347417,far_constant_referenced,F_sym,260.0,2.4673079464412053,0.8511371186958927,3.8911721521591054,64,27-08-26/0/map1-0.1-data-2026.08.27-14.04.47.122.jpk-force-map,27-08-26/0/map1-0.1-data-2026.08.27-14.40.56.507.jpk-force-map
1,0.1,0.09846065227115142,3.5,1787833539.362125,18.078622915347417,far_constant_referenced,F_history,260.0,0.8460386756030573,-0.5090039718372097,2.9221858724449126,64,27-08-26/0/map1-0.1-data-2026.08.27-14.04.47.122.jpk-force-map,27-08-26/0/map1-0.1-data-2026.08.27-14.40.56.507.jpk-force-map
1,0.1,0.09846065227115142,3.5,1787833539.362125,18.078622915347417,far_constant_referenced,F_sym,265.0,1.9462630970609975,0.26015718968696516,4.161915218157161,64,27-08-26/0/map1-0.1-data-2026.08.27-14.04.47.122.jpk-force-map,27-08-26/0/map1-0.1-data-2026.08.27-14.40.56.507.jpk-force-map
1,0.1,0.09846065227115142,3.5,1787833539.362125,18.078622915347417,far_constant_referenced,F_history,265.0,0.3057581160566114,-0.8296001310707504,2.259682240013124,64,27-08-26/0/map1-0.1-data-2026.08.27-14.04.47.122.jpk-force-map,27-08-26/0/map1-0.1-data-2026.08.27-14.40.56.507.jpk-force-map
1,0.1,0.09846065227115142,3.5,1787833539.362125,18.078622915347417,far_constant_referenced,F_sym,270.0,1.4650971590009516,0.21940527762752676,3.039696522972449,64,27-08-26/0/map1-0.1-data-2026.08.27-14.04.47.122.jpk-force-map,27-08-26/0/map1-0.1-data-2026.08.27-14.40.56.507.jpk-force-map
1,0.1,0.09846065227115142,3.5,1787833539.362125,18.078622915347417,far_constant_referenced,F_history,270.0,1.0671572914160983,-0.9992740604637521,2.3749747560092738,64,27-08-26/0/map1-0.1-data-2026.08.27-14.04.47.122.jpk-force-map,27-08-26/0/map1-0.1-data-2026.08.27-14.40.56.507.jpk-force-map
