Repository: Yikuan-Yan/AFM2026

# AFM2026

Reproducible analysis code, derived results, quality-control figures and experimental planning for silica colloidal-probe AFM measurements in water–glycerol mixtures at 25.6 °C.

## Repository contents

- `analysis/calibrate_cantilevers.py`: raw thermal-noise and hard-contact calibration workflow.
- `analysis/fit_glycerol_surface_forces.py`: raw reconstruction and silica sphere–plane surface-force fitting.
- `analysis/analyze_velocity_systematics.py`: contact, snap-in, pull-off, raster and acquisition-history diagnostics.
- `analysis/analyze_velocity_joint_fit.py`: same-pixel velocity comparisons, hydrodynamic shape tests and joint PB fits.

File: analysis/palindrome_27_08_26_full_results/palindrome_pair_curves.csv (part 12 of 30)
block,nominal_speed_um_per_s,actual_gap_speed_um_per_s,pair_midpoint_acquisition_order,pair_center_time_epoch_s,pair_half_span_min,baseline_method,quantity,distance_nm,median_pN,q25_pN,q75_pN,paired_pixel_count,early_source,late_source
2,0.2,0.19087118195358638,9.5,1787836810.759125,2.0220354159673053,linear_drift_corrected,F_sym,135.0,17.345555706733705,12.449769520254884,23.95323296309416,64,27-08-26/0/map2-0.2-data-2026.08.27-15.16.41.656.jpk-force-map,27-08-26/0/map2-0.2-data-2026.08.27-15.20.44.298.jpk-force-map
2,0.2,0.19087118195358638,9.5,1787836810.759125,2.0220354159673053,linear_drift_corrected,F_history,135.0,-2.5565526877828137,-8.12105198266112,2.5863582167168366,64,27-08-26/0/map2-0.2-data-2026.08.27-15.16.41.656.jpk-force-map,27-08-26/0/map2-0.2-data-2026.08.27-15.20.44.298.jpk-force-map
2,0.2,0.19087118195358638,9.5,1787836810.759125,2.0220354159673053,linear_drift_corrected,F_sym,140.0,14.755280991845085,9.71740195024076,20.471702821250222,64,27-08-26/0/map2-0.2-data-2026.08.27-15.16.41.656.jpk-force-map,27-08-26/0/map2-0.2-data-2026.08.27-15.20.44.298.jpk-force-map
2,0.2,0.19087118195358638,9.5,1787836810.759125,2.0220354159673053,linear_drift_corrected,F_history,140.0,-2.9740494592939726,-6.88982538228468,1.8218696752813026,64,27-08-26/0/map2-0.2-data-2026.08.27-15.16.41.656.jpk-force-map,27-08-26/0/map2-0.2-data-2026.08.27-15.20.44.298.jpk-force-map
2,0.2,0.19087118195358638,9.5,1787836810.759125,2.0220354159673053,linear_drift_corrected,F_sym,145.0,11.599243543491825,7.690647062687953,19.66008856151626,64,27-08-26/0/map2-0.2-data-2026.08.27-15.16.41.656.jpk-force-map,27-08-26/0/map2-0.2-data-2026.08.27-15.20.44.298.jpk-force-map
2,0.2,0.19087118195358638,9.5,1787836810.759125,2.0220354159673053,linear_drift_corrected,F_history,145.0,-2.5899345901955937,-6.285039344703952,3.2360498056091282,64,27-08-26/0/map2-0.2-data-2026.08.27-15.16.41.656.jpk-force-map,27-08-26/0/map2-0.2-data-2026.08.27-15.20.44.298.jpk-force-map
2,0.2,0.19087118195358638,9.5,1787836810.759125,2.0220354159673053,linear_drift_corrected,F_sym,150.0,11.051516312363983,6.004619306555895,18.980245743152224,64,27-08-26/0/map2-0.2-data-2026.08.27-15.16.41.656.jpk-force-map,27-08-26/0/map2-0.2-data-2026.08.27-15.20.44.298.jpk-force-map
2,0.2,0.19087118195358638,9.5,1787836810.759125,2.0220354159673053,linear_drift_corrected,F_history,150.0,-2.042592127503152,-5.134814210171927,2.4170781691121563,64,27-08-26/0/map2-0.2-data-2026.08.27-15.16.41.656.jpk-force-map,27-08-26/0/map2-0.2-data-2026.08.27-15.20.44.298.jpk-force-map
2,0.2,0.19087118195358638,9.5,1787836810.759125,2.0220354159673053,linear_drift_corrected,F_sym,155.0,9.98193332021608,5.9497514504614974,16.316913754351027,64,27-08-26/0/map2-0.2-data-2026.08.27-15.16.41.656.jpk-force-map,27-08-26/0/map2-0.2-data-2026.08.27-15.20.44.298.jpk-force-map
2,0.2,0.19087118195358638,9.5,1787836810.759125,2.0220354159673053,linear_drift_corrected,F_history,155.0,-2.2051533137061146,-5.473955100432643,2.3747899991029495,64,27-08-26/0/map2-0.2-data-2026.08.27-15.16.41.656.jpk-force-map,27-08-26/0/map2-0.2-data-2026.08.27-15.20.44.298.jpk-force-map
2,0.2,0.19087118195358638,9.5,1787836810.759125,2.0220354159673053,linear_drift_corrected,F_sym,160.0,8.791763879133654,4.3739214952874335,15.699862228959802,64,27-08-26/0/map2-0.2-data-2026.08.27-15.16.41.656.jpk-force-map,27-08-26/0/map2-0.2-data-2026.08.27-15.20.44.298.jpk-force-map
2,0.2,0.19087118195358638,9.5,1787836810.759125,2.0220354159673053,linear_drift_corrected,F_history,160.0,-1.5030030718725658,-6.2600281678805505,3.7664073168197816,64,27-08-26/0/map2-0.2-data-2026.08.27-15.16.41.656.jpk-force-map,27-08-26/0/map2-0.2-data-2026.08.27-15.20.44.298.jpk-force-map
2,0.2,0.19087118195358638,9.5,1787836810.759125,2.0220354159673053,linear_drift_corrected,F_sym,165.0,7.089493381094984,4.093666416734933,13.075615899004521,64,27-08-26/0/map2-0.2-data-2026.08.27-15.16.41.656.jpk-force-map,27-08-26/0/map2-0.2-data-2026.08.27-15.20.44.298.jpk-force-map
2,0.2,0.19087118195358638,9.5,1787836810.759125,2.0220354159673053,linear_drift_corrected,F_history,165.0,-1.5776411991561563,-5.47677688307113,2.418375922270083,64,27-08-26/0/map2-0.2-data-2026.08.27-15.16.41.656.jpk-force-map,27-08-26/0/map2-0.2-data-2026.08.27-15.20.44.298.jpk-force-map
2,0.2,0.19087118195358638,9.5,1787836810.759125,2.0220354159673053,linear_drift_corrected,F_sym,170.0,6.591620682906529,3.700930749631965,12.417223440501562,64,27-08-26/0/map2-0.2-data-2026.08.27-15.16.41.656.jpk-force-map,27-08-26/0/map2-0.2-data-2026.08.27-15.20.44.298.jpk-force-map
2,0.2,0.19087118195358638,9.5,1787836810.759125,2.0220354159673053,linear_drift_corrected,F_history,170.0,-1.1203333595280403,-4.723680026137053,1.8737405026576166,64,27-08-26/0/map2-0.2-data-2026.08.27-15.16.41.656.jpk-force-map,27-08-26/0/map2-0.2-data-2026.08.27-15.20.44.298.jpk-force-map
2,0.2,0.19087118195358638,9.5,1787836810.759125,2.0220354159673053,linear_drift_corrected,F_sym,175.0,6.63526573407848,2.5261171470329815,11.871758939177004,64,27-08-26/0/map2-0.2-data-2026.08.27-15.16.41.656.jpk-force-map,27-08-26/0/map2-0.2-data-2026.08.27-15.20.44.298.jpk-force-map
2,0.2,0.19087118195358638,9.5,1787836810.759125,2.0220354159673053,linear_drift_corrected,F_history,175.0,-1.6394306673892358,-4.855658908566411,2.1631151057062508,64,27-08-26/0/map2-0.2-data-2026.08.27-15.16.41.656.jpk-force-map,27-08-26/0/map2-0.2-data-2026.08.27-15.20.44.298.jpk-force-map
2,0.2,0.19087118195358638,9.5,1787836810.759125,2.0220354159673053,linear_drift_corrected,F_sym,180.0,6.411718811513887,2.4120965808442354,9.553818630802551,64,27-08-26/0/map2-0.2-data-2026.08.27-15.16.41.656.jpk-force-map,27-08-26/0/map2-0.2-data-2026.08.27-15.20.44.298.jpk-force-map
2,0.2,0.19087118195358638,9.5,1787836810.759125,2.0220354159673053,linear_drift_corrected,F_history,180.0,-0.6491315033588108,-5.6062639024265675,2.4537335247598913,64,27-08-26/0/map2-0.2-data-2026.08.27-15.16.41.656.jpk-force-map,27-08-26/0/map2-0.2-data-2026.08.27-15.20.44.298.jpk-force-map
2,0.2,0.19087118195358638,9.5,1787836810.759125,2.0220354159673053,linear_drift_corrected,F_sym,185.0,6.039082701864153,1.7197840287602402,11.16422665576133,64,27-08-26/0/map2-0.2-data-2026.08.27-15.16.41.656.jpk-force-map,27-08-26/0/map2-0.2-data-2026.08.27-15.20.44.298.jpk-force-map
2,0.2,0.19087118195358638,9.5,1787836810.759125,2.0220354159673053,linear_drift_corrected,F_history,185.0,-0.5996355237935662,-4.259812101184219,2.7924818381679413,64,27-08-26/0/map2-0.2-data-2026.08.27-15.16.41.656.jpk-force-map,27-08-26/0/map2-0.2-data-2026.08.27-15.20.44.298.jpk-force-map
2,0.2,0.19087118195358638,9.5,1787836810.759125,2.0220354159673053,linear_drift_corrected,F_sym,190.0,5.031446374760348,1.8541611084930039,9.495709004635033,64,27-08-26/0/map2-0.2-data-2026.08.27-15.16.41.656.jpk-force-map,27-08-26/0/map2-0.2-data-2026.08.27-15.20.44.298.jpk-force-map
2,0.2,0.19087118195358638,9.5,1787836810.759125,2.0220354159673053,linear_drift_corrected,F_history,190.0,-0.9391103277793544,-4.925242482631151,1.292501507150376,64,27-08-26/0/map2-0.2-data-2026.08.27-15.16.41.656.jpk-force-map,27-08-26/0/map2-0.2-data-2026.08.27-15.20.44.298.jpk-force-map
2,0.2,0.19087118195358638,9.5,1787836810.759125,2.0220354159673053,linear_drift_corrected,F_sym,195.0,5.471448862246456,0.7454454063954801,8.447287906183671,64,27-08-26/0/map2-0.2-data-2026.08.27-15.16.41.656.jpk-force-map,27-08-26/0/map2-0.2-data-2026.08.27-15.20.44.298.jpk-force-map
2,0.2,0.19087118195358638,9.5,1787836810.759125,2.0220354159673053,linear_drift_corrected,F_history,195.0,-0.6117117335843868,-4.228349785710377,2.8093541626324816,64,27-08-26/0/map2-0.2-data-2026.08.27-15.16.41.656.jpk-force-map,27-08-26/0/map2-0.2-data-2026.08.27-15.20.44.298.jpk-force-map
2,0.2,0.19087118195358638,9.5,1787836810.759125,2.0220354159673053,linear_drift_corrected,F_sym,200.0,5.312238289650195,0.6423660886668391,8.061498379024053,64,27-08-26/0/map2-0.2-data-2026.08.27-15.16.41.656.jpk-force-map,27-08-26/0/map2-0.2-data-2026.08.27-15.20.44.298.jpk-force-map
2,0.2,0.19087118195358638,9.5,1787836810.759125,2.0220354159673053,linear_drift_corrected,F_history,200.0,-1.0179434517232622,-3.6374045217645485,1.7749801760593615,64,27-08-26/0/map2-0.2-data-2026.08.27-15.16.41.656.jpk-force-map,27-08-26/0/map2-0.2-data-2026.08.27-15.20.44.298.jpk-force-map
2,0.2,0.19087118195358638,9.5,1787836810.759125,2.0220354159673053,linear_drift_corrected,F_sym,205.0,4.680154213097586,-0.43729118235422504,7.941767162142549,64,27-08-26/0/map2-0.2-data-2026.08.27-15.16.41.656.jpk-force-map,27-08-26/0/map2-0.2-data-2026.08.27-15.20.44.298.jpk-force-map
2,0.2,0.19087118195358638,9.5,1787836810.759125,2.0220354159673053,linear_drift_corrected,F_history,205.0,-0.5948843719241901,-3.754615888896042,3.3150344246931303,64,27-08-26/0/map2-0.2-data-2026.08.27-15.16.41.656.jpk-force-map,27-08-26/0/map2-0.2-data-2026.08.27-15.20.44.298.jpk-force-map
2,0.2,0.19087118195358638,9.5,1787836810.759125,2.0220354159673053,linear_drift_corrected,F_sym,210.0,3.7879690314474774,0.06788849449474313,6.863962117682094,64,27-08-26/0/map2-0.2-data-2026.08.27-15.16.41.656.jpk-force-map,27-08-26/0/map2-0.2-data-2026.08.27-15.20.44.298.jpk-force-map
2,0.2,0.19087118195358638,9.5,1787836810.759125,2.0220354159673053,linear_drift_corrected,F_history,210.0,-0.025468080858007003,-4.3099520058049094,2.342449703721082,64,27-08-26/0/map2-0.2-data-2026.08.27-15.16.41.656.jpk-force-map,27-08-26/0/map2-0.2-data-2026.08.27-15.20.44.298.jpk-force-map
2,0.2,0.19087118195358638,9.5,1787836810.759125,2.0220354159673053,linear_drift_corrected,F_sym,215.0,3.2739536883003595,-0.49151942205365107,6.922034822743727,64,27-08-26/0/map2-0.2-data-2026.08.27-15.16.41.656.jpk-force-map,27-08-26/0/map2-0.2-data-2026.08.27-15.20.44.298.jpk-force-map
2,0.2,0.19087118195358638,9.5,1787836810.759125,2.0220354159673053,linear_drift_corrected,F_history,215.0,-0.3292055789110663,-3.0793910562208033,2.670415970109761,64,27-08-26/0/map2-0.2-data-2026.08.27-15.16.41.656.jpk-force-map,27-08-26/0/map2-0.2-data-2026.08.27-15.20.44.298.jpk-force-map
2,0.2,0.19087118195358638,9.5,1787836810.759125,2.0220354159673053,linear_drift_corrected,F_sym,220.0,2.71612363354852,-0.615787642033419,5.839199557051254,64,27-08-26/0/map2-0.2-data-2026.08.27-15.16.41.656.jpk-force-map,27-08-26/0/map2-0.2-data-2026.08.27-15.20.44.298.jpk-force-map
2,0.2,0.19087118195358638,9.5,1787836810.759125,2.0220354159673053,linear_drift_corrected,F_history,220.0,-0.1523798949991746,-3.0654047023616346,2.444945011672548,64,27-08-26/0/map2-0.2-data-2026.08.27-15.16.41.656.jpk-force-map,27-08-26/0/map2-0.2-data-2026.08.27-15.20.44.298.jpk-force-map
2,0.2,0.19087118195358638,9.5,1787836810.759125,2.0220354159673053,linear_drift_corrected,F_sym,225.0,2.464523478898893,-1.4866865719033717,5.3938933509021485,64,27-08-26/0/map2-0.2-data-2026.08.27-15.16.41.656.jpk-force-map,27-08-26/0/map2-0.2-data-2026.08.27-15.20.44.298.jpk-force-map
2,0.2,0.19087118195358638,9.5,1787836810.759125,2.0220354159673053,linear_drift_corrected,F_history,225.0,0.7320456408405964,-2.284158417669503,2.4008790385963223,64,27-08-26/0/map2-0.2-data-2026.08.27-15.16.41.656.jpk-force-map,27-08-26/0/map2-0.2-data-2026.08.27-15.20.44.298.jpk-force-map
2,0.2,0.19087118195358638,9.5,1787836810.759125,2.0220354159673053,linear_drift_corrected,F_sym,230.0,1.8969802774702695,-0.5351548282689549,5.125462705193087,64,27-08-26/0/map2-0.2-data-2026.08.27-15.16.41.656.jpk-force-map,27-08-26/0/map2-0.2-data-2026.08.27-15.20.44.298.jpk-force-map
2,0.2,0.19087118195358638,9.5,1787836810.759125,2.0220354159673053,linear_drift_corrected,F_history,230.0,-0.3351229964967293,-3.017926599175292,1.891327584286957,64,27-08-26/0/map2-0.2-data-2026.08.27-15.16.41.656.jpk-force-map,27-08-26/0/map2-0.2-data-2026.08.27-15.20.44.298.jpk-force-map
2,0.2,0.19087118195358638,9.5,1787836810.759125,2.0220354159673053,linear_drift_corrected,F_sym,235.0,1.8691155662082242,-0.4713712191588269,3.400657764159688,64,27-08-26/0/map2-0.2-data-2026.08.27-15.16.41.656.jpk-force-map,27-08-26/0/map2-0.2-data-2026.08.27-15.20.44.298.jpk-force-map
2,0.2,0.19087118195358638,9.5,1787836810.759125,2.0220354159673053,linear_drift_corrected,F_history,235.0,0.13224757481267246,-2.251533389270633,2.4571617398002914,64,27-08-26/0/map2-0.2-data-2026.08.27-15.16.41.656.jpk-force-map,27-08-26/0/map2-0.2-data-2026.08.27-15.20.44.298.jpk-force-map
2,0.2,0.19087118195358638,9.5,1787836810.759125,2.0220354159673053,linear_drift_corrected,F_sym,240.0,1.507805655281752,-1.0243028936859773,3.934675324851963,64,27-08-26/0/map2-0.2-data-2026.08.27-15.16.41.656.jpk-force-map,27-08-26/0/map2-0.2-data-2026.08.27-15.20.44.298.jpk-force-map
2,0.2,0.19087118195358638,9.5,1787836810.759125,2.0220354159673053,linear_drift_corrected,F_history,240.0,0.08443720148598394,-1.7833627761118538,2.6454866003278834,64,27-08-26/0/map2-0.2-data-2026.08.27-15.16.41.656.jpk-force-map,27-08-26/0/map2-0.2-data-2026.08.27-15.20.44.298.jpk-force-map
2,0.2,0.19087118195358638,9.5,1787836810.759125,2.0220354159673053,linear_drift_corrected,F_sym,245.0,1.3663816055989622,-0.795109873505522,3.737202517601722,64,27-08-26/0/map2-0.2-data-2026.08.27-15.16.41.656.jpk-force-map,27-08-26/0/map2-0.2-data-2026.08.27-15.20.44.298.jpk-force-map
2,0.2,0.19087118195358638,9.5,1787836810.759125,2.0220354159673053,linear_drift_corrected,F_history,245.0,0.3897950155217388,-2.2786514180054165,1.7975401667162338,64,27-08-26/0/map2-0.2-data-2026.08.27-15.16.41.656.jpk-force-map,27-08-26/0/map2-0.2-data-2026.08.27-15.20.44.298.jpk-force-map
2,0.2,0.19087118195358638,9.5,1787836810.759125,2.0220354159673053,linear_drift_corrected,F_sym,250.0,1.4300747228386024,-0.46705999828329103,3.263501841117664,64,27-08-26/0/map2-0.2-data-2026.08.27-15.16.41.656.jpk-force-map,27-08-26/0/map2-0.2-data-2026.08.27-15.20.44.298.jpk-force-map
2,0.2,0.19087118195358638,9.5,1787836810.759125,2.0220354159673053,linear_drift_corrected,F_history,250.0,0.03014665295287411,-2.0593117269080006,1.5033751229841457,64,27-08-26/0/map2-0.2-data-2026.08.27-15.16.41.656.jpk-force-map,27-08-26/0/map2-0.2-data-2026.08.27-15.20.44.298.jpk-force-map
2,0.2,0.19087118195358638,9.5,1787836810.759125,2.0220354159673053,linear_drift_corrected,F_sym,255.0,0.9520154989211929,-1.4293418891463496,3.035256107459447,64,27-08-26/0/map2-0.2-data-2026.08.27-15.16.41.656.jpk-force-map,27-08-26/0/map2-0.2-data-2026.08.27-15.20.44.298.jpk-force-map
2,0.2,0.19087118195358638,9.5,1787836810.759125,2.0220354159673053,linear_drift_corrected,F_history,255.0,0.20113845388599672,-1.5230605249690994,1.0989023202995776,64,27-08-26/0/map2-0.2-data-2026.08.27-15.16.41.656.jpk-force-map,27-08-26/0/map2-0.2-data-2026.08.27-15.20.44.298.jpk-force-map
2,0.2,0.19087118195358638,9.5,1787836810.759125,2.0220354159673053,linear_drift_corrected,F_sym,260.0,0.4052228048711809,-1.4837432994197002,2.9734714565438454,64,27-08-26/0/map2-0.2-data-2026.08.27-15.16.41.656.jpk-force-map,27-08-26/0/map2-0.2-data-2026.08.27-15.20.44.298.jpk-force-map
2,0.2,0.19087118195358638,9.5,1787836810.759125,2.0220354159673053,linear_drift_corrected,F_history,260.0,-0.09757459239581823,-1.30802787466539,0.8934341843756802,64,27-08-26/0/map2-0.2-data-2026.08.27-15.16.41.656.jpk-force-map,27-08-26/0/map2-0.2-data-2026.08.27-15.20.44.298.jpk-force-map
2,0.2,0.19087118195358638,9.5,1787836810.759125,2.0220354159673053,linear_drift_corrected,F_sym,265.0,0.6008562952911747,-1.0332110399156995,1.9607633470583063,64,27-08-26/0/map2-0.2-data-2026.08.27-15.16.41.656.jpk-force-map,27-08-26/0/map2-0.2-data-2026.08.27-15.20.44.298.jpk-force-map
2,0.2,0.19087118195358638,9.5,1787836810.759125,2.0220354159673053,linear_drift_corrected,F_history,265.0,-0.19275721556068517,-1.3924634958465383,1.1663329128594127,64,27-08-26/0/map2-0.2-data-2026.08.27-15.16.41.656.jpk-force-map,27-08-26/0/map2-0.2-data-2026.08.27-15.20.44.298.jpk-force-map
2,0.2,0.19087118195358638,9.5,1787836810.759125,2.0220354159673053,linear_drift_corrected,F_sym,270.0,0.42361419269603745,-0.9546282269578602,1.7086630799035818,64,27-08-26/0/map2-0.2-data-2026.08.27-15.16.41.656.jpk-force-map,27-08-26/0/map2-0.2-data-2026.08.27-15.20.44.298.jpk-force-map
2,0.2,0.19087118195358638,9.5,1787836810.759125,2.0220354159673053,linear_drift_corrected,F_history,270.0,0.9344646876108895,-1.142467225480657,1.7736679763080316,64,27-08-26/0/map2-0.2-data-2026.08.27-15.16.41.656.jpk-force-map,27-08-26/0/map2-0.2-data-2026.08.27-15.20.44.298.jpk-force-map
2,0.2,0.19087118195358638,9.5,1787836810.759125,2.0220354159673053,linear_drift_corrected,F_sym,275.0,-0.3760295379281111,-1.4578215094979354,0.6099400538206347,64,27-08-26/0/map2-0.2-data-2026.08.27-15.16.41.656.jpk-force-map,27-08-26/0/map2-0.2-data-2026.08.27-15.20.44.298.jpk-force-map
2,0.2,0.19087118195358638,9.5,1787836810.759125,2.0220354159673053,linear_drift_corrected,F_history,275.0,0.3335490852790678,-0.9058844495246394,1.3448253043847362,64,27-08-26/0/map2-0.2-data-2026.08.27-15.16.41.656.jpk-force-map,27-08-26/0/map2-0.2-data-2026.08.27-15.20.44.298.jpk-force-map
2,0.2,0.19087118195358638,9.5,1787836810.759125,2.0220354159673053,linear_drift_corrected,F_sym,280.0,0.10175017319840948,-0.9546985877705529,1.119203462978156,64,27-08-26/0/map2-0.2-data-2026.08.27-15.16.41.656.jpk-force-map,27-08-26/0/map2-0.2-data-2026.08.27-15.20.44.298.jpk-force-map
2,0.2,0.19087118195358638,9.5,1787836810.759125,2.0220354159673053,linear_drift_corrected,F_history,280.0,-0.24099359254731875,-1.2481590784411531,1.412701956381371,64,27-08-26/0/map2-0.2-data-2026.08.27-15.16.41.656.jpk-force-map,27-08-26/0/map2-0.2-data-2026.08.27-15.20.44.298.jpk-force-map
2,0.2,0.19087118195358638,9.5,1787836810.759125,2.0220354159673053,linear_drift_corrected,F_sym,285.0,0.2639595401106106,-0.8384176781660514,1.069910730157619,64,27-08-26/0/map2-0.2-data-2026.08.27-15.16.41.656.jpk-force-map,27-08-26/0/map2-0.2-data-2026.08.27-15.20.44.298.jpk-force-map
2,0.2,0.19087118195358638,9.5,1787836810.759125,2.0220354159673053,linear_drift_corrected,F_history,285.0,0.0793302484351392,-0.8605157475675604,1.1288806187124674,64,27-08-26/0/map2-0.2-data-2026.08.27-15.16.41.656.jpk-force-map,27-08-26/0/map2-0.2-data-2026.08.27-15.20.44.298.jpk-force-map
2,0.2,0.19087118195358638,9.5,1787836810.759125,2.0220354159673053,linear_drift_corrected,F_sym,290.0,-0.5742768662382394,-1.9821220798721826,0.7130354773822791,64,27-08-26/0/map2-0.2-data-2026.08.27-15.16.41.656.jpk-force-map,27-08-26/0/map2-0.2-data-2026.08.27-15.20.44.298.jpk-force-map
2,0.2,0.19087118195358638,9.5,1787836810.759125,2.0220354159673053,linear_drift_corrected,F_history,290.0,-0.361842372465284,-1.2276308283459725,1.2247871175272786,64,27-08-26/0/map2-0.2-data-2026.08.27-15.16.41.656.jpk-force-map,27-08-26/0/map2-0.2-data-2026.08.27-15.20.44.298.jpk-force-map
2,0.2,0.19087118195358638,9.5,1787836810.759125,2.0220354159673053,linear_drift_corrected,F_sym,295.0,0.397413514563998,-1.6161028936784538,1.3494236672856155,64,27-08-26/0/map2-0.2-data-2026.08.27-15.16.41.656.jpk-force-map,27-08-26/0/map2-0.2-data-2026.08.27-15.20.44.298.jpk-force-map
2,0.2,0.19087118195358638,9.5,1787836810.759125,2.0220354159673053,linear_drift_corrected,F_history,295.0,-0.6611267587601475,-1.848293176339177,1.1191414178206904,64,27-08-26/0/map2-0.2-data-2026.08.27-15.16.41.656.jpk-force-map,27-08-26/0/map2-0.2-data-2026.08.27-15.20.44.298.jpk-force-map
2,0.2,0.19087118195358638,9.5,1787836810.759125,2.0220354159673053,linear_drift_corrected,F_sym,300.0,-0.23412392923004433,-1.386408830467573,1.091228662020121,64,27-08-26/0/map2-0.2-data-2026.08.27-15.16.41.656.jpk-force-map,27-08-26/0/map2-0.2-data-2026.08.27-15.20.44.298.jpk-force-map
2,0.2,0.19087118195358638,9.5,1787836810.759125,2.0220354159673053,linear_drift_corrected,F_history,300.0,-0.839288416792334,-1.956753004226692,0.7945095433744012,64,27-08-26/0/map2-0.2-data-2026.08.27-15.16.41.656.jpk-force-map,27-08-26/0/map2-0.2-data-2026.08.27-15.20.44.298.jpk-force-map
2,0.2,0.19087118195358638,9.5,1787836810.759125,2.0220354159673053,linear_drift_corrected,F_sym,305.0,-0.414158400655109,-1.4748319123513884,0.7884430542399288,64,27-08-26/0/map2-0.2-data-2026.08.27-15.16.41.656.jpk-force-map,27-08-26/0/map2-0.2-data-2026.08.27-15.20.44.298.jpk-force-map
2,0.2,0.19087118195358638,9.5,1787836810.759125,2.0220354159673053,linear_drift_corrected,F_history,305.0,-0.2713820839601455,-2.2023026512980284,1.519424215872085,64,27-08-26/0/map2-0.2-data-2026.08.27-15.16.41.656.jpk-force-map,27-08-26/0/map2-0.2-data-2026.08.27-15.20.44.298.jpk-force-map
2,0.2,0.19087118195358638,9.5,1787836810.759125,2.0220354159673053,linear_drift_corrected,F_sym,310.0,-0.6891040342720383,-1.9148593542193344,0.9449276343899662,64,27-08-26/0/map2-0.2-data-2026.08.27-15.16.41.656.jpk-force-map,27-08-26/0/map2-0.2-data-2026.08.27-15.20.44.298.jpk-force-map
2,0.2,0.19087118195358638,9.5,1787836810.759125,2.0220354159673053,linear_drift_corrected,F_history,310.0,0.038316770461116645,-1.4872691967225424,1.0016316808905115,64,27-08-26/0/map2-0.2-data-2026.08.27-15.16.41.656.jpk-force-map,27-08-26/0/map2-0.2-data-2026.08.27-15.20.44.298.jpk-force-map
2,0.2,0.19087118195358638,9.5,1787836810.759125,2.0220354159673053,linear_drift_corrected,F_sym,315.0,0.08768026146640645,-1.1404243712400315,0.8848237187816599,64,27-08-26/0/map2-0.2-data-2026.08.27-15.16.41.656.jpk-force-map,27-08-26/0/map2-0.2-data-2026.08.27-15.20.44.298.jpk-force-map
2,0.2,0.19087118195358638,9.5,1787836810.759125,2.0220354159673053,linear_drift_corrected,F_history,315.0,-0.14920396131960023,-1.2258713531743943,1.0508155765004643,64,27-08-26/0/map2-0.2-data-2026.08.27-15.16.41.656.jpk-force-map,27-08-26/0/map2-0.2-data-2026.08.27-15.20.44.298.jpk-force-map
2,0.2,0.19087118195358638,9.5,1787836810.759125,2.0220354159673053,linear_drift_corrected,F_sym,320.0,0.10018787066124629,-1.5021750480500682,1.3719478851456688,64,27-08-26/0/map2-0.2-data-2026.08.27-15.16.41.656.jpk-force-map,27-08-26/0/map2-0.2-data-2026.08.27-15.20.44.298.jpk-force-map
2,0.2,0.19087118195358638,9.5,1787836810.759125,2.0220354159673053,linear_drift_corrected,F_history,320.0,-0.34403907291872815,-1.08188690968295,1.744683060212286,64,27-08-26/0/map2-0.2-data-2026.08.27-15.16.41.656.jpk-force-map,27-08-26/0/map2-0.2-data-2026.08.27-15.20.44.298.jpk-force-map
2,0.2,0.19087118195358638,9.5,1787836810.759125,2.0220354159673053,linear_drift_corrected,F_sym,325.0,0.07092383411345757,-1.5735951143366727,1.0914425258765366,64,27-08-26/0/map2-0.2-data-2026.08.27-15.16.41.656.jpk-force-map,27-08-26/0/map2-0.2-data-2026.08.27-15.20.44.298.jpk-force-map
2,0.2,0.19087118195358638,9.5,1787836810.759125,2.0220354159673053,linear_drift_corrected,F_history,325.0,-0.16959191810239277,-1.834371718588505,1.2316150116805291,64,27-08-26/0/map2-0.2-data-2026.08.27-15.16.41.656.jpk-force-map,27-08-26/0/map2-0.2-data-2026.08.27-15.20.44.298.jpk-force-map
2,0.2,0.19087118195358638,9.5,1787836810.759125,2.0220354159673053,linear_drift_corrected,F_sym,330.0,-0.4345070207278788,-1.7975732105716937,0.7597473037459881,64,27-08-26/0/map2-0.2-data-2026.08.27-15.16.41.656.jpk-force-map,27-08-26/0/map2-0.2-data-2026.08.27-15.20.44.298.jpk-force-map
2,0.2,0.19087118195358638,9.5,1787836810.759125,2.0220354159673053,linear_drift_corrected,F_history,330.0,-0.08572144602487648,-1.119560407883765,0.9794970354471862,64,27-08-26/0/map2-0.2-data-2026.08.27-15.16.41.656.jpk-force-map,27-08-26/0/map2-0.2-data-2026.08.27-15.20.44.298.jpk-force-map
2,0.2,0.19087118195358638,9.5,1787836810.759125,2.0220354159673053,linear_drift_corrected,F_sym,335.0,0.02559491656776719,-1.1990105738673305,1.0176935213001483,63,27-08-26/0/map2-0.2-data-2026.08.27-15.16.41.656.jpk-force-map,27-08-26/0/map2-0.2-data-2026.08.27-15.20.44.298.jpk-force-map
2,0.2,0.19087118195358638,9.5,1787836810.759125,2.0220354159673053,linear_drift_corrected,F_history,335.0,0.48160978746813404,-0.7551240045818557,1.3072493177712832,63,27-08-26/0/map2-0.2-data-2026.08.27-15.16.41.656.jpk-force-map,27-08-26/0/map2-0.2-data-2026.08.27-15.20.44.298.jpk-force-map
2,0.2,0.19087118195358638,9.5,1787836810.759125,2.0220354159673053,linear_drift_corrected,F_sym,340.0,-0.4559684402446428,-1.5141037198759286,0.776017405873108,63,27-08-26/0/map2-0.2-data-2026.08.27-15.16.41.656.jpk-force-map,27-08-26/0/map2-0.2-data-2026.08.27-15.20.44.298.jpk-force-map
2,0.2,0.19087118195358638,9.5,1787836810.759125,2.0220354159673053,linear_drift_corrected,F_history,340.0,0.07868697947984704,-1.1652133132818818,1.4979790702763451,63,27-08-26/0/map2-0.2-data-2026.08.27-15.16.41.656.jpk-force-map,27-08-26/0/map2-0.2-data-2026.08.27-15.20.44.298.jpk-force-map
2,0.2,0.19087118195358638,9.5,1787836810.759125,2.0220354159673053,linear_drift_corrected,F_sym,345.0,0.32488964620518834,-1.0401513736455972,1.3829818563070004,63,27-08-26/0/map2-0.2-data-2026.08.27-15.16.41.656.jpk-force-map,27-08-26/0/map2-0.2-data-2026.08.27-15.20.44.298.jpk-force-map
2,0.2,0.19087118195358638,9.5,1787836810.759125,2.0220354159673053,linear_drift_corrected,F_history,345.0,-0.2328951305764837,-1.1498710629823474,1.325768140817055,63,27-08-26/0/map2-0.2-data-2026.08.27-15.16.41.656.jpk-force-map,27-08-26/0/map2-0.2-data-2026.08.27-15.20.44.298.jpk-force-map
2,0.2,0.19087118195358638,9.5,1787836810.759125,2.0220354159673053,linear_drift_corrected,F_sym,350.0,0.5663098996922559,-0.9136631514583575,1.6807636304525693,62,27-08-26/0/map2-0.2-data-2026.08.27-15.16.41.656.jpk-force-map,27-08-26/0/map2-0.2-data-2026.08.27-15.20.44.298.jpk-force-map
2,0.2,0.19087118195358638,9.5,1787836810.759125,2.0220354159673053,linear_drift_corrected,F_history,350.0,0.37593367301752884,-1.0503070525235458,1.4421249799937148,62,27-08-26/0/map2-0.2-data-2026.08.27-15.16.41.656.jpk-force-map,27-08-26/0/map2-0.2-data-2026.08.27-15.20.44.298.jpk-force-map
2,0.2,0.19087118195358638,9.5,1787836810.759125,2.0220354159673053,linear_drift_corrected,F_sym,355.0,0.7202787481766983,-1.0966397058007982,2.453112054081849,61,27-08-26/0/map2-0.2-data-2026.08.27-15.16.41.656.jpk-force-map,27-08-26/0/map2-0.2-data-2026.08.27-15.20.44.298.jpk-force-map
2,0.2,0.19087118195358638,9.5,1787836810.759125,2.0220354159673053,linear_drift_corrected,F_history,355.0,0.06974360376569747,-1.0562625358753235,1.2311924357184183,61,27-08-26/0/map2-0.2-data-2026.08.27-15.16.41.656.jpk-force-map,27-08-26/0/map2-0.2-data-2026.08.27-15.20.44.298.jpk-force-map
2,0.2,0.19087118195358638,9.5,1787836810.759125,2.0220354159673053,linear_drift_corrected,F_sym,360.0,0.9795446215415802,-0.8327696437314043,2.723415325059571,54,27-08-26/0/map2-0.2-data-2026.08.27-15.16.41.656.jpk-force-map,27-08-26/0/map2-0.2-data-2026.08.27-15.20.44.298.jpk-force-map
2,0.2,0.19087118195358638,9.5,1787836810.759125,2.0220354159673053,linear_drift_corrected,F_history,360.0,0.3470801656385907,-0.9515698249080035,2.375785296016759,54,27-08-26/0/map2-0.2-data-2026.08.27-15.16.41.656.jpk-force-map,27-08-26/0/map2-0.2-data-2026.08.27-15.20.44.298.jpk-force-map
2,0.2,0.19087118195358638,9.5,1787836810.759125,2.0220354159673053,far_constant_referenced,F_sym,5.0,6038.593813682173,5783.973334244875,6211.781523540348,64,27-08-26/0/map2-0.2-data-2026.08.27-15.16.41.656.jpk-force-map,27-08-26/0/map2-0.2-data-2026.08.27-15.20.44.298.jpk-force-map
2,0.2,0.19087118195358638,9.5,1787836810.759125,2.0220354159673053,far_constant_referenced,F_history,5.0,6.332349464227718,-45.57078111961732,55.39233934460526,64,27-08-26/0/map2-0.2-data-2026.08.27-15.16.41.656.jpk-force-map,27-08-26/0/map2-0.2-data-2026.08.27-15.20.44.298.jpk-force-map
2,0.2,0.19087118195358638,9.5,1787836810.759125,2.0220354159673053,far_constant_referenced,F_sym,10.0,4365.663803587833,4177.654233729638,4481.053285023296,64,27-08-26/0/map2-0.2-data-2026.08.27-15.16.41.656.jpk-force-map,27-08-26/0/map2-0.2-data-2026.08.27-15.20.44.298.jpk-force-map
2,0.2,0.19087118195358638,9.5,1787836810.759125,2.0220354159673053,far_constant_referenced,F_history,10.0,-4.050652164756684,-31.200892012525003,35.15168952129727,64,27-08-26/0/map2-0.2-data-2026.08.27-15.16.41.656.jpk-force-map,27-08-26/0/map2-0.2-data-2026.08.27-15.20.44.298.jpk-force-map
2,0.2,0.19087118195358638,9.5,1787836810.759125,2.0220354159673053,far_constant_referenced,F_sym,15.0,3270.9334192719925,3134.6939245890535,3340.8896528369523,64,27-08-26/0/map2-0.2-data-2026.08.27-15.16.41.656.jpk-force-map,27-08-26/0/map2-0.2-data-2026.08.27-15.20.44.298.jpk-force-map
2,0.2,0.19087118195358638,9.5,1787836810.759125,2.0220354159673053,far_constant_referenced,F_history,15.0,-7.705015442918352,-29.04615990219935,20.266441947189776,64,27-08-26/0/map2-0.2-data-2026.08.27-15.16.41.656.jpk-force-map,27-08-26/0/map2-0.2-data-2026.08.27-15.20.44.298.jpk-force-map
2,0.2,0.19087118195358638,9.5,1787836810.759125,2.0220354159673053,far_constant_referenced,F_sym,20.0,2502.8762176622563,2396.0877859692837,2539.83356371257,64,27-08-26/0/map2-0.2-data-2026.08.27-15.16.41.656.jpk-force-map,27-08-26/0/map2-0.2-data-2026.08.27-15.20.44.298.jpk-force-map
2,0.2,0.19087118195358638,9.5,1787836810.759125,2.0220354159673053,far_constant_referenced,F_history,20.0,-18.639213110080732,-28.987069035834963,4.524843005073706,64,27-08-26/0/map2-0.2-data-2026.08.27-15.16.41.656.jpk-force-map,27-08-26/0/map2-0.2-data-2026.08.27-15.20.44.298.jpk-force-map
2,0.2,0.19087118195358638,9.5,1787836810.759125,2.0220354159673053,far_constant_referenced,F_sym,25.0,1928.1186140637428,1849.5789808120558,1960.9755973867975,64,27-08-26/0/map2-0.2-data-2026.08.27-15.16.41.656.jpk-force-map,27-08-26/0/map2-0.2-data-2026.08.27-15.20.44.298.jpk-force-map
2,0.2,0.19087118195358638,9.5,1787836810.759125,2.0220354159673053,far_constant_referenced,F_history,25.0,-17.52025777480219,-30.857419670654707,-2.5248339441334053,64,27-08-26/0/map2-0.2-data-2026.08.27-15.16.41.656.jpk-force-map,27-08-26/0/map2-0.2-data-2026.08.27-15.20.44.298.jpk-force-map
2,0.2,0.19087118195358638,9.5,1787836810.759125,2.0220354159673053,far_constant_referenced,F_sym,30.0,1511.7818415536117,1464.494895388921,1544.7862046239147,64,27-08-26/0/map2-0.2-data-2026.08.27-15.16.41.656.jpk-force-map,27-08-26/0/map2-0.2-data-2026.08.27-15.20.44.298.jpk-force-map
2,0.2,0.19087118195358638,9.5,1787836810.759125,2.0220354159673053,far_constant_referenced,F_history,30.0,-15.399828060870448,-28.46686452390105,-2.2083682067647317,64,27-08-26/0/map2-0.2-data-2026.08.27-15.16.41.656.jpk-force-map,27-08-26/0/map2-0.2-data-2026.08.27-15.20.44.298.jpk-force-map
2,0.2,0.19087118195358638,9.5,1787836810.759125,2.0220354159673053,far_constant_referenced,F_sym,35.0,1199.1584239284186,1151.7693129221134,1217.3444576037298,64,27-08-26/0/map2-0.2-data-2026.08.27-15.16.41.656.jpk-force-map,27-08-26/0/map2-0.2-data-2026.08.27-15.20.44.298.jpk-force-map
2,0.2,0.19087118195358638,9.5,1787836810.759125,2.0220354159673053,far_constant_referenced,F_history,35.0,-16.295722799099337,-25.19048681071277,-5.739068257760351,64,27-08-26/0/map2-0.2-data-2026.08.27-15.16.41.656.jpk-force-map,27-08-26/0/map2-0.2-data-2026.08.27-15.20.44.298.jpk-force-map
2,0.2,0.19087118195358638,9.5,1787836810.759125,2.0220354159673053,far_constant_referenced,F_sym,40.0,953.3917131006715,922.3799385850247,968.3404343611807,64,27-08-26/0/map2-0.2-data-2026.08.27-15.16.41.656.jpk-force-map,27-08-26/0/map2-0.2-data-2026.08.27-15.20.44.298.jpk-force-map
2,0.2,0.19087118195358638,9.5,1787836810.759125,2.0220354159673053,far_constant_referenced,F_history,40.0,-15.4256083071908,-24.101697511182735,-8.17499865722317,64,27-08-26/0/map2-0.2-data-2026.08.27-15.16.41.656.jpk-force-map,27-08-26/0/map2-0.2-data-2026.08.27-15.20.44.298.jpk-force-map
2,0.2,0.19087118195358638,9.5,1787836810.759125,2.0220354159673053,far_constant_referenced,F_sym,45.0,759.4421630696863,732.8905285451391,777.4393078911701,64,27-08-26/0/map2-0.2-data-2026.08.27-15.16.41.656.jpk-force-map,27-08-26/0/map2-0.2-data-2026.08.27-15.20.44.298.jpk-force-map
2,0.2,0.19087118195358638,9.5,1787836810.759125,2.0220354159673053,far_constant_referenced,F_history,45.0,-14.98920295805408,-21.405122942028797,-10.140458862376946,64,27-08-26/0/map2-0.2-data-2026.08.27-15.16.41.656.jpk-force-map,27-08-26/0/map2-0.2-data-2026.08.27-15.20.44.298.jpk-force-map
2,0.2,0.19087118195358638,9.5,1787836810.759125,2.0220354159673053,far_constant_referenced,F_sym,50.0,608.6249011750535,591.7688484933076,625.347307539547,64,27-08-26/0/map2-0.2-data-2026.08.27-15.16.41.656.jpk-force-map,27-08-26/0/map2-0.2-data-2026.08.27-15.20.44.298.jpk-force-map
2,0.2,0.19087118195358638,9.5,1787836810.759125,2.0220354159673053,far_constant_referenced,F_history,50.0,-15.035917405774796,-19.72472717214316,-10.046344037783243,64,27-08-26/0/map2-0.2-data-2026.08.27-15.16.41.656.jpk-force-map,27-08-26/0/map2-0.2-data-2026.08.27-15.20.44.298.jpk-force-map
2,0.2,0.19087118195358638,9.5,1787836810.759125,2.0220354159673053,far_constant_referenced,F_sym,55.0,487.4888448632291,472.6499583794007,499.7175214938936,64,27-08-26/0/map2-0.2-data-2026.08.27-15.16.41.656.jpk-force-map,27-08-26/0/map2-0.2-data-2026.08.27-15.20.44.298.jpk-force-map
2,0.2,0.19087118195358638,9.5,1787836810.759125,2.0220354159673053,far_constant_referenced,F_history,55.0,-12.99819114963077,-18.82421206265476,-7.373349396759814,64,27-08-26/0/map2-0.2-data-2026.08.27-15.16.41.656.jpk-force-map,27-08-26/0/map2-0.2-data-2026.08.27-15.20.44.298.jpk-force-map
2,0.2,0.19087118195358638,9.5,1787836810.759125,2.0220354159673053,far_constant_referenced,F_sym,60.0,393.59170627018307,380.03634466915264,403.53901520369595,64,27-08-26/0/map2-0.2-data-2026.08.27-15.16.41.656.jpk-force-map,27-08-26/0/map2-0.2-data-2026.08.27-15.20.44.298.jpk-force-map
2,0.2,0.19087118195358638,9.5,1787836810.759125,2.0220354159673053,far_constant_referenced,F_history,60.0,-12.807954192621153,-16.553822201329567,-6.715350329366899,64,27-08-26/0/map2-0.2-data-2026.08.27-15.16.41.656.jpk-force-map,27-08-26/0/map2-0.2-data-2026.08.27-15.20.44.298.jpk-force-map
2,0.2,0.19087118195358638,9.5,1787836810.759125,2.0220354159673053,far_constant_referenced,F_sym,65.0,317.01972463366815,307.7848793238725,323.44671153517766,64,27-08-26/0/map2-0.2-data-2026.08.27-15.16.41.656.jpk-force-map,27-08-26/0/map2-0.2-data-2026.08.27-15.20.44.298.jpk-force-map
2,0.2,0.19087118195358638,9.5,1787836810.759125,2.0220354159673053,far_constant_referenced,F_history,65.0,-9.51993053079564,-13.700205488989361,-7.319229289706804,64,27-08-26/0/map2-0.2-data-2026.08.27-15.16.41.656.jpk-force-map,27-08-26/0/map2-0.2-data-2026.08.27-15.20.44.298.jpk-force-map
2,0.2,0.19087118195358638,9.5,1787836810.759125,2.0220354159673053,far_constant_referenced,F_sym,70.0,258.0200601221614,250.26736517968473,263.4049276310076,64,27-08-26/0/map2-0.2-data-2026.08.27-15.16.41.656.jpk-force-map,27-08-26/0/map2-0.2-data-2026.08.27-15.20.44.298.jpk-force-map
2,0.2,0.19087118195358638,9.5,1787836810.759125,2.0220354159673053,far_constant_referenced,F_history,70.0,-8.670732423945765,-11.830713007957577,-5.752427544583178,64,27-08-26/0/map2-0.2-data-2026.08.27-15.16.41.656.jpk-force-map,27-08-26/0/map2-0.2-data-2026.08.27-15.20.44.298.jpk-force-map
2,0.2,0.19087118195358638,9.5,1787836810.759125,2.0220354159673053,far_constant_referenced,F_sym,75.0,208.5403142638892,201.64885830580548,212.99208057442877,64,27-08-26/0/map2-0.2-data-2026.08.27-15.16.41.656.jpk-force-map,27-08-26/0/map2-0.2-data-2026.08.27-15.20.44.298.jpk-force-map
2,0.2,0.19087118195358638,9.5,1787836810.759125,2.0220354159673053,far_constant_referenced,F_history,75.0,-8.024408999092763,-12.040280695622041,-5.87587994504009,64,27-08-26/0/map2-0.2-data-2026.08.27-15.16.41.656.jpk-force-map,27-08-26/0/map2-0.2-data-2026.08.27-15.20.44.298.jpk-force-map
2,0.2,0.19087118195358638,9.5,1787836810.759125,2.0220354159673053,far_constant_referenced,F_sym,80.0,170.6710268903299,164.3425673273548,174.43196158526612,64,27-08-26/0/map2-0.2-data-2026.08.27-15.16.41.656.jpk-force-map,27-08-26/0/map2-0.2-data-2026.08.27-15.20.44.298.jpk-force-map
2,0.2,0.19087118195358638,9.5,1787836810.759125,2.0220354159673053,far_constant_referenced,F_history,80.0,-7.55079125109792,-9.4386820742399,-4.925125721581022,64,27-08-26/0/map2-0.2-data-2026.08.27-15.16.41.656.jpk-force-map,27-08-26/0/map2-0.2-data-2026.08.27-15.20.44.298.jpk-force-map
2,0.2,0.19087118195358638,9.5,1787836810.759125,2.0220354159673053,far_constant_referenced,F_sym,85.0,139.59576978011006,135.0553315373408,143.31157271233923,64,27-08-26/0/map2-0.2-data-2026.08.27-15.16.41.656.jpk-force-map,27-08-26/0/map2-0.2-data-2026.08.27-15.20.44.298.jpk-force-map
2,0.2,0.19087118195358638,9.5,1787836810.759125,2.0220354159673053,far_constant_referenced,F_history,85.0,-6.59700528017359,-8.540842385384442,-4.405788271605715,64,27-08-26/0/map2-0.2-data-2026.08.27-15.16.41.656.jpk-force-map,27-08-26/0/map2-0.2-data-2026.08.27-15.20.44.298.jpk-force-map
2,0.2,0.19087118195358638,9.5,1787836810.759125,2.0220354159673053,far_constant_referenced,F_sym,90.0,115.07641564995257,110.23959068681746,117.71995097011164,64,27-08-26/0/map2-0.2-data-2026.08.27-15.16.41.656.jpk-force-map,27-08-26/0/map2-0.2-data-2026.08.27-15.20.44.298.jpk-force-map
2,0.2,0.19087118195358638,9.5,1787836810.759125,2.0220354159673053,far_constant_referenced,F_history,90.0,-5.575820088910767,-8.120498468215695,-3.279287715652476,64,27-08-26/0/map2-0.2-data-2026.08.27-15.16.41.656.jpk-force-map,27-08-26/0/map2-0.2-data-2026.08.27-15.20.44.298.jpk-force-map
2,0.2,0.19087118195358638,9.5,1787836810.759125,2.0220354159673053,far_constant_referenced,F_sym,95.0,95.11365621502097,91.64974368996832,97.69346545060506,64,27-08-26/0/map2-0.2-data-2026.08.27-15.16.41.656.jpk-force-map,27-08-26/0/map2-0.2-data-2026.08.27-15.20.44.298.jpk-force-map
2,0.2,0.19087118195358638,9.5,1787836810.759125,2.0220354159673053,far_constant_referenced,F_history,95.0,-4.748280714687088,-6.714741604361649,-2.69717141659817,64,27-08-26/0/map2-0.2-data-2026.08.27-15.16.41.656.jpk-force-map,27-08-26/0/map2-0.2-data-2026.08.27-15.20.44.298.jpk-force-map
2,0.2,0.19087118195358638,9.5,1787836810.759125,2.0220354159673053,far_constant_referenced,F_sym,100.0,79.05047824549186,76.19555797082333,81.11032348975382,64,27-08-26/0/map2-0.2-data-2026.08.27-15.16.41.656.jpk-force-map,27-08-26/0/map2-0.2-data-2026.08.27-15.20.44.298.jpk-force-map
2,0.2,0.19087118195358638,9.5,1787836810.759125,2.0220354159673053,far_constant_referenced,F_history,100.0,-3.2077729204003873,-5.258021095311133,-1.4633956983764964,64,27-08-26/0/map2-0.2-data-2026.08.27-15.16.41.656.jpk-force-map,27-08-26/0/map2-0.2-data-2026.08.27-15.20.44.298.jpk-force-map
2,0.2,0.19087118195358638,9.5,1787836810.759125,2.0220354159673053,far_constant_referenced,F_sym,105.0,66.93018732905657,62.829079284839544,69.6502468058525,64,27-08-26/0/map2-0.2-data-2026.08.27-15.16.41.656.jpk-force-map,27-08-26/0/map2-0.2-data-2026.08.27-15.20.44.298.jpk-force-map
2,0.2,0.19087118195358638,9.5,1787836810.759125,2.0220354159673053,far_constant_referenced,F_history,105.0,-2.2410701018034658,-4.729692331599629,-0.5296798362841217,64,27-08-26/0/map2-0.2-data-2026.08.27-15.16.41.656.jpk-force-map,27-08-26/0/map2-0.2-data-2026.08.27-15.20.44.298.jpk-force-map
2,0.2,0.19087118195358638,9.5,1787836810.759125,2.0220354159673053,far_constant_referenced,F_sym,110.0,56.07648983210209,53.92336416191217,60.02228688766001,64,27-08-26/0/map2-0.2-data-2026.08.27-15.16.41.656.jpk-force-map,27-08-26/0/map2-0.2-data-2026.08.27-15.20.44.298.jpk-force-map
2,0.2,0.19087118195358638,9.5,1787836810.759125,2.0220354159673053,far_constant_referenced,F_history,110.0,-2.193167897974936,-5.269331502847854,-0.37705614581900804,64,27-08-26/0/map2-0.2-data-2026.08.27-15.16.41.656.jpk-force-map,27-08-26/0/map2-0.2-data-2026.08.27-15.20.44.298.jpk-force-map
2,0.2,0.19087118195358638,9.5,1787836810.759125,2.0220354159673053,far_constant_referenced,F_sym,115.0,48.205841799947706,45.88836037833763,51.013572524452414,64,27-08-26/0/map2-0.2-data-2026.08.27-15.16.41.656.jpk-force-map,27-08-26/0/map2-0.2-data-2026.08.27-15.20.44.298.jpk-force-map
