Repository: Yikuan-Yan/AFM2026

# AFM2026

Reproducible analysis code, derived results, quality-control figures and experimental planning for silica colloidal-probe AFM measurements in water–glycerol mixtures at 25.6 °C.

## Repository contents

- `analysis/calibrate_cantilevers.py`: raw thermal-noise and hard-contact calibration workflow.
- `analysis/fit_glycerol_surface_forces.py`: raw reconstruction and silica sphere–plane surface-force fitting.
- `analysis/analyze_velocity_systematics.py`: contact, snap-in, pull-off, raster and acquisition-history diagnostics.
- `analysis/analyze_velocity_joint_fit.py`: same-pixel velocity comparisons, hydrodynamic shape tests and joint PB fits.

File: analysis/palindrome_27_08_26_full_results/palindrome_pair_curves.csv (part 13 of 30)
block,nominal_speed_um_per_s,actual_gap_speed_um_per_s,pair_midpoint_acquisition_order,pair_center_time_epoch_s,pair_half_span_min,baseline_method,quantity,distance_nm,median_pN,q25_pN,q75_pN,paired_pixel_count,early_source,late_source
2,0.2,0.19087118195358638,9.5,1787836810.759125,2.0220354159673053,far_constant_referenced,F_history,115.0,-1.4548883952541942,-4.469392611179723,0.6640714704941688,64,27-08-26/0/map2-0.2-data-2026.08.27-15.16.41.656.jpk-force-map,27-08-26/0/map2-0.2-data-2026.08.27-15.20.44.298.jpk-force-map
2,0.2,0.19087118195358638,9.5,1787836810.759125,2.0220354159673053,far_constant_referenced,F_sym,120.0,41.860343875605835,39.51915781147391,43.48647997709585,64,27-08-26/0/map2-0.2-data-2026.08.27-15.16.41.656.jpk-force-map,27-08-26/0/map2-0.2-data-2026.08.27-15.20.44.298.jpk-force-map
2,0.2,0.19087118195358638,9.5,1787836810.759125,2.0220354159673053,far_constant_referenced,F_history,120.0,-1.5782249894906366,-4.023045743420541,0.326077653671204,64,27-08-26/0/map2-0.2-data-2026.08.27-15.16.41.656.jpk-force-map,27-08-26/0/map2-0.2-data-2026.08.27-15.20.44.298.jpk-force-map
2,0.2,0.19087118195358638,9.5,1787836810.759125,2.0220354159673053,far_constant_referenced,F_sym,125.0,36.532871711279995,33.779611481880096,39.34353025459048,64,27-08-26/0/map2-0.2-data-2026.08.27-15.16.41.656.jpk-force-map,27-08-26/0/map2-0.2-data-2026.08.27-15.20.44.298.jpk-force-map
2,0.2,0.19087118195358638,9.5,1787836810.759125,2.0220354159673053,far_constant_referenced,F_history,125.0,-2.473383318932785,-4.226624170911274,0.4133955439378916,64,27-08-26/0/map2-0.2-data-2026.08.27-15.16.41.656.jpk-force-map,27-08-26/0/map2-0.2-data-2026.08.27-15.20.44.298.jpk-force-map
2,0.2,0.19087118195358638,9.5,1787836810.759125,2.0220354159673053,far_constant_referenced,F_sym,130.0,32.02223129986579,29.145533516960267,35.10339238856238,64,27-08-26/0/map2-0.2-data-2026.08.27-15.16.41.656.jpk-force-map,27-08-26/0/map2-0.2-data-2026.08.27-15.20.44.298.jpk-force-map
2,0.2,0.19087118195358638,9.5,1787836810.759125,2.0220354159673053,far_constant_referenced,F_history,130.0,-0.845789246820412,-4.164846006353112,0.8755930169559973,64,27-08-26/0/map2-0.2-data-2026.08.27-15.16.41.656.jpk-force-map,27-08-26/0/map2-0.2-data-2026.08.27-15.20.44.298.jpk-force-map
2,0.2,0.19087118195358638,9.5,1787836810.759125,2.0220354159673053,far_constant_referenced,F_sym,135.0,29.743942860423658,25.895066703264163,32.035243168027,64,27-08-26/0/map2-0.2-data-2026.08.27-15.16.41.656.jpk-force-map,27-08-26/0/map2-0.2-data-2026.08.27-15.20.44.298.jpk-force-map
2,0.2,0.19087118195358638,9.5,1787836810.759125,2.0220354159673053,far_constant_referenced,F_history,135.0,-0.9401742859286504,-2.9741175388692365,1.0916013121151247,64,27-08-26/0/map2-0.2-data-2026.08.27-15.16.41.656.jpk-force-map,27-08-26/0/map2-0.2-data-2026.08.27-15.20.44.298.jpk-force-map
2,0.2,0.19087118195358638,9.5,1787836810.759125,2.0220354159673053,far_constant_referenced,F_sym,140.0,26.151598267431986,23.95392580441813,28.08083488068735,64,27-08-26/0/map2-0.2-data-2026.08.27-15.16.41.656.jpk-force-map,27-08-26/0/map2-0.2-data-2026.08.27-15.20.44.298.jpk-force-map
2,0.2,0.19087118195358638,9.5,1787836810.759125,2.0220354159673053,far_constant_referenced,F_history,140.0,-1.274391038328731,-2.5618206693310808,1.237059863859824,64,27-08-26/0/map2-0.2-data-2026.08.27-15.16.41.656.jpk-force-map,27-08-26/0/map2-0.2-data-2026.08.27-15.20.44.298.jpk-force-map
2,0.2,0.19087118195358638,9.5,1787836810.759125,2.0220354159673053,far_constant_referenced,F_sym,145.0,23.88933265788439,21.78643422410408,25.553687781533895,64,27-08-26/0/map2-0.2-data-2026.08.27-15.16.41.656.jpk-force-map,27-08-26/0/map2-0.2-data-2026.08.27-15.20.44.298.jpk-force-map
2,0.2,0.19087118195358638,9.5,1787836810.759125,2.0220354159673053,far_constant_referenced,F_history,145.0,-0.14035713926157278,-2.5715365142930944,1.6315017897071087,64,27-08-26/0/map2-0.2-data-2026.08.27-15.16.41.656.jpk-force-map,27-08-26/0/map2-0.2-data-2026.08.27-15.20.44.298.jpk-force-map
2,0.2,0.19087118195358638,9.5,1787836810.759125,2.0220354159673053,far_constant_referenced,F_sym,150.0,21.544624896892724,19.5369340233253,24.040032183454834,64,27-08-26/0/map2-0.2-data-2026.08.27-15.16.41.656.jpk-force-map,27-08-26/0/map2-0.2-data-2026.08.27-15.20.44.298.jpk-force-map
2,0.2,0.19087118195358638,9.5,1787836810.759125,2.0220354159673053,far_constant_referenced,F_history,150.0,-0.6042352871722496,-2.681000117190154,1.8543040498030288,64,27-08-26/0/map2-0.2-data-2026.08.27-15.16.41.656.jpk-force-map,27-08-26/0/map2-0.2-data-2026.08.27-15.20.44.298.jpk-force-map
2,0.2,0.19087118195358638,9.5,1787836810.759125,2.0220354159673053,far_constant_referenced,F_sym,155.0,20.25927680846931,17.931488633233602,22.30953686094113,64,27-08-26/0/map2-0.2-data-2026.08.27-15.16.41.656.jpk-force-map,27-08-26/0/map2-0.2-data-2026.08.27-15.20.44.298.jpk-force-map
2,0.2,0.19087118195358638,9.5,1787836810.759125,2.0220354159673053,far_constant_referenced,F_history,155.0,-0.6638547050044741,-4.0630493691320595,1.7253998488111328,64,27-08-26/0/map2-0.2-data-2026.08.27-15.16.41.656.jpk-force-map,27-08-26/0/map2-0.2-data-2026.08.27-15.20.44.298.jpk-force-map
2,0.2,0.19087118195358638,9.5,1787836810.759125,2.0220354159673053,far_constant_referenced,F_sym,160.0,18.998503393916813,16.048945681967098,20.939415649712064,64,27-08-26/0/map2-0.2-data-2026.08.27-15.16.41.656.jpk-force-map,27-08-26/0/map2-0.2-data-2026.08.27-15.20.44.298.jpk-force-map
2,0.2,0.19087118195358638,9.5,1787836810.759125,2.0220354159673053,far_constant_referenced,F_history,160.0,-0.07759016774360061,-2.4772940059177935,2.137331483346125,64,27-08-26/0/map2-0.2-data-2026.08.27-15.16.41.656.jpk-force-map,27-08-26/0/map2-0.2-data-2026.08.27-15.20.44.298.jpk-force-map
2,0.2,0.19087118195358638,9.5,1787836810.759125,2.0220354159673053,far_constant_referenced,F_sym,165.0,17.419055015635088,14.56595497720176,19.384693384205008,64,27-08-26/0/map2-0.2-data-2026.08.27-15.16.41.656.jpk-force-map,27-08-26/0/map2-0.2-data-2026.08.27-15.20.44.298.jpk-force-map
2,0.2,0.19087118195358638,9.5,1787836810.759125,2.0220354159673053,far_constant_referenced,F_history,165.0,-0.0554682102353814,-3.5392162622886776,1.925821814445365,64,27-08-26/0/map2-0.2-data-2026.08.27-15.16.41.656.jpk-force-map,27-08-26/0/map2-0.2-data-2026.08.27-15.20.44.298.jpk-force-map
2,0.2,0.19087118195358638,9.5,1787836810.759125,2.0220354159673053,far_constant_referenced,F_sym,170.0,16.050047325757095,14.198029706461647,18.979285500092203,64,27-08-26/0/map2-0.2-data-2026.08.27-15.16.41.656.jpk-force-map,27-08-26/0/map2-0.2-data-2026.08.27-15.20.44.298.jpk-force-map
2,0.2,0.19087118195358638,9.5,1787836810.759125,2.0220354159673053,far_constant_referenced,F_history,170.0,-0.2235475770535702,-2.3871641030658264,1.8211122053698647,64,27-08-26/0/map2-0.2-data-2026.08.27-15.16.41.656.jpk-force-map,27-08-26/0/map2-0.2-data-2026.08.27-15.20.44.298.jpk-force-map
2,0.2,0.19087118195358638,9.5,1787836810.759125,2.0220354159673053,far_constant_referenced,F_sym,175.0,14.731127310946054,12.8386072083738,17.6309477358806,64,27-08-26/0/map2-0.2-data-2026.08.27-15.16.41.656.jpk-force-map,27-08-26/0/map2-0.2-data-2026.08.27-15.20.44.298.jpk-force-map
2,0.2,0.19087118195358638,9.5,1787836810.759125,2.0220354159673053,far_constant_referenced,F_history,175.0,0.8796046632101762,-2.8073684588918284,2.4405418625514734,64,27-08-26/0/map2-0.2-data-2026.08.27-15.16.41.656.jpk-force-map,27-08-26/0/map2-0.2-data-2026.08.27-15.20.44.298.jpk-force-map
2,0.2,0.19087118195358638,9.5,1787836810.759125,2.0220354159673053,far_constant_referenced,F_sym,180.0,14.27404312797212,12.44491653826473,16.723113079377743,64,27-08-26/0/map2-0.2-data-2026.08.27-15.16.41.656.jpk-force-map,27-08-26/0/map2-0.2-data-2026.08.27-15.20.44.298.jpk-force-map
2,0.2,0.19087118195358638,9.5,1787836810.759125,2.0220354159673053,far_constant_referenced,F_history,180.0,0.2036051520031945,-2.9067331654820956,2.300306468290932,64,27-08-26/0/map2-0.2-data-2026.08.27-15.16.41.656.jpk-force-map,27-08-26/0/map2-0.2-data-2026.08.27-15.20.44.298.jpk-force-map
2,0.2,0.19087118195358638,9.5,1787836810.759125,2.0220354159673053,far_constant_referenced,F_sym,185.0,13.571063736775919,11.207625061963885,16.317129133552676,64,27-08-26/0/map2-0.2-data-2026.08.27-15.16.41.656.jpk-force-map,27-08-26/0/map2-0.2-data-2026.08.27-15.20.44.298.jpk-force-map
2,0.2,0.19087118195358638,9.5,1787836810.759125,2.0220354159673053,far_constant_referenced,F_history,185.0,-0.3359389987564194,-2.3788676266526867,2.2232151581126245,64,27-08-26/0/map2-0.2-data-2026.08.27-15.16.41.656.jpk-force-map,27-08-26/0/map2-0.2-data-2026.08.27-15.20.44.298.jpk-force-map
2,0.2,0.19087118195358638,9.5,1787836810.759125,2.0220354159673053,far_constant_referenced,F_sym,190.0,13.114228982584653,10.969601707346214,15.52570645317763,64,27-08-26/0/map2-0.2-data-2026.08.27-15.16.41.656.jpk-force-map,27-08-26/0/map2-0.2-data-2026.08.27-15.20.44.298.jpk-force-map
2,0.2,0.19087118195358638,9.5,1787836810.759125,2.0220354159673053,far_constant_referenced,F_history,190.0,0.3651162275450943,-2.003429798530563,2.1305493959704584,64,27-08-26/0/map2-0.2-data-2026.08.27-15.16.41.656.jpk-force-map,27-08-26/0/map2-0.2-data-2026.08.27-15.20.44.298.jpk-force-map
2,0.2,0.19087118195358638,9.5,1787836810.759125,2.0220354159673053,far_constant_referenced,F_sym,195.0,11.922535463263156,9.75563479161276,15.35469332877312,64,27-08-26/0/map2-0.2-data-2026.08.27-15.16.41.656.jpk-force-map,27-08-26/0/map2-0.2-data-2026.08.27-15.20.44.298.jpk-force-map
2,0.2,0.19087118195358638,9.5,1787836810.759125,2.0220354159673053,far_constant_referenced,F_history,195.0,0.7404530963980589,-2.0777417594165746,2.48190249961615,64,27-08-26/0/map2-0.2-data-2026.08.27-15.16.41.656.jpk-force-map,27-08-26/0/map2-0.2-data-2026.08.27-15.20.44.298.jpk-force-map
2,0.2,0.19087118195358638,9.5,1787836810.759125,2.0220354159673053,far_constant_referenced,F_sym,200.0,11.914755660756917,7.750144236235097,14.210441757788423,64,27-08-26/0/map2-0.2-data-2026.08.27-15.16.41.656.jpk-force-map,27-08-26/0/map2-0.2-data-2026.08.27-15.20.44.298.jpk-force-map
2,0.2,0.19087118195358638,9.5,1787836810.759125,2.0220354159673053,far_constant_referenced,F_history,200.0,0.4600060629991789,-2.2110287804463162,2.5052508153057094,64,27-08-26/0/map2-0.2-data-2026.08.27-15.16.41.656.jpk-force-map,27-08-26/0/map2-0.2-data-2026.08.27-15.20.44.298.jpk-force-map
2,0.2,0.19087118195358638,9.5,1787836810.759125,2.0220354159673053,far_constant_referenced,F_sym,205.0,10.520419071879562,7.676675582185649,13.86308545344557,64,27-08-26/0/map2-0.2-data-2026.08.27-15.16.41.656.jpk-force-map,27-08-26/0/map2-0.2-data-2026.08.27-15.20.44.298.jpk-force-map
2,0.2,0.19087118195358638,9.5,1787836810.759125,2.0220354159673053,far_constant_referenced,F_history,205.0,1.2734111395397685,-1.905273633779992,3.6073162587307905,64,27-08-26/0/map2-0.2-data-2026.08.27-15.16.41.656.jpk-force-map,27-08-26/0/map2-0.2-data-2026.08.27-15.20.44.298.jpk-force-map
2,0.2,0.19087118195358638,9.5,1787836810.759125,2.0220354159673053,far_constant_referenced,F_sym,210.0,10.329225971203151,7.3249394271951624,12.128931842119751,64,27-08-26/0/map2-0.2-data-2026.08.27-15.16.41.656.jpk-force-map,27-08-26/0/map2-0.2-data-2026.08.27-15.20.44.298.jpk-force-map
2,0.2,0.19087118195358638,9.5,1787836810.759125,2.0220354159673053,far_constant_referenced,F_history,210.0,1.3687760774369626,-2.5143668434332556,2.7339235599645293,64,27-08-26/0/map2-0.2-data-2026.08.27-15.16.41.656.jpk-force-map,27-08-26/0/map2-0.2-data-2026.08.27-15.20.44.298.jpk-force-map
2,0.2,0.19087118195358638,9.5,1787836810.759125,2.0220354159673053,far_constant_referenced,F_sym,215.0,9.066023595410105,6.810453960920382,11.658366627322021,64,27-08-26/0/map2-0.2-data-2026.08.27-15.16.41.656.jpk-force-map,27-08-26/0/map2-0.2-data-2026.08.27-15.20.44.298.jpk-force-map
2,0.2,0.19087118195358638,9.5,1787836810.759125,2.0220354159673053,far_constant_referenced,F_history,215.0,0.7163713413119215,-1.9429759820326147,2.6017114582123577,64,27-08-26/0/map2-0.2-data-2026.08.27-15.16.41.656.jpk-force-map,27-08-26/0/map2-0.2-data-2026.08.27-15.20.44.298.jpk-force-map
2,0.2,0.19087118195358638,9.5,1787836810.759125,2.0220354159673053,far_constant_referenced,F_sym,220.0,8.047510855389922,5.990332123590035,10.166485568089627,64,27-08-26/0/map2-0.2-data-2026.08.27-15.16.41.656.jpk-force-map,27-08-26/0/map2-0.2-data-2026.08.27-15.20.44.298.jpk-force-map
2,0.2,0.19087118195358638,9.5,1787836810.759125,2.0220354159673053,far_constant_referenced,F_history,220.0,0.27049363721531416,-1.4570827746634123,2.633816505806852,64,27-08-26/0/map2-0.2-data-2026.08.27-15.16.41.656.jpk-force-map,27-08-26/0/map2-0.2-data-2026.08.27-15.20.44.298.jpk-force-map
2,0.2,0.19087118195358638,9.5,1787836810.759125,2.0220354159673053,far_constant_referenced,F_sym,225.0,7.330409044071704,5.692965504435211,9.72037031277145,64,27-08-26/0/map2-0.2-data-2026.08.27-15.16.41.656.jpk-force-map,27-08-26/0/map2-0.2-data-2026.08.27-15.20.44.298.jpk-force-map
2,0.2,0.19087118195358638,9.5,1787836810.759125,2.0220354159673053,far_constant_referenced,F_history,225.0,1.0875926352512275,-1.1733248711139865,2.661538733363452,64,27-08-26/0/map2-0.2-data-2026.08.27-15.16.41.656.jpk-force-map,27-08-26/0/map2-0.2-data-2026.08.27-15.20.44.298.jpk-force-map
2,0.2,0.19087118195358638,9.5,1787836810.759125,2.0220354159673053,far_constant_referenced,F_sym,230.0,6.981594769106484,5.146253245564885,9.468966885599157,64,27-08-26/0/map2-0.2-data-2026.08.27-15.16.41.656.jpk-force-map,27-08-26/0/map2-0.2-data-2026.08.27-15.20.44.298.jpk-force-map
2,0.2,0.19087118195358638,9.5,1787836810.759125,2.0220354159673053,far_constant_referenced,F_history,230.0,0.533207471924377,-2.40237332002652,3.0226522228252293,64,27-08-26/0/map2-0.2-data-2026.08.27-15.16.41.656.jpk-force-map,27-08-26/0/map2-0.2-data-2026.08.27-15.20.44.298.jpk-force-map
2,0.2,0.19087118195358638,9.5,1787836810.759125,2.0220354159673053,far_constant_referenced,F_sym,235.0,6.065258748261836,4.2442771960638455,8.73240962923477,64,27-08-26/0/map2-0.2-data-2026.08.27-15.16.41.656.jpk-force-map,27-08-26/0/map2-0.2-data-2026.08.27-15.20.44.298.jpk-force-map
2,0.2,0.19087118195358638,9.5,1787836810.759125,2.0220354159673053,far_constant_referenced,F_history,235.0,0.5667734595314883,-1.7723399701923217,2.4342200306675523,64,27-08-26/0/map2-0.2-data-2026.08.27-15.16.41.656.jpk-force-map,27-08-26/0/map2-0.2-data-2026.08.27-15.20.44.298.jpk-force-map
2,0.2,0.19087118195358638,9.5,1787836810.759125,2.0220354159673053,far_constant_referenced,F_sym,240.0,5.984746700493,3.3553070759434935,8.21427775170896,64,27-08-26/0/map2-0.2-data-2026.08.27-15.16.41.656.jpk-force-map,27-08-26/0/map2-0.2-data-2026.08.27-15.20.44.298.jpk-force-map
2,0.2,0.19087118195358638,9.5,1787836810.759125,2.0220354159673053,far_constant_referenced,F_history,240.0,0.9073447071084028,-1.2207579112799376,2.9736454058163906,64,27-08-26/0/map2-0.2-data-2026.08.27-15.16.41.656.jpk-force-map,27-08-26/0/map2-0.2-data-2026.08.27-15.20.44.298.jpk-force-map
2,0.2,0.19087118195358638,9.5,1787836810.759125,2.0220354159673053,far_constant_referenced,F_sym,245.0,5.655862973017055,3.027162726644656,7.731401444853635,64,27-08-26/0/map2-0.2-data-2026.08.27-15.16.41.656.jpk-force-map,27-08-26/0/map2-0.2-data-2026.08.27-15.20.44.298.jpk-force-map
2,0.2,0.19087118195358638,9.5,1787836810.759125,2.0220354159673053,far_constant_referenced,F_history,245.0,0.5628835582783569,-1.7409505456528116,2.050004684908637,64,27-08-26/0/map2-0.2-data-2026.08.27-15.16.41.656.jpk-force-map,27-08-26/0/map2-0.2-data-2026.08.27-15.20.44.298.jpk-force-map
2,0.2,0.19087118195358638,9.5,1787836810.759125,2.0220354159673053,far_constant_referenced,F_sym,250.0,5.281494125391989,3.4094093666548617,7.159158368445608,64,27-08-26/0/map2-0.2-data-2026.08.27-15.16.41.656.jpk-force-map,27-08-26/0/map2-0.2-data-2026.08.27-15.20.44.298.jpk-force-map
2,0.2,0.19087118195358638,9.5,1787836810.759125,2.0220354159673053,far_constant_referenced,F_history,250.0,0.5796724908624535,-1.469001907205403,2.138189637134029,64,27-08-26/0/map2-0.2-data-2026.08.27-15.16.41.656.jpk-force-map,27-08-26/0/map2-0.2-data-2026.08.27-15.20.44.298.jpk-force-map
2,0.2,0.19087118195358638,9.5,1787836810.759125,2.0220354159673053,far_constant_referenced,F_sym,255.0,4.502599302564226,2.4315594569860277,6.258286932124868,64,27-08-26/0/map2-0.2-data-2026.08.27-15.16.41.656.jpk-force-map,27-08-26/0/map2-0.2-data-2026.08.27-15.20.44.298.jpk-force-map
2,0.2,0.19087118195358638,9.5,1787836810.759125,2.0220354159673053,far_constant_referenced,F_history,255.0,0.6370826823341279,-1.329021880508096,2.1741994329329812,64,27-08-26/0/map2-0.2-data-2026.08.27-15.16.41.656.jpk-force-map,27-08-26/0/map2-0.2-data-2026.08.27-15.20.44.298.jpk-force-map
2,0.2,0.19087118195358638,9.5,1787836810.759125,2.0220354159673053,far_constant_referenced,F_sym,260.0,3.8533599364665188,1.2887599178431213,6.599187782021723,64,27-08-26/0/map2-0.2-data-2026.08.27-15.16.41.656.jpk-force-map,27-08-26/0/map2-0.2-data-2026.08.27-15.20.44.298.jpk-force-map
2,0.2,0.19087118195358638,9.5,1787836810.759125,2.0220354159673053,far_constant_referenced,F_history,260.0,-0.07031516158318069,-1.0363676837110551,1.7933840390327118,64,27-08-26/0/map2-0.2-data-2026.08.27-15.16.41.656.jpk-force-map,27-08-26/0/map2-0.2-data-2026.08.27-15.20.44.298.jpk-force-map
2,0.2,0.19087118195358638,9.5,1787836810.759125,2.0220354159673053,far_constant_referenced,F_sym,265.0,3.420119957357168,1.403823790788584,5.303636868632116,64,27-08-26/0/map2-0.2-data-2026.08.27-15.16.41.656.jpk-force-map,27-08-26/0/map2-0.2-data-2026.08.27-15.20.44.298.jpk-force-map
2,0.2,0.19087118195358638,9.5,1787836810.759125,2.0220354159673053,far_constant_referenced,F_history,265.0,0.3252254386638546,-1.1786816511602662,1.8313298772874298,64,27-08-26/0/map2-0.2-data-2026.08.27-15.16.41.656.jpk-force-map,27-08-26/0/map2-0.2-data-2026.08.27-15.20.44.298.jpk-force-map
2,0.2,0.19087118195358638,9.5,1787836810.759125,2.0220354159673053,far_constant_referenced,F_sym,270.0,2.769663141248953,0.9664355734726398,5.052726360244547,64,27-08-26/0/map2-0.2-data-2026.08.27-15.16.41.656.jpk-force-map,27-08-26/0/map2-0.2-data-2026.08.27-15.20.44.298.jpk-force-map
2,0.2,0.19087118195358638,9.5,1787836810.759125,2.0220354159673053,far_constant_referenced,F_history,270.0,1.2386336407026948,-1.0824793452070351,2.95831444385464,64,27-08-26/0/map2-0.2-data-2026.08.27-15.16.41.656.jpk-force-map,27-08-26/0/map2-0.2-data-2026.08.27-15.20.44.298.jpk-force-map
2,0.2,0.19087118195358638,9.5,1787836810.759125,2.0220354159673053,far_constant_referenced,F_sym,275.0,1.9528313883372679,0.039279094485731,3.533120104065274,64,27-08-26/0/map2-0.2-data-2026.08.27-15.16.41.656.jpk-force-map,27-08-26/0/map2-0.2-data-2026.08.27-15.20.44.298.jpk-force-map
2,0.2,0.19087118195358638,9.5,1787836810.759125,2.0220354159673053,far_constant_referenced,F_history,275.0,0.636595702329907,-0.39395791523336254,1.8112508602846569,64,27-08-26/0/map2-0.2-data-2026.08.27-15.16.41.656.jpk-force-map,27-08-26/0/map2-0.2-data-2026.08.27-15.20.44.298.jpk-force-map
2,0.2,0.19087118195358638,9.5,1787836810.759125,2.0220354159673053,far_constant_referenced,F_sym,280.0,1.997099058475889,0.5455987375192567,3.449923727492745,64,27-08-26/0/map2-0.2-data-2026.08.27-15.16.41.656.jpk-force-map,27-08-26/0/map2-0.2-data-2026.08.27-15.20.44.298.jpk-force-map
2,0.2,0.19087118195358638,9.5,1787836810.759125,2.0220354159673053,far_constant_referenced,F_history,280.0,0.4648580466996337,-1.060087173184325,1.7402349225978546,64,27-08-26/0/map2-0.2-data-2026.08.27-15.16.41.656.jpk-force-map,27-08-26/0/map2-0.2-data-2026.08.27-15.20.44.298.jpk-force-map
2,0.2,0.19087118195358638,9.5,1787836810.759125,2.0220354159673053,far_constant_referenced,F_sym,285.0,1.9401817857889618,0.11688113979041923,3.2194396547694817,64,27-08-26/0/map2-0.2-data-2026.08.27-15.16.41.656.jpk-force-map,27-08-26/0/map2-0.2-data-2026.08.27-15.20.44.298.jpk-force-map
2,0.2,0.19087118195358638,9.5,1787836810.759125,2.0220354159673053,far_constant_referenced,F_history,285.0,-0.009739600084162192,-1.0461072837952212,1.604138858373133,64,27-08-26/0/map2-0.2-data-2026.08.27-15.16.41.656.jpk-force-map,27-08-26/0/map2-0.2-data-2026.08.27-15.20.44.298.jpk-force-map
2,0.2,0.19087118195358638,9.5,1787836810.759125,2.0220354159673053,far_constant_referenced,F_sym,290.0,0.49695121673303566,-0.6542130947992171,2.257122625600724,64,27-08-26/0/map2-0.2-data-2026.08.27-15.16.41.656.jpk-force-map,27-08-26/0/map2-0.2-data-2026.08.27-15.20.44.298.jpk-force-map
2,0.2,0.19087118195358638,9.5,1787836810.759125,2.0220354159673053,far_constant_referenced,F_history,290.0,0.15762117428879655,-1.5846774745464214,1.5597464738431834,64,27-08-26/0/map2-0.2-data-2026.08.27-15.16.41.656.jpk-force-map,27-08-26/0/map2-0.2-data-2026.08.27-15.20.44.298.jpk-force-map
2,0.2,0.19087118195358638,9.5,1787836810.759125,2.0220354159673053,far_constant_referenced,F_sym,295.0,0.9151185708341266,-0.6731934374022448,2.4821548977890586,64,27-08-26/0/map2-0.2-data-2026.08.27-15.16.41.656.jpk-force-map,27-08-26/0/map2-0.2-data-2026.08.27-15.20.44.298.jpk-force-map
2,0.2,0.19087118195358638,9.5,1787836810.759125,2.0220354159673053,far_constant_referenced,F_history,295.0,-0.34054749245476035,-1.9843336497070383,1.36488914557413,64,27-08-26/0/map2-0.2-data-2026.08.27-15.16.41.656.jpk-force-map,27-08-26/0/map2-0.2-data-2026.08.27-15.20.44.298.jpk-force-map
2,0.2,0.19087118195358638,9.5,1787836810.759125,2.0220354159673053,far_constant_referenced,F_sym,300.0,0.17756953811969467,-1.1031552096540125,1.8230482478256316,64,27-08-26/0/map2-0.2-data-2026.08.27-15.16.41.656.jpk-force-map,27-08-26/0/map2-0.2-data-2026.08.27-15.20.44.298.jpk-force-map
2,0.2,0.19087118195358638,9.5,1787836810.759125,2.0220354159673053,far_constant_referenced,F_history,300.0,-0.4660576803685159,-1.9916235028188134,1.0071874855320966,64,27-08-26/0/map2-0.2-data-2026.08.27-15.16.41.656.jpk-force-map,27-08-26/0/map2-0.2-data-2026.08.27-15.20.44.298.jpk-force-map
2,0.2,0.19087118195358638,9.5,1787836810.759125,2.0220354159673053,far_constant_referenced,F_sym,305.0,-0.08658742026036749,-1.1020446576932144,1.328151849159119,64,27-08-26/0/map2-0.2-data-2026.08.27-15.16.41.656.jpk-force-map,27-08-26/0/map2-0.2-data-2026.08.27-15.20.44.298.jpk-force-map
2,0.2,0.19087118195358638,9.5,1787836810.759125,2.0220354159673053,far_constant_referenced,F_history,305.0,-0.14254854928050864,-2.1637353016230403,1.4687613865935887,64,27-08-26/0/map2-0.2-data-2026.08.27-15.16.41.656.jpk-force-map,27-08-26/0/map2-0.2-data-2026.08.27-15.20.44.298.jpk-force-map
2,0.2,0.19087118195358638,9.5,1787836810.759125,2.0220354159673053,far_constant_referenced,F_sym,310.0,-0.79542838784869,-2.043676914244211,0.8110058092027925,64,27-08-26/0/map2-0.2-data-2026.08.27-15.16.41.656.jpk-force-map,27-08-26/0/map2-0.2-data-2026.08.27-15.20.44.298.jpk-force-map
2,0.2,0.19087118195358638,9.5,1787836810.759125,2.0220354159673053,far_constant_referenced,F_history,310.0,0.06616989276688401,-1.43529932764592,1.1591014917227835,64,27-08-26/0/map2-0.2-data-2026.08.27-15.16.41.656.jpk-force-map,27-08-26/0/map2-0.2-data-2026.08.27-15.20.44.298.jpk-force-map
2,0.2,0.19087118195358638,9.5,1787836810.759125,2.0220354159673053,far_constant_referenced,F_sym,315.0,-0.2532177246270133,-1.6859782235924459,0.5064740513275251,64,27-08-26/0/map2-0.2-data-2026.08.27-15.16.41.656.jpk-force-map,27-08-26/0/map2-0.2-data-2026.08.27-15.20.44.298.jpk-force-map
2,0.2,0.19087118195358638,9.5,1787836810.759125,2.0220354159673053,far_constant_referenced,F_history,315.0,-0.1133475653696514,-1.2619968033435833,1.1198105196759676,64,27-08-26/0/map2-0.2-data-2026.08.27-15.16.41.656.jpk-force-map,27-08-26/0/map2-0.2-data-2026.08.27-15.20.44.298.jpk-force-map
2,0.2,0.19087118195358638,9.5,1787836810.759125,2.0220354159673053,far_constant_referenced,F_sym,320.0,-0.7720889803299424,-2.2709985863303785,1.0351532030908064,64,27-08-26/0/map2-0.2-data-2026.08.27-15.16.41.656.jpk-force-map,27-08-26/0/map2-0.2-data-2026.08.27-15.20.44.298.jpk-force-map
2,0.2,0.19087118195358638,9.5,1787836810.759125,2.0220354159673053,far_constant_referenced,F_history,320.0,-0.20969240205580128,-1.3855709488015766,1.7543484345490548,64,27-08-26/0/map2-0.2-data-2026.08.27-15.16.41.656.jpk-force-map,27-08-26/0/map2-0.2-data-2026.08.27-15.20.44.298.jpk-force-map
2,0.2,0.19087118195358638,9.5,1787836810.759125,2.0220354159673053,far_constant_referenced,F_sym,325.0,-1.1012043202469046,-2.56315392556213,0.08404562218961725,64,27-08-26/0/map2-0.2-data-2026.08.27-15.16.41.656.jpk-force-map,27-08-26/0/map2-0.2-data-2026.08.27-15.20.44.298.jpk-force-map
2,0.2,0.19087118195358638,9.5,1787836810.759125,2.0220354159673053,far_constant_referenced,F_history,325.0,-0.35100568498416895,-1.816355242158034,1.6254293866058442,64,27-08-26/0/map2-0.2-data-2026.08.27-15.16.41.656.jpk-force-map,27-08-26/0/map2-0.2-data-2026.08.27-15.20.44.298.jpk-force-map
2,0.2,0.19087118195358638,9.5,1787836810.759125,2.0220354159673053,far_constant_referenced,F_sym,330.0,-1.85308956918276,-3.4742549113615153,-0.436512247186407,64,27-08-26/0/map2-0.2-data-2026.08.27-15.16.41.656.jpk-force-map,27-08-26/0/map2-0.2-data-2026.08.27-15.20.44.298.jpk-force-map
2,0.2,0.19087118195358638,9.5,1787836810.759125,2.0220354159673053,far_constant_referenced,F_history,330.0,-0.1856047081891143,-1.352120767414982,1.0739453175723352,64,27-08-26/0/map2-0.2-data-2026.08.27-15.16.41.656.jpk-force-map,27-08-26/0/map2-0.2-data-2026.08.27-15.20.44.298.jpk-force-map
2,0.2,0.19087118195358638,9.5,1787836810.759125,2.0220354159673053,far_constant_referenced,F_sym,335.0,-1.4853008903950504,-3.359562212199751,-0.2729285372363558,63,27-08-26/0/map2-0.2-data-2026.08.27-15.16.41.656.jpk-force-map,27-08-26/0/map2-0.2-data-2026.08.27-15.20.44.298.jpk-force-map
2,0.2,0.19087118195358638,9.5,1787836810.759125,2.0220354159673053,far_constant_referenced,F_history,335.0,0.3069874436281953,-1.2870406408770478,1.5952574120768483,63,27-08-26/0/map2-0.2-data-2026.08.27-15.16.41.656.jpk-force-map,27-08-26/0/map2-0.2-data-2026.08.27-15.20.44.298.jpk-force-map
2,0.2,0.19087118195358638,9.5,1787836810.759125,2.0220354159673053,far_constant_referenced,F_sym,340.0,-2.351270113487387,-3.7005907458782,-0.9119591395872881,63,27-08-26/0/map2-0.2-data-2026.08.27-15.16.41.656.jpk-force-map,27-08-26/0/map2-0.2-data-2026.08.27-15.20.44.298.jpk-force-map
2,0.2,0.19087118195358638,9.5,1787836810.759125,2.0220354159673053,far_constant_referenced,F_history,340.0,0.12454810546642481,-1.8983371381103118,1.6575195872489847,63,27-08-26/0/map2-0.2-data-2026.08.27-15.16.41.656.jpk-force-map,27-08-26/0/map2-0.2-data-2026.08.27-15.20.44.298.jpk-force-map
2,0.2,0.19087118195358638,9.5,1787836810.759125,2.0220354159673053,far_constant_referenced,F_sym,345.0,-1.767464231369742,-4.1306594161796735,-0.022876182636675457,63,27-08-26/0/map2-0.2-data-2026.08.27-15.16.41.656.jpk-force-map,27-08-26/0/map2-0.2-data-2026.08.27-15.20.44.298.jpk-force-map
2,0.2,0.19087118195358638,9.5,1787836810.759125,2.0220354159673053,far_constant_referenced,F_history,345.0,-0.2164923057730901,-1.5519518243856072,1.2376715582553528,63,27-08-26/0/map2-0.2-data-2026.08.27-15.16.41.656.jpk-force-map,27-08-26/0/map2-0.2-data-2026.08.27-15.20.44.298.jpk-force-map
2,0.2,0.19087118195358638,9.5,1787836810.759125,2.0220354159673053,far_constant_referenced,F_sym,350.0,-2.2233309643331247,-3.916732663599491,-0.5870662726336381,62,27-08-26/0/map2-0.2-data-2026.08.27-15.16.41.656.jpk-force-map,27-08-26/0/map2-0.2-data-2026.08.27-15.20.44.298.jpk-force-map
2,0.2,0.19087118195358638,9.5,1787836810.759125,2.0220354159673053,far_constant_referenced,F_history,350.0,-0.09097024029823497,-1.5834451775845424,1.2213785138462767,62,27-08-26/0/map2-0.2-data-2026.08.27-15.16.41.656.jpk-force-map,27-08-26/0/map2-0.2-data-2026.08.27-15.20.44.298.jpk-force-map
2,0.2,0.19087118195358638,9.5,1787836810.759125,2.0220354159673053,far_constant_referenced,F_sym,355.0,-2.4023792588070902,-4.09929077737203,0.022864305075608105,61,27-08-26/0/map2-0.2-data-2026.08.27-15.16.41.656.jpk-force-map,27-08-26/0/map2-0.2-data-2026.08.27-15.20.44.298.jpk-force-map
2,0.2,0.19087118195358638,9.5,1787836810.759125,2.0220354159673053,far_constant_referenced,F_history,355.0,-0.5434221744516399,-2.10463255769775,1.4088925399787198,61,27-08-26/0/map2-0.2-data-2026.08.27-15.16.41.656.jpk-force-map,27-08-26/0/map2-0.2-data-2026.08.27-15.20.44.298.jpk-force-map
2,0.2,0.19087118195358638,9.5,1787836810.759125,2.0220354159673053,far_constant_referenced,F_sym,360.0,-2.292161430781528,-4.223951719668719,0.16991148061450045,54,27-08-26/0/map2-0.2-data-2026.08.27-15.16.41.656.jpk-force-map,27-08-26/0/map2-0.2-data-2026.08.27-15.20.44.298.jpk-force-map
2,0.2,0.19087118195358638,9.5,1787836810.759125,2.0220354159673053,far_constant_referenced,F_history,360.0,0.08416439780040491,-2.2858455376781732,2.3245396622808023,54,27-08-26/0/map2-0.2-data-2026.08.27-15.16.41.656.jpk-force-map,27-08-26/0/map2-0.2-data-2026.08.27-15.20.44.298.jpk-force-map
3,0.05,0.048016408350180846,15.5,1787840076.788,20.49497500061989,linear_drift_corrected,F_sym,5.0,6507.920599759121,5845.5961760948485,6726.315046956008,64,27-08-26/0/map3-0.05-data-2026.08.27-15.48.41.060.jpk-force-map,27-08-26/0/map3-0.05-data-2026.08.27-16.29.39.734.jpk-force-map
3,0.05,0.048016408350180846,15.5,1787840076.788,20.49497500061989,linear_drift_corrected,F_history,5.0,55.78325532687836,-223.34064413968395,416.8171812536092,64,27-08-26/0/map3-0.05-data-2026.08.27-15.48.41.060.jpk-force-map,27-08-26/0/map3-0.05-data-2026.08.27-16.29.39.734.jpk-force-map
3,0.05,0.048016408350180846,15.5,1787840076.788,20.49497500061989,linear_drift_corrected,F_sym,10.0,4549.6176397981535,4102.2704957274145,4710.33412079781,64,27-08-26/0/map3-0.05-data-2026.08.27-15.48.41.060.jpk-force-map,27-08-26/0/map3-0.05-data-2026.08.27-16.29.39.734.jpk-force-map
3,0.05,0.048016408350180846,15.5,1787840076.788,20.49497500061989,linear_drift_corrected,F_history,10.0,-164.89599420945842,-304.40415722535323,57.289287845421654,64,27-08-26/0/map3-0.05-data-2026.08.27-15.48.41.060.jpk-force-map,27-08-26/0/map3-0.05-data-2026.08.27-16.29.39.734.jpk-force-map
3,0.05,0.048016408350180846,15.5,1787840076.788,20.49497500061989,linear_drift_corrected,F_sym,15.0,3217.7584702729173,2950.2292550569646,3353.4278311754565,64,27-08-26/0/map3-0.05-data-2026.08.27-15.48.41.060.jpk-force-map,27-08-26/0/map3-0.05-data-2026.08.27-16.29.39.734.jpk-force-map
3,0.05,0.048016408350180846,15.5,1787840076.788,20.49497500061989,linear_drift_corrected,F_history,15.0,-172.53257276269812,-268.3027322214278,-24.64891361443594,64,27-08-26/0/map3-0.05-data-2026.08.27-15.48.41.060.jpk-force-map,27-08-26/0/map3-0.05-data-2026.08.27-16.29.39.734.jpk-force-map
3,0.05,0.048016408350180846,15.5,1787840076.788,20.49497500061989,linear_drift_corrected,F_sym,20.0,2375.541744940844,2194.082534715261,2480.9824262167626,64,27-08-26/0/map3-0.05-data-2026.08.27-15.48.41.060.jpk-force-map,27-08-26/0/map3-0.05-data-2026.08.27-16.29.39.734.jpk-force-map
3,0.05,0.048016408350180846,15.5,1787840076.788,20.49497500061989,linear_drift_corrected,F_history,20.0,-164.75801958572447,-239.89736840934904,-72.7180339712271,64,27-08-26/0/map3-0.05-data-2026.08.27-15.48.41.060.jpk-force-map,27-08-26/0/map3-0.05-data-2026.08.27-16.29.39.734.jpk-force-map
3,0.05,0.048016408350180846,15.5,1787840076.788,20.49497500061989,linear_drift_corrected,F_sym,25.0,1797.3784956307677,1665.4380985775072,1861.017290099486,64,27-08-26/0/map3-0.05-data-2026.08.27-15.48.41.060.jpk-force-map,27-08-26/0/map3-0.05-data-2026.08.27-16.29.39.734.jpk-force-map
3,0.05,0.048016408350180846,15.5,1787840076.788,20.49497500061989,linear_drift_corrected,F_history,25.0,-157.80719253921455,-218.03317849859633,-97.8904751758208,64,27-08-26/0/map3-0.05-data-2026.08.27-15.48.41.060.jpk-force-map,27-08-26/0/map3-0.05-data-2026.08.27-16.29.39.734.jpk-force-map
3,0.05,0.048016408350180846,15.5,1787840076.788,20.49497500061989,linear_drift_corrected,F_sym,30.0,1383.4268175163272,1286.3720065449616,1432.17557084526,64,27-08-26/0/map3-0.05-data-2026.08.27-15.48.41.060.jpk-force-map,27-08-26/0/map3-0.05-data-2026.08.27-16.29.39.734.jpk-force-map
3,0.05,0.048016408350180846,15.5,1787840076.788,20.49497500061989,linear_drift_corrected,F_history,30.0,-150.54099110847085,-200.91629897852843,-100.83421877367238,64,27-08-26/0/map3-0.05-data-2026.08.27-15.48.41.060.jpk-force-map,27-08-26/0/map3-0.05-data-2026.08.27-16.29.39.734.jpk-force-map
3,0.05,0.048016408350180846,15.5,1787840076.788,20.49497500061989,linear_drift_corrected,F_sym,35.0,1083.8519161393885,1006.4344739588971,1116.8394056638024,64,27-08-26/0/map3-0.05-data-2026.08.27-15.48.41.060.jpk-force-map,27-08-26/0/map3-0.05-data-2026.08.27-16.29.39.734.jpk-force-map
3,0.05,0.048016408350180846,15.5,1787840076.788,20.49497500061989,linear_drift_corrected,F_history,35.0,-142.85824229849294,-182.71446058070677,-95.750154277209,64,27-08-26/0/map3-0.05-data-2026.08.27-15.48.41.060.jpk-force-map,27-08-26/0/map3-0.05-data-2026.08.27-16.29.39.734.jpk-force-map
3,0.05,0.048016408350180846,15.5,1787840076.788,20.49497500061989,linear_drift_corrected,F_sym,40.0,850.83499115002,793.4363478611823,877.3389631416826,64,27-08-26/0/map3-0.05-data-2026.08.27-15.48.41.060.jpk-force-map,27-08-26/0/map3-0.05-data-2026.08.27-16.29.39.734.jpk-force-map
3,0.05,0.048016408350180846,15.5,1787840076.788,20.49497500061989,linear_drift_corrected,F_history,40.0,-130.0667512985591,-161.4868205168133,-91.1822559344514,64,27-08-26/0/map3-0.05-data-2026.08.27-15.48.41.060.jpk-force-map,27-08-26/0/map3-0.05-data-2026.08.27-16.29.39.734.jpk-force-map
3,0.05,0.048016408350180846,15.5,1787840076.788,20.49497500061989,linear_drift_corrected,F_sym,45.0,673.7743598360779,618.8087766555645,697.054247767795,64,27-08-26/0/map3-0.05-data-2026.08.27-15.48.41.060.jpk-force-map,27-08-26/0/map3-0.05-data-2026.08.27-16.29.39.734.jpk-force-map
3,0.05,0.048016408350180846,15.5,1787840076.788,20.49497500061989,linear_drift_corrected,F_history,45.0,-119.5548200663323,-141.65586284356914,-85.8502057496251,64,27-08-26/0/map3-0.05-data-2026.08.27-15.48.41.060.jpk-force-map,27-08-26/0/map3-0.05-data-2026.08.27-16.29.39.734.jpk-force-map
3,0.05,0.048016408350180846,15.5,1787840076.788,20.49497500061989,linear_drift_corrected,F_sym,50.0,531.7445143944461,486.2503932895174,549.8880441728056,64,27-08-26/0/map3-0.05-data-2026.08.27-15.48.41.060.jpk-force-map,27-08-26/0/map3-0.05-data-2026.08.27-16.29.39.734.jpk-force-map
3,0.05,0.048016408350180846,15.5,1787840076.788,20.49497500061989,linear_drift_corrected,F_history,50.0,-108.51172467898309,-127.9550403450819,-80.44480982302335,64,27-08-26/0/map3-0.05-data-2026.08.27-15.48.41.060.jpk-force-map,27-08-26/0/map3-0.05-data-2026.08.27-16.29.39.734.jpk-force-map
3,0.05,0.048016408350180846,15.5,1787840076.788,20.49497500061989,linear_drift_corrected,F_sym,55.0,423.94687190434627,388.3284670934645,438.3490394713847,64,27-08-26/0/map3-0.05-data-2026.08.27-15.48.41.060.jpk-force-map,27-08-26/0/map3-0.05-data-2026.08.27-16.29.39.734.jpk-force-map
3,0.05,0.048016408350180846,15.5,1787840076.788,20.49497500061989,linear_drift_corrected,F_history,55.0,-94.78583059089996,-114.21975631515826,-73.7590597843684,64,27-08-26/0/map3-0.05-data-2026.08.27-15.48.41.060.jpk-force-map,27-08-26/0/map3-0.05-data-2026.08.27-16.29.39.734.jpk-force-map
3,0.05,0.048016408350180846,15.5,1787840076.788,20.49497500061989,linear_drift_corrected,F_sym,60.0,337.5584309489848,309.7709074718397,350.407980725053,64,27-08-26/0/map3-0.05-data-2026.08.27-15.48.41.060.jpk-force-map,27-08-26/0/map3-0.05-data-2026.08.27-16.29.39.734.jpk-force-map
3,0.05,0.048016408350180846,15.5,1787840076.788,20.49497500061989,linear_drift_corrected,F_history,60.0,-83.56760870880079,-98.4963822885815,-66.65122953919196,64,27-08-26/0/map3-0.05-data-2026.08.27-15.48.41.060.jpk-force-map,27-08-26/0/map3-0.05-data-2026.08.27-16.29.39.734.jpk-force-map
3,0.05,0.048016408350180846,15.5,1787840076.788,20.49497500061989,linear_drift_corrected,F_sym,65.0,268.66901847080027,249.60710424011359,281.41961289020475,64,27-08-26/0/map3-0.05-data-2026.08.27-15.48.41.060.jpk-force-map,27-08-26/0/map3-0.05-data-2026.08.27-16.29.39.734.jpk-force-map
3,0.05,0.048016408350180846,15.5,1787840076.788,20.49497500061989,linear_drift_corrected,F_history,65.0,-72.535244626055,-86.95095461875161,-57.249574958947264,64,27-08-26/0/map3-0.05-data-2026.08.27-15.48.41.060.jpk-force-map,27-08-26/0/map3-0.05-data-2026.08.27-16.29.39.734.jpk-force-map
3,0.05,0.048016408350180846,15.5,1787840076.788,20.49497500061989,linear_drift_corrected,F_sym,70.0,215.4434421406746,200.01704913732772,225.75347379036796,64,27-08-26/0/map3-0.05-data-2026.08.27-15.48.41.060.jpk-force-map,27-08-26/0/map3-0.05-data-2026.08.27-16.29.39.734.jpk-force-map
3,0.05,0.048016408350180846,15.5,1787840076.788,20.49497500061989,linear_drift_corrected,F_history,70.0,-62.45622957290145,-73.96236958848243,-50.03109749904692,64,27-08-26/0/map3-0.05-data-2026.08.27-15.48.41.060.jpk-force-map,27-08-26/0/map3-0.05-data-2026.08.27-16.29.39.734.jpk-force-map
3,0.05,0.048016408350180846,15.5,1787840076.788,20.49497500061989,linear_drift_corrected,F_sym,75.0,172.7734166117782,160.24870207611195,183.0952869333198,64,27-08-26/0/map3-0.05-data-2026.08.27-15.48.41.060.jpk-force-map,27-08-26/0/map3-0.05-data-2026.08.27-16.29.39.734.jpk-force-map
3,0.05,0.048016408350180846,15.5,1787840076.788,20.49497500061989,linear_drift_corrected,F_history,75.0,-54.272996745402864,-63.94655581620064,-42.85906094319362,64,27-08-26/0/map3-0.05-data-2026.08.27-15.48.41.060.jpk-force-map,27-08-26/0/map3-0.05-data-2026.08.27-16.29.39.734.jpk-force-map
3,0.05,0.048016408350180846,15.5,1787840076.788,20.49497500061989,linear_drift_corrected,F_sym,80.0,137.65764966794967,128.0090004414528,148.39604203355998,64,27-08-26/0/map3-0.05-data-2026.08.27-15.48.41.060.jpk-force-map,27-08-26/0/map3-0.05-data-2026.08.27-16.29.39.734.jpk-force-map
3,0.05,0.048016408350180846,15.5,1787840076.788,20.49497500061989,linear_drift_corrected,F_history,80.0,-45.19184437803737,-54.034897358509895,-36.87649067565634,64,27-08-26/0/map3-0.05-data-2026.08.27-15.48.41.060.jpk-force-map,27-08-26/0/map3-0.05-data-2026.08.27-16.29.39.734.jpk-force-map
3,0.05,0.048016408350180846,15.5,1787840076.788,20.49497500061989,linear_drift_corrected,F_sym,85.0,110.5138048781967,102.33438180824662,117.72276366031683,64,27-08-26/0/map3-0.05-data-2026.08.27-15.48.41.060.jpk-force-map,27-08-26/0/map3-0.05-data-2026.08.27-16.29.39.734.jpk-force-map
3,0.05,0.048016408350180846,15.5,1787840076.788,20.49497500061989,linear_drift_corrected,F_history,85.0,-37.329896468993525,-43.933133393659745,-29.722753399268846,64,27-08-26/0/map3-0.05-data-2026.08.27-15.48.41.060.jpk-force-map,27-08-26/0/map3-0.05-data-2026.08.27-16.29.39.734.jpk-force-map
3,0.05,0.048016408350180846,15.5,1787840076.788,20.49497500061989,linear_drift_corrected,F_sym,90.0,89.75055006013277,81.31929544630931,95.14319572089526,64,27-08-26/0/map3-0.05-data-2026.08.27-15.48.41.060.jpk-force-map,27-08-26/0/map3-0.05-data-2026.08.27-16.29.39.734.jpk-force-map
3,0.05,0.048016408350180846,15.5,1787840076.788,20.49497500061989,linear_drift_corrected,F_history,90.0,-30.076563749432843,-36.87072457976395,-24.84970672265873,64,27-08-26/0/map3-0.05-data-2026.08.27-15.48.41.060.jpk-force-map,27-08-26/0/map3-0.05-data-2026.08.27-16.29.39.734.jpk-force-map
3,0.05,0.048016408350180846,15.5,1787840076.788,20.49497500061989,linear_drift_corrected,F_sym,95.0,70.71778712469523,65.34552468338032,77.39950850016686,64,27-08-26/0/map3-0.05-data-2026.08.27-15.48.41.060.jpk-force-map,27-08-26/0/map3-0.05-data-2026.08.27-16.29.39.734.jpk-force-map
3,0.05,0.048016408350180846,15.5,1787840076.788,20.49497500061989,linear_drift_corrected,F_history,95.0,-24.62854297363129,-30.4274507636105,-19.77373322187051,64,27-08-26/0/map3-0.05-data-2026.08.27-15.48.41.060.jpk-force-map,27-08-26/0/map3-0.05-data-2026.08.27-16.29.39.734.jpk-force-map
