Repository: Yikuan-Yan/AFM2026

# AFM2026

Reproducible analysis code, derived results, quality-control figures and experimental planning for silica colloidal-probe AFM measurements in water–glycerol mixtures at 25.6 °C.

## Repository contents

- `analysis/calibrate_cantilevers.py`: raw thermal-noise and hard-contact calibration workflow.
- `analysis/fit_glycerol_surface_forces.py`: raw reconstruction and silica sphere–plane surface-force fitting.
- `analysis/analyze_velocity_systematics.py`: contact, snap-in, pull-off, raster and acquisition-history diagnostics.
- `analysis/analyze_velocity_joint_fit.py`: same-pixel velocity comparisons, hydrodynamic shape tests and joint PB fits.

File: analysis/palindrome_27_08_26_full_results/palindrome_pair_curves.csv (part 14 of 30)
block,nominal_speed_um_per_s,actual_gap_speed_um_per_s,pair_midpoint_acquisition_order,pair_center_time_epoch_s,pair_half_span_min,baseline_method,quantity,distance_nm,median_pN,q25_pN,q75_pN,paired_pixel_count,early_source,late_source
3,0.05,0.048016408350180846,15.5,1787840076.788,20.49497500061989,linear_drift_corrected,F_sym,100.0,58.59166097071183,52.54460120103188,62.98091384038603,64,27-08-26/0/map3-0.05-data-2026.08.27-15.48.41.060.jpk-force-map,27-08-26/0/map3-0.05-data-2026.08.27-16.29.39.734.jpk-force-map
3,0.05,0.048016408350180846,15.5,1787840076.788,20.49497500061989,linear_drift_corrected,F_history,100.0,-19.696403585556418,-24.74854178662533,-15.13929798015738,64,27-08-26/0/map3-0.05-data-2026.08.27-15.48.41.060.jpk-force-map,27-08-26/0/map3-0.05-data-2026.08.27-16.29.39.734.jpk-force-map
3,0.05,0.048016408350180846,15.5,1787840076.788,20.49497500061989,linear_drift_corrected,F_sym,105.0,47.26635533568539,42.9956886178449,52.32886940818423,64,27-08-26/0/map3-0.05-data-2026.08.27-15.48.41.060.jpk-force-map,27-08-26/0/map3-0.05-data-2026.08.27-16.29.39.734.jpk-force-map
3,0.05,0.048016408350180846,15.5,1787840076.788,20.49497500061989,linear_drift_corrected,F_history,105.0,-16.57385308842443,-19.782652232660453,-12.387848311162617,64,27-08-26/0/map3-0.05-data-2026.08.27-15.48.41.060.jpk-force-map,27-08-26/0/map3-0.05-data-2026.08.27-16.29.39.734.jpk-force-map
3,0.05,0.048016408350180846,15.5,1787840076.788,20.49497500061989,linear_drift_corrected,F_sym,110.0,37.86135318299584,33.746258449426264,42.74210141167487,64,27-08-26/0/map3-0.05-data-2026.08.27-15.48.41.060.jpk-force-map,27-08-26/0/map3-0.05-data-2026.08.27-16.29.39.734.jpk-force-map
3,0.05,0.048016408350180846,15.5,1787840076.788,20.49497500061989,linear_drift_corrected,F_history,110.0,-12.922503455289602,-17.44231390648665,-9.487676490200588,64,27-08-26/0/map3-0.05-data-2026.08.27-15.48.41.060.jpk-force-map,27-08-26/0/map3-0.05-data-2026.08.27-16.29.39.734.jpk-force-map
3,0.05,0.048016408350180846,15.5,1787840076.788,20.49497500061989,linear_drift_corrected,F_sym,115.0,31.21778330128059,27.10279653107287,35.52216261242174,64,27-08-26/0/map3-0.05-data-2026.08.27-15.48.41.060.jpk-force-map,27-08-26/0/map3-0.05-data-2026.08.27-16.29.39.734.jpk-force-map
3,0.05,0.048016408350180846,15.5,1787840076.788,20.49497500061989,linear_drift_corrected,F_history,115.0,-9.755711859052944,-13.91229538006847,-5.988718470952372,64,27-08-26/0/map3-0.05-data-2026.08.27-15.48.41.060.jpk-force-map,27-08-26/0/map3-0.05-data-2026.08.27-16.29.39.734.jpk-force-map
3,0.05,0.048016408350180846,15.5,1787840076.788,20.49497500061989,linear_drift_corrected,F_sym,120.0,26.386943049563,21.163419794822854,29.283450970137153,64,27-08-26/0/map3-0.05-data-2026.08.27-15.48.41.060.jpk-force-map,27-08-26/0/map3-0.05-data-2026.08.27-16.29.39.734.jpk-force-map
3,0.05,0.048016408350180846,15.5,1787840076.788,20.49497500061989,linear_drift_corrected,F_history,120.0,-8.143877478675952,-11.789126223911966,-4.284267979314055,64,27-08-26/0/map3-0.05-data-2026.08.27-15.48.41.060.jpk-force-map,27-08-26/0/map3-0.05-data-2026.08.27-16.29.39.734.jpk-force-map
3,0.05,0.048016408350180846,15.5,1787840076.788,20.49497500061989,linear_drift_corrected,F_sym,125.0,21.163997108552977,16.63286327891556,24.261376132709486,64,27-08-26/0/map3-0.05-data-2026.08.27-15.48.41.060.jpk-force-map,27-08-26/0/map3-0.05-data-2026.08.27-16.29.39.734.jpk-force-map
3,0.05,0.048016408350180846,15.5,1787840076.788,20.49497500061989,linear_drift_corrected,F_history,125.0,-6.109162359956669,-9.700461058123754,-1.4677689090877395,64,27-08-26/0/map3-0.05-data-2026.08.27-15.48.41.060.jpk-force-map,27-08-26/0/map3-0.05-data-2026.08.27-16.29.39.734.jpk-force-map
3,0.05,0.048016408350180846,15.5,1787840076.788,20.49497500061989,linear_drift_corrected,F_sym,130.0,18.459539919993286,13.420032703738173,20.77556761120988,64,27-08-26/0/map3-0.05-data-2026.08.27-15.48.41.060.jpk-force-map,27-08-26/0/map3-0.05-data-2026.08.27-16.29.39.734.jpk-force-map
3,0.05,0.048016408350180846,15.5,1787840076.788,20.49497500061989,linear_drift_corrected,F_history,130.0,-3.799105891581579,-8.091180532833402,-0.44298482307756837,64,27-08-26/0/map3-0.05-data-2026.08.27-15.48.41.060.jpk-force-map,27-08-26/0/map3-0.05-data-2026.08.27-16.29.39.734.jpk-force-map
3,0.05,0.048016408350180846,15.5,1787840076.788,20.49497500061989,linear_drift_corrected,F_sym,135.0,14.496617830828075,10.561105110298385,17.434333376667063,64,27-08-26/0/map3-0.05-data-2026.08.27-15.48.41.060.jpk-force-map,27-08-26/0/map3-0.05-data-2026.08.27-16.29.39.734.jpk-force-map
3,0.05,0.048016408350180846,15.5,1787840076.788,20.49497500061989,linear_drift_corrected,F_history,135.0,-2.580596293424297,-6.60880949175046,1.7158069337250133,64,27-08-26/0/map3-0.05-data-2026.08.27-15.48.41.060.jpk-force-map,27-08-26/0/map3-0.05-data-2026.08.27-16.29.39.734.jpk-force-map
3,0.05,0.048016408350180846,15.5,1787840076.788,20.49497500061989,linear_drift_corrected,F_sym,140.0,11.730202174447392,8.454881084704024,15.262984333022938,64,27-08-26/0/map3-0.05-data-2026.08.27-15.48.41.060.jpk-force-map,27-08-26/0/map3-0.05-data-2026.08.27-16.29.39.734.jpk-force-map
3,0.05,0.048016408350180846,15.5,1787840076.788,20.49497500061989,linear_drift_corrected,F_history,140.0,-1.703024582793869,-4.94024751470406,1.7776733588505733,64,27-08-26/0/map3-0.05-data-2026.08.27-15.48.41.060.jpk-force-map,27-08-26/0/map3-0.05-data-2026.08.27-16.29.39.734.jpk-force-map
3,0.05,0.048016408350180846,15.5,1787840076.788,20.49497500061989,linear_drift_corrected,F_sym,145.0,10.25974894259813,6.928096065713859,13.378223366745058,64,27-08-26/0/map3-0.05-data-2026.08.27-15.48.41.060.jpk-force-map,27-08-26/0/map3-0.05-data-2026.08.27-16.29.39.734.jpk-force-map
3,0.05,0.048016408350180846,15.5,1787840076.788,20.49497500061989,linear_drift_corrected,F_history,145.0,-0.4399759656746739,-4.428254922437409,2.1948126863846857,64,27-08-26/0/map3-0.05-data-2026.08.27-15.48.41.060.jpk-force-map,27-08-26/0/map3-0.05-data-2026.08.27-16.29.39.734.jpk-force-map
3,0.05,0.048016408350180846,15.5,1787840076.788,20.49497500061989,linear_drift_corrected,F_sym,150.0,8.486110400666092,5.3101728490421936,12.171211260331537,64,27-08-26/0/map3-0.05-data-2026.08.27-15.48.41.060.jpk-force-map,27-08-26/0/map3-0.05-data-2026.08.27-16.29.39.734.jpk-force-map
3,0.05,0.048016408350180846,15.5,1787840076.788,20.49497500061989,linear_drift_corrected,F_history,150.0,0.3665607068110511,-2.6809803794394726,3.2545403871901906,64,27-08-26/0/map3-0.05-data-2026.08.27-15.48.41.060.jpk-force-map,27-08-26/0/map3-0.05-data-2026.08.27-16.29.39.734.jpk-force-map
3,0.05,0.048016408350180846,15.5,1787840076.788,20.49497500061989,linear_drift_corrected,F_sym,155.0,7.551399109092928,3.5843969519923222,10.90560516987021,64,27-08-26/0/map3-0.05-data-2026.08.27-15.48.41.060.jpk-force-map,27-08-26/0/map3-0.05-data-2026.08.27-16.29.39.734.jpk-force-map
3,0.05,0.048016408350180846,15.5,1787840076.788,20.49497500061989,linear_drift_corrected,F_history,155.0,0.8193205101214552,-2.1336863230797047,4.305375583446969,64,27-08-26/0/map3-0.05-data-2026.08.27-15.48.41.060.jpk-force-map,27-08-26/0/map3-0.05-data-2026.08.27-16.29.39.734.jpk-force-map
3,0.05,0.048016408350180846,15.5,1787840076.788,20.49497500061989,linear_drift_corrected,F_sym,160.0,5.955156480830164,3.3978216540148987,9.327672043086531,64,27-08-26/0/map3-0.05-data-2026.08.27-15.48.41.060.jpk-force-map,27-08-26/0/map3-0.05-data-2026.08.27-16.29.39.734.jpk-force-map
3,0.05,0.048016408350180846,15.5,1787840076.788,20.49497500061989,linear_drift_corrected,F_history,160.0,1.1855908398532806,-2.488029821748642,3.603231450188219,64,27-08-26/0/map3-0.05-data-2026.08.27-15.48.41.060.jpk-force-map,27-08-26/0/map3-0.05-data-2026.08.27-16.29.39.734.jpk-force-map
3,0.05,0.048016408350180846,15.5,1787840076.788,20.49497500061989,linear_drift_corrected,F_sym,165.0,5.014347623811092,2.3141955802337137,8.433286940650266,64,27-08-26/0/map3-0.05-data-2026.08.27-15.48.41.060.jpk-force-map,27-08-26/0/map3-0.05-data-2026.08.27-16.29.39.734.jpk-force-map
3,0.05,0.048016408350180846,15.5,1787840076.788,20.49497500061989,linear_drift_corrected,F_history,165.0,1.5398638282512467,-2.314958489866063,4.2013508692036,64,27-08-26/0/map3-0.05-data-2026.08.27-15.48.41.060.jpk-force-map,27-08-26/0/map3-0.05-data-2026.08.27-16.29.39.734.jpk-force-map
3,0.05,0.048016408350180846,15.5,1787840076.788,20.49497500061989,linear_drift_corrected,F_sym,170.0,4.302467818933118,1.0003155467734741,6.95331183927696,64,27-08-26/0/map3-0.05-data-2026.08.27-15.48.41.060.jpk-force-map,27-08-26/0/map3-0.05-data-2026.08.27-16.29.39.734.jpk-force-map
3,0.05,0.048016408350180846,15.5,1787840076.788,20.49497500061989,linear_drift_corrected,F_history,170.0,1.7530972473017727,-1.483689755909174,4.08815922836483,64,27-08-26/0/map3-0.05-data-2026.08.27-15.48.41.060.jpk-force-map,27-08-26/0/map3-0.05-data-2026.08.27-16.29.39.734.jpk-force-map
3,0.05,0.048016408350180846,15.5,1787840076.788,20.49497500061989,linear_drift_corrected,F_sym,175.0,4.141982688778061,1.6125681354277717,6.270841840781527,64,27-08-26/0/map3-0.05-data-2026.08.27-15.48.41.060.jpk-force-map,27-08-26/0/map3-0.05-data-2026.08.27-16.29.39.734.jpk-force-map
3,0.05,0.048016408350180846,15.5,1787840076.788,20.49497500061989,linear_drift_corrected,F_history,175.0,1.674025897662989,-1.651096859734259,4.762006707359987,64,27-08-26/0/map3-0.05-data-2026.08.27-15.48.41.060.jpk-force-map,27-08-26/0/map3-0.05-data-2026.08.27-16.29.39.734.jpk-force-map
3,0.05,0.048016408350180846,15.5,1787840076.788,20.49497500061989,linear_drift_corrected,F_sym,180.0,3.60021968574467,0.49831347993698566,6.2054029677529385,64,27-08-26/0/map3-0.05-data-2026.08.27-15.48.41.060.jpk-force-map,27-08-26/0/map3-0.05-data-2026.08.27-16.29.39.734.jpk-force-map
3,0.05,0.048016408350180846,15.5,1787840076.788,20.49497500061989,linear_drift_corrected,F_history,180.0,1.7294767797956474,-1.5641198503665965,4.744686528276459,64,27-08-26/0/map3-0.05-data-2026.08.27-15.48.41.060.jpk-force-map,27-08-26/0/map3-0.05-data-2026.08.27-16.29.39.734.jpk-force-map
3,0.05,0.048016408350180846,15.5,1787840076.788,20.49497500061989,linear_drift_corrected,F_sym,185.0,3.4077533724255185,0.6700204560140501,6.0741351373268015,64,27-08-26/0/map3-0.05-data-2026.08.27-15.48.41.060.jpk-force-map,27-08-26/0/map3-0.05-data-2026.08.27-16.29.39.734.jpk-force-map
3,0.05,0.048016408350180846,15.5,1787840076.788,20.49497500061989,linear_drift_corrected,F_history,185.0,1.177781331729307,-1.0351563263898849,5.177985528107133,64,27-08-26/0/map3-0.05-data-2026.08.27-15.48.41.060.jpk-force-map,27-08-26/0/map3-0.05-data-2026.08.27-16.29.39.734.jpk-force-map
3,0.05,0.048016408350180846,15.5,1787840076.788,20.49497500061989,linear_drift_corrected,F_sym,190.0,3.0701361676797445,0.7697874815074639,5.196792845975154,64,27-08-26/0/map3-0.05-data-2026.08.27-15.48.41.060.jpk-force-map,27-08-26/0/map3-0.05-data-2026.08.27-16.29.39.734.jpk-force-map
3,0.05,0.048016408350180846,15.5,1787840076.788,20.49497500061989,linear_drift_corrected,F_history,190.0,1.1881216514557855,-1.6260825472055092,4.355483461832916,64,27-08-26/0/map3-0.05-data-2026.08.27-15.48.41.060.jpk-force-map,27-08-26/0/map3-0.05-data-2026.08.27-16.29.39.734.jpk-force-map
3,0.05,0.048016408350180846,15.5,1787840076.788,20.49497500061989,linear_drift_corrected,F_sym,195.0,3.0740943223657764,0.48916829399317585,4.912756857330459,64,27-08-26/0/map3-0.05-data-2026.08.27-15.48.41.060.jpk-force-map,27-08-26/0/map3-0.05-data-2026.08.27-16.29.39.734.jpk-force-map
3,0.05,0.048016408350180846,15.5,1787840076.788,20.49497500061989,linear_drift_corrected,F_history,195.0,1.6346830534063965,-1.514008541964572,4.706982137093662,64,27-08-26/0/map3-0.05-data-2026.08.27-15.48.41.060.jpk-force-map,27-08-26/0/map3-0.05-data-2026.08.27-16.29.39.734.jpk-force-map
3,0.05,0.048016408350180846,15.5,1787840076.788,20.49497500061989,linear_drift_corrected,F_sym,200.0,2.403905826611606,0.015722554054443588,4.165648331286516,64,27-08-26/0/map3-0.05-data-2026.08.27-15.48.41.060.jpk-force-map,27-08-26/0/map3-0.05-data-2026.08.27-16.29.39.734.jpk-force-map
3,0.05,0.048016408350180846,15.5,1787840076.788,20.49497500061989,linear_drift_corrected,F_history,200.0,1.4043803259863794,-1.8049817513997564,3.8714420579840656,64,27-08-26/0/map3-0.05-data-2026.08.27-15.48.41.060.jpk-force-map,27-08-26/0/map3-0.05-data-2026.08.27-16.29.39.734.jpk-force-map
3,0.05,0.048016408350180846,15.5,1787840076.788,20.49497500061989,linear_drift_corrected,F_sym,205.0,2.3078423102351353,-0.1232872663346817,3.888242316894444,64,27-08-26/0/map3-0.05-data-2026.08.27-15.48.41.060.jpk-force-map,27-08-26/0/map3-0.05-data-2026.08.27-16.29.39.734.jpk-force-map
3,0.05,0.048016408350180846,15.5,1787840076.788,20.49497500061989,linear_drift_corrected,F_history,205.0,1.2848737512488582,-1.3925768573312003,3.856337183087472,64,27-08-26/0/map3-0.05-data-2026.08.27-15.48.41.060.jpk-force-map,27-08-26/0/map3-0.05-data-2026.08.27-16.29.39.734.jpk-force-map
3,0.05,0.048016408350180846,15.5,1787840076.788,20.49497500061989,linear_drift_corrected,F_sym,210.0,1.6743343321118127,0.048029630716860616,3.833768167463858,64,27-08-26/0/map3-0.05-data-2026.08.27-15.48.41.060.jpk-force-map,27-08-26/0/map3-0.05-data-2026.08.27-16.29.39.734.jpk-force-map
3,0.05,0.048016408350180846,15.5,1787840076.788,20.49497500061989,linear_drift_corrected,F_history,210.0,1.2963724244131438,-1.4178972714183042,3.740067204912263,64,27-08-26/0/map3-0.05-data-2026.08.27-15.48.41.060.jpk-force-map,27-08-26/0/map3-0.05-data-2026.08.27-16.29.39.734.jpk-force-map
3,0.05,0.048016408350180846,15.5,1787840076.788,20.49497500061989,linear_drift_corrected,F_sym,215.0,1.4147226662549401,-0.8911920000959117,3.643034080476764,64,27-08-26/0/map3-0.05-data-2026.08.27-15.48.41.060.jpk-force-map,27-08-26/0/map3-0.05-data-2026.08.27-16.29.39.734.jpk-force-map
3,0.05,0.048016408350180846,15.5,1787840076.788,20.49497500061989,linear_drift_corrected,F_history,215.0,1.4294020104131917,-0.7267991126988236,4.035105138024855,64,27-08-26/0/map3-0.05-data-2026.08.27-15.48.41.060.jpk-force-map,27-08-26/0/map3-0.05-data-2026.08.27-16.29.39.734.jpk-force-map
3,0.05,0.048016408350180846,15.5,1787840076.788,20.49497500061989,linear_drift_corrected,F_sym,220.0,1.330801687975406,-0.8925771444613196,3.2430250569257955,64,27-08-26/0/map3-0.05-data-2026.08.27-15.48.41.060.jpk-force-map,27-08-26/0/map3-0.05-data-2026.08.27-16.29.39.734.jpk-force-map
3,0.05,0.048016408350180846,15.5,1787840076.788,20.49497500061989,linear_drift_corrected,F_history,220.0,1.6018621495765777,-1.634625993331726,3.5424039629350985,64,27-08-26/0/map3-0.05-data-2026.08.27-15.48.41.060.jpk-force-map,27-08-26/0/map3-0.05-data-2026.08.27-16.29.39.734.jpk-force-map
3,0.05,0.048016408350180846,15.5,1787840076.788,20.49497500061989,linear_drift_corrected,F_sym,225.0,1.4499562808606403,-0.46851425901838606,3.347564300873701,64,27-08-26/0/map3-0.05-data-2026.08.27-15.48.41.060.jpk-force-map,27-08-26/0/map3-0.05-data-2026.08.27-16.29.39.734.jpk-force-map
3,0.05,0.048016408350180846,15.5,1787840076.788,20.49497500061989,linear_drift_corrected,F_history,225.0,1.1847063418436408,-1.9250427284984357,3.1003965858711595,64,27-08-26/0/map3-0.05-data-2026.08.27-15.48.41.060.jpk-force-map,27-08-26/0/map3-0.05-data-2026.08.27-16.29.39.734.jpk-force-map
3,0.05,0.048016408350180846,15.5,1787840076.788,20.49497500061989,linear_drift_corrected,F_sym,230.0,1.1769194139916128,-0.08966397236407525,2.5942070637654715,64,27-08-26/0/map3-0.05-data-2026.08.27-15.48.41.060.jpk-force-map,27-08-26/0/map3-0.05-data-2026.08.27-16.29.39.734.jpk-force-map
3,0.05,0.048016408350180846,15.5,1787840076.788,20.49497500061989,linear_drift_corrected,F_history,230.0,0.8929806767659962,-1.6139584047825704,3.157522092329074,64,27-08-26/0/map3-0.05-data-2026.08.27-15.48.41.060.jpk-force-map,27-08-26/0/map3-0.05-data-2026.08.27-16.29.39.734.jpk-force-map
3,0.05,0.048016408350180846,15.5,1787840076.788,20.49497500061989,linear_drift_corrected,F_sym,235.0,0.8471502249384648,-1.006328839709747,2.8896841385405714,64,27-08-26/0/map3-0.05-data-2026.08.27-15.48.41.060.jpk-force-map,27-08-26/0/map3-0.05-data-2026.08.27-16.29.39.734.jpk-force-map
3,0.05,0.048016408350180846,15.5,1787840076.788,20.49497500061989,linear_drift_corrected,F_history,235.0,0.4861366061561121,-1.6918586787575143,2.641484444500553,64,27-08-26/0/map3-0.05-data-2026.08.27-15.48.41.060.jpk-force-map,27-08-26/0/map3-0.05-data-2026.08.27-16.29.39.734.jpk-force-map
3,0.05,0.048016408350180846,15.5,1787840076.788,20.49497500061989,linear_drift_corrected,F_sym,240.0,0.602998039957325,-0.7081757324991613,2.687944562484476,64,27-08-26/0/map3-0.05-data-2026.08.27-15.48.41.060.jpk-force-map,27-08-26/0/map3-0.05-data-2026.08.27-16.29.39.734.jpk-force-map
3,0.05,0.048016408350180846,15.5,1787840076.788,20.49497500061989,linear_drift_corrected,F_history,240.0,0.7853823326808784,-1.7772993074985188,2.346582834794016,64,27-08-26/0/map3-0.05-data-2026.08.27-15.48.41.060.jpk-force-map,27-08-26/0/map3-0.05-data-2026.08.27-16.29.39.734.jpk-force-map
3,0.05,0.048016408350180846,15.5,1787840076.788,20.49497500061989,linear_drift_corrected,F_sym,245.0,0.6209132836332203,-0.8099934753419316,1.7163094261602554,64,27-08-26/0/map3-0.05-data-2026.08.27-15.48.41.060.jpk-force-map,27-08-26/0/map3-0.05-data-2026.08.27-16.29.39.734.jpk-force-map
3,0.05,0.048016408350180846,15.5,1787840076.788,20.49497500061989,linear_drift_corrected,F_history,245.0,0.33307364170094006,-1.1796764222638734,2.265782093433155,64,27-08-26/0/map3-0.05-data-2026.08.27-15.48.41.060.jpk-force-map,27-08-26/0/map3-0.05-data-2026.08.27-16.29.39.734.jpk-force-map
3,0.05,0.048016408350180846,15.5,1787840076.788,20.49497500061989,linear_drift_corrected,F_sym,250.0,0.22683600299749473,-0.7751785429155394,1.46619744132199,64,27-08-26/0/map3-0.05-data-2026.08.27-15.48.41.060.jpk-force-map,27-08-26/0/map3-0.05-data-2026.08.27-16.29.39.734.jpk-force-map
3,0.05,0.048016408350180846,15.5,1787840076.788,20.49497500061989,linear_drift_corrected,F_history,250.0,0.13479177654788055,-1.5356468687239073,1.4861841432439515,64,27-08-26/0/map3-0.05-data-2026.08.27-15.48.41.060.jpk-force-map,27-08-26/0/map3-0.05-data-2026.08.27-16.29.39.734.jpk-force-map
3,0.05,0.048016408350180846,15.5,1787840076.788,20.49497500061989,linear_drift_corrected,F_sym,255.0,0.13846494122733347,-0.9832242230100907,1.5161842478162924,64,27-08-26/0/map3-0.05-data-2026.08.27-15.48.41.060.jpk-force-map,27-08-26/0/map3-0.05-data-2026.08.27-16.29.39.734.jpk-force-map
3,0.05,0.048016408350180846,15.5,1787840076.788,20.49497500061989,linear_drift_corrected,F_history,255.0,0.11695449441521305,-1.0969596499704501,1.5837872022228352,64,27-08-26/0/map3-0.05-data-2026.08.27-15.48.41.060.jpk-force-map,27-08-26/0/map3-0.05-data-2026.08.27-16.29.39.734.jpk-force-map
3,0.05,0.048016408350180846,15.5,1787840076.788,20.49497500061989,linear_drift_corrected,F_sym,260.0,0.38568441558467015,-0.6308652358229844,1.6915548317682159,64,27-08-26/0/map3-0.05-data-2026.08.27-15.48.41.060.jpk-force-map,27-08-26/0/map3-0.05-data-2026.08.27-16.29.39.734.jpk-force-map
3,0.05,0.048016408350180846,15.5,1787840076.788,20.49497500061989,linear_drift_corrected,F_history,260.0,-0.21976826980928552,-1.2358178195200242,1.2363485220588009,64,27-08-26/0/map3-0.05-data-2026.08.27-15.48.41.060.jpk-force-map,27-08-26/0/map3-0.05-data-2026.08.27-16.29.39.734.jpk-force-map
3,0.05,0.048016408350180846,15.5,1787840076.788,20.49497500061989,linear_drift_corrected,F_sym,265.0,0.08659542331331288,-1.04672253750952,1.145443392350428,64,27-08-26/0/map3-0.05-data-2026.08.27-15.48.41.060.jpk-force-map,27-08-26/0/map3-0.05-data-2026.08.27-16.29.39.734.jpk-force-map
3,0.05,0.048016408350180846,15.5,1787840076.788,20.49497500061989,linear_drift_corrected,F_history,265.0,0.1898102374000747,-0.6129504838301962,1.0558712028855215,64,27-08-26/0/map3-0.05-data-2026.08.27-15.48.41.060.jpk-force-map,27-08-26/0/map3-0.05-data-2026.08.27-16.29.39.734.jpk-force-map
3,0.05,0.048016408350180846,15.5,1787840076.788,20.49497500061989,linear_drift_corrected,F_sym,270.0,0.2407222161820342,-0.48964573174732207,1.0773815967156517,64,27-08-26/0/map3-0.05-data-2026.08.27-15.48.41.060.jpk-force-map,27-08-26/0/map3-0.05-data-2026.08.27-16.29.39.734.jpk-force-map
3,0.05,0.048016408350180846,15.5,1787840076.788,20.49497500061989,linear_drift_corrected,F_history,270.0,0.19973262736190373,-0.7687934800415972,0.7848196486170484,64,27-08-26/0/map3-0.05-data-2026.08.27-15.48.41.060.jpk-force-map,27-08-26/0/map3-0.05-data-2026.08.27-16.29.39.734.jpk-force-map
3,0.05,0.048016408350180846,15.5,1787840076.788,20.49497500061989,linear_drift_corrected,F_sym,275.0,0.16294132519325522,-0.8275369106811461,0.876726687489377,64,27-08-26/0/map3-0.05-data-2026.08.27-15.48.41.060.jpk-force-map,27-08-26/0/map3-0.05-data-2026.08.27-16.29.39.734.jpk-force-map
3,0.05,0.048016408350180846,15.5,1787840076.788,20.49497500061989,linear_drift_corrected,F_history,275.0,-0.35294462869524146,-0.9255011086025522,0.4448667534135094,64,27-08-26/0/map3-0.05-data-2026.08.27-15.48.41.060.jpk-force-map,27-08-26/0/map3-0.05-data-2026.08.27-16.29.39.734.jpk-force-map
3,0.05,0.048016408350180846,15.5,1787840076.788,20.49497500061989,linear_drift_corrected,F_sym,280.0,-0.2788415078479206,-0.8958441116460477,0.5075615735006581,64,27-08-26/0/map3-0.05-data-2026.08.27-15.48.41.060.jpk-force-map,27-08-26/0/map3-0.05-data-2026.08.27-16.29.39.734.jpk-force-map
3,0.05,0.048016408350180846,15.5,1787840076.788,20.49497500061989,linear_drift_corrected,F_history,280.0,-0.0514667033687112,-0.8511262486171924,0.8009739846359464,64,27-08-26/0/map3-0.05-data-2026.08.27-15.48.41.060.jpk-force-map,27-08-26/0/map3-0.05-data-2026.08.27-16.29.39.734.jpk-force-map
3,0.05,0.048016408350180846,15.5,1787840076.788,20.49497500061989,linear_drift_corrected,F_sym,285.0,-0.04391634057341169,-0.7400306923080566,0.8044646603668782,64,27-08-26/0/map3-0.05-data-2026.08.27-15.48.41.060.jpk-force-map,27-08-26/0/map3-0.05-data-2026.08.27-16.29.39.734.jpk-force-map
3,0.05,0.048016408350180846,15.5,1787840076.788,20.49497500061989,linear_drift_corrected,F_history,285.0,-0.1014584753301341,-0.6901436766920028,0.9613746760131553,64,27-08-26/0/map3-0.05-data-2026.08.27-15.48.41.060.jpk-force-map,27-08-26/0/map3-0.05-data-2026.08.27-16.29.39.734.jpk-force-map
3,0.05,0.048016408350180846,15.5,1787840076.788,20.49497500061989,linear_drift_corrected,F_sym,290.0,0.07383036849230229,-0.7988671412932409,1.0110075522071802,64,27-08-26/0/map3-0.05-data-2026.08.27-15.48.41.060.jpk-force-map,27-08-26/0/map3-0.05-data-2026.08.27-16.29.39.734.jpk-force-map
3,0.05,0.048016408350180846,15.5,1787840076.788,20.49497500061989,linear_drift_corrected,F_history,290.0,0.25235948516589746,-0.7204381963269599,0.7548529465058973,64,27-08-26/0/map3-0.05-data-2026.08.27-15.48.41.060.jpk-force-map,27-08-26/0/map3-0.05-data-2026.08.27-16.29.39.734.jpk-force-map
3,0.05,0.048016408350180846,15.5,1787840076.788,20.49497500061989,linear_drift_corrected,F_sym,295.0,0.10573325284298161,-0.6624819055994295,1.1187146837951394,64,27-08-26/0/map3-0.05-data-2026.08.27-15.48.41.060.jpk-force-map,27-08-26/0/map3-0.05-data-2026.08.27-16.29.39.734.jpk-force-map
3,0.05,0.048016408350180846,15.5,1787840076.788,20.49497500061989,linear_drift_corrected,F_history,295.0,0.13716780476228066,-0.6453567178090363,0.8098742980685358,64,27-08-26/0/map3-0.05-data-2026.08.27-15.48.41.060.jpk-force-map,27-08-26/0/map3-0.05-data-2026.08.27-16.29.39.734.jpk-force-map
3,0.05,0.048016408350180846,15.5,1787840076.788,20.49497500061989,linear_drift_corrected,F_sym,300.0,-0.14010664323946292,-1.2483874074532542,0.8325517894122891,64,27-08-26/0/map3-0.05-data-2026.08.27-15.48.41.060.jpk-force-map,27-08-26/0/map3-0.05-data-2026.08.27-16.29.39.734.jpk-force-map
3,0.05,0.048016408350180846,15.5,1787840076.788,20.49497500061989,linear_drift_corrected,F_history,300.0,-0.06881620465628062,-0.6582673144326447,0.7550619545889662,64,27-08-26/0/map3-0.05-data-2026.08.27-15.48.41.060.jpk-force-map,27-08-26/0/map3-0.05-data-2026.08.27-16.29.39.734.jpk-force-map
3,0.05,0.048016408350180846,15.5,1787840076.788,20.49497500061989,linear_drift_corrected,F_sym,305.0,0.018934080201288755,-1.1939584764075024,1.17953409441768,64,27-08-26/0/map3-0.05-data-2026.08.27-15.48.41.060.jpk-force-map,27-08-26/0/map3-0.05-data-2026.08.27-16.29.39.734.jpk-force-map
3,0.05,0.048016408350180846,15.5,1787840076.788,20.49497500061989,linear_drift_corrected,F_history,305.0,0.025836431013347094,-0.9777067454338911,0.8653733165132009,64,27-08-26/0/map3-0.05-data-2026.08.27-15.48.41.060.jpk-force-map,27-08-26/0/map3-0.05-data-2026.08.27-16.29.39.734.jpk-force-map
3,0.05,0.048016408350180846,15.5,1787840076.788,20.49497500061989,linear_drift_corrected,F_sym,310.0,0.058375240684991545,-0.6078333116150807,0.879896995214132,64,27-08-26/0/map3-0.05-data-2026.08.27-15.48.41.060.jpk-force-map,27-08-26/0/map3-0.05-data-2026.08.27-16.29.39.734.jpk-force-map
3,0.05,0.048016408350180846,15.5,1787840076.788,20.49497500061989,linear_drift_corrected,F_history,310.0,0.02952629719189273,-0.5941001945482471,0.7504587405326988,64,27-08-26/0/map3-0.05-data-2026.08.27-15.48.41.060.jpk-force-map,27-08-26/0/map3-0.05-data-2026.08.27-16.29.39.734.jpk-force-map
3,0.05,0.048016408350180846,15.5,1787840076.788,20.49497500061989,linear_drift_corrected,F_sym,315.0,0.0748296664821641,-0.7026325758210127,1.0492454216667317,64,27-08-26/0/map3-0.05-data-2026.08.27-15.48.41.060.jpk-force-map,27-08-26/0/map3-0.05-data-2026.08.27-16.29.39.734.jpk-force-map
3,0.05,0.048016408350180846,15.5,1787840076.788,20.49497500061989,linear_drift_corrected,F_history,315.0,0.09680049996584067,-0.9069316231722522,0.7576536574011543,64,27-08-26/0/map3-0.05-data-2026.08.27-15.48.41.060.jpk-force-map,27-08-26/0/map3-0.05-data-2026.08.27-16.29.39.734.jpk-force-map
3,0.05,0.048016408350180846,15.5,1787840076.788,20.49497500061989,linear_drift_corrected,F_sym,320.0,0.04406644978200913,-0.9558674583475172,0.8094543020234859,64,27-08-26/0/map3-0.05-data-2026.08.27-15.48.41.060.jpk-force-map,27-08-26/0/map3-0.05-data-2026.08.27-16.29.39.734.jpk-force-map
3,0.05,0.048016408350180846,15.5,1787840076.788,20.49497500061989,linear_drift_corrected,F_history,320.0,0.04633610641706452,-0.9048867132183247,0.8530827181331673,64,27-08-26/0/map3-0.05-data-2026.08.27-15.48.41.060.jpk-force-map,27-08-26/0/map3-0.05-data-2026.08.27-16.29.39.734.jpk-force-map
3,0.05,0.048016408350180846,15.5,1787840076.788,20.49497500061989,linear_drift_corrected,F_sym,325.0,-0.21515594217813389,-1.2304034063343834,0.9152994522006719,64,27-08-26/0/map3-0.05-data-2026.08.27-15.48.41.060.jpk-force-map,27-08-26/0/map3-0.05-data-2026.08.27-16.29.39.734.jpk-force-map
3,0.05,0.048016408350180846,15.5,1787840076.788,20.49497500061989,linear_drift_corrected,F_history,325.0,-0.18514156388552844,-0.7572230958274243,0.7819089075773815,64,27-08-26/0/map3-0.05-data-2026.08.27-15.48.41.060.jpk-force-map,27-08-26/0/map3-0.05-data-2026.08.27-16.29.39.734.jpk-force-map
3,0.05,0.048016408350180846,15.5,1787840076.788,20.49497500061989,linear_drift_corrected,F_sym,330.0,-0.17998597385327192,-0.8071931878341198,0.8035832364374881,64,27-08-26/0/map3-0.05-data-2026.08.27-15.48.41.060.jpk-force-map,27-08-26/0/map3-0.05-data-2026.08.27-16.29.39.734.jpk-force-map
3,0.05,0.048016408350180846,15.5,1787840076.788,20.49497500061989,linear_drift_corrected,F_history,330.0,0.06125971547128886,-0.5713869432295907,0.9540062270073867,64,27-08-26/0/map3-0.05-data-2026.08.27-15.48.41.060.jpk-force-map,27-08-26/0/map3-0.05-data-2026.08.27-16.29.39.734.jpk-force-map
3,0.05,0.048016408350180846,15.5,1787840076.788,20.49497500061989,linear_drift_corrected,F_sym,335.0,0.10214342086313409,-0.9876435988738802,0.8236015662687904,64,27-08-26/0/map3-0.05-data-2026.08.27-15.48.41.060.jpk-force-map,27-08-26/0/map3-0.05-data-2026.08.27-16.29.39.734.jpk-force-map
3,0.05,0.048016408350180846,15.5,1787840076.788,20.49497500061989,linear_drift_corrected,F_history,335.0,-0.01249336279098176,-0.8307378619748476,1.1832065139100225,64,27-08-26/0/map3-0.05-data-2026.08.27-15.48.41.060.jpk-force-map,27-08-26/0/map3-0.05-data-2026.08.27-16.29.39.734.jpk-force-map
3,0.05,0.048016408350180846,15.5,1787840076.788,20.49497500061989,linear_drift_corrected,F_sym,340.0,-0.06592316104852361,-0.7025863405842138,0.5519194298092415,64,27-08-26/0/map3-0.05-data-2026.08.27-15.48.41.060.jpk-force-map,27-08-26/0/map3-0.05-data-2026.08.27-16.29.39.734.jpk-force-map
3,0.05,0.048016408350180846,15.5,1787840076.788,20.49497500061989,linear_drift_corrected,F_history,340.0,0.12232005651782095,-0.7894707001476912,1.0058897113619003,64,27-08-26/0/map3-0.05-data-2026.08.27-15.48.41.060.jpk-force-map,27-08-26/0/map3-0.05-data-2026.08.27-16.29.39.734.jpk-force-map
3,0.05,0.048016408350180846,15.5,1787840076.788,20.49497500061989,linear_drift_corrected,F_sym,345.0,0.045995602891838905,-0.9354104181837104,0.6510193523072672,63,27-08-26/0/map3-0.05-data-2026.08.27-15.48.41.060.jpk-force-map,27-08-26/0/map3-0.05-data-2026.08.27-16.29.39.734.jpk-force-map
3,0.05,0.048016408350180846,15.5,1787840076.788,20.49497500061989,linear_drift_corrected,F_history,345.0,-0.09884166411140487,-0.8260572327979636,0.7849359744527431,63,27-08-26/0/map3-0.05-data-2026.08.27-15.48.41.060.jpk-force-map,27-08-26/0/map3-0.05-data-2026.08.27-16.29.39.734.jpk-force-map
3,0.05,0.048016408350180846,15.5,1787840076.788,20.49497500061989,linear_drift_corrected,F_sym,350.0,0.06431919970467637,-0.3832169417096968,0.7017445378047602,63,27-08-26/0/map3-0.05-data-2026.08.27-15.48.41.060.jpk-force-map,27-08-26/0/map3-0.05-data-2026.08.27-16.29.39.734.jpk-force-map
3,0.05,0.048016408350180846,15.5,1787840076.788,20.49497500061989,linear_drift_corrected,F_history,350.0,0.11754532992938,-0.7920023210856523,0.8033399753811474,63,27-08-26/0/map3-0.05-data-2026.08.27-15.48.41.060.jpk-force-map,27-08-26/0/map3-0.05-data-2026.08.27-16.29.39.734.jpk-force-map
3,0.05,0.048016408350180846,15.5,1787840076.788,20.49497500061989,linear_drift_corrected,F_sym,355.0,-0.35012812373458524,-1.0235706525805672,0.6444404890116793,59,27-08-26/0/map3-0.05-data-2026.08.27-15.48.41.060.jpk-force-map,27-08-26/0/map3-0.05-data-2026.08.27-16.29.39.734.jpk-force-map
3,0.05,0.048016408350180846,15.5,1787840076.788,20.49497500061989,linear_drift_corrected,F_history,355.0,-0.17775268970752356,-0.7115737175662209,0.6914416900584344,59,27-08-26/0/map3-0.05-data-2026.08.27-15.48.41.060.jpk-force-map,27-08-26/0/map3-0.05-data-2026.08.27-16.29.39.734.jpk-force-map
3,0.05,0.048016408350180846,15.5,1787840076.788,20.49497500061989,linear_drift_corrected,F_sym,360.0,-0.06265989411557266,-0.9025623779749992,0.6574089540853962,57,27-08-26/0/map3-0.05-data-2026.08.27-15.48.41.060.jpk-force-map,27-08-26/0/map3-0.05-data-2026.08.27-16.29.39.734.jpk-force-map
3,0.05,0.048016408350180846,15.5,1787840076.788,20.49497500061989,linear_drift_corrected,F_history,360.0,-0.08276498724825496,-0.8199737632609684,0.6555253257889875,57,27-08-26/0/map3-0.05-data-2026.08.27-15.48.41.060.jpk-force-map,27-08-26/0/map3-0.05-data-2026.08.27-16.29.39.734.jpk-force-map
3,0.05,0.048016408350180846,15.5,1787840076.788,20.49497500061989,linear_drift_corrected,F_sym,365.0,0.8391689850841505,-0.10692174236974761,1.2722999139540847,49,27-08-26/0/map3-0.05-data-2026.08.27-15.48.41.060.jpk-force-map,27-08-26/0/map3-0.05-data-2026.08.27-16.29.39.734.jpk-force-map
3,0.05,0.048016408350180846,15.5,1787840076.788,20.49497500061989,linear_drift_corrected,F_history,365.0,0.28962409314805926,-0.964940312506723,1.1097020253468897,49,27-08-26/0/map3-0.05-data-2026.08.27-15.48.41.060.jpk-force-map,27-08-26/0/map3-0.05-data-2026.08.27-16.29.39.734.jpk-force-map
3,0.05,0.048016408350180846,15.5,1787840076.788,20.49497500061989,linear_drift_corrected,F_sym,370.0,1.675189372334685,0.6357524228079456,4.235998666115684,16,27-08-26/0/map3-0.05-data-2026.08.27-15.48.41.060.jpk-force-map,27-08-26/0/map3-0.05-data-2026.08.27-16.29.39.734.jpk-force-map
3,0.05,0.048016408350180846,15.5,1787840076.788,20.49497500061989,linear_drift_corrected,F_history,370.0,0.46480229797071154,-1.2557107154186764,1.8819857901505055,16,27-08-26/0/map3-0.05-data-2026.08.27-15.48.41.060.jpk-force-map,27-08-26/0/map3-0.05-data-2026.08.27-16.29.39.734.jpk-force-map
3,0.05,0.048016408350180846,15.5,1787840076.788,20.49497500061989,far_constant_referenced,F_sym,5.0,6500.52898858021,5847.38961936369,6733.18451998918,64,27-08-26/0/map3-0.05-data-2026.08.27-15.48.41.060.jpk-force-map,27-08-26/0/map3-0.05-data-2026.08.27-16.29.39.734.jpk-force-map
3,0.05,0.048016408350180846,15.5,1787840076.788,20.49497500061989,far_constant_referenced,F_history,5.0,34.30250329200817,-239.59222899719975,421.84779456457966,64,27-08-26/0/map3-0.05-data-2026.08.27-15.48.41.060.jpk-force-map,27-08-26/0/map3-0.05-data-2026.08.27-16.29.39.734.jpk-force-map
3,0.05,0.048016408350180846,15.5,1787840076.788,20.49497500061989,far_constant_referenced,F_sym,10.0,4557.217803957632,4099.77477016963,4715.801500163518,64,27-08-26/0/map3-0.05-data-2026.08.27-15.48.41.060.jpk-force-map,27-08-26/0/map3-0.05-data-2026.08.27-16.29.39.734.jpk-force-map
3,0.05,0.048016408350180846,15.5,1787840076.788,20.49497500061989,far_constant_referenced,F_history,10.0,-152.76302613412827,-305.0322456358192,57.71175680867111,64,27-08-26/0/map3-0.05-data-2026.08.27-15.48.41.060.jpk-force-map,27-08-26/0/map3-0.05-data-2026.08.27-16.29.39.734.jpk-force-map
3,0.05,0.048016408350180846,15.5,1787840076.788,20.49497500061989,far_constant_referenced,F_sym,15.0,3213.9646811129123,2947.859372154425,3346.8568801348542,64,27-08-26/0/map3-0.05-data-2026.08.27-15.48.41.060.jpk-force-map,27-08-26/0/map3-0.05-data-2026.08.27-16.29.39.734.jpk-force-map
3,0.05,0.048016408350180846,15.5,1787840076.788,20.49497500061989,far_constant_referenced,F_history,15.0,-171.11763506443322,-278.69105179967613,-41.53984867564145,64,27-08-26/0/map3-0.05-data-2026.08.27-15.48.41.060.jpk-force-map,27-08-26/0/map3-0.05-data-2026.08.27-16.29.39.734.jpk-force-map
3,0.05,0.048016408350180846,15.5,1787840076.788,20.49497500061989,far_constant_referenced,F_sym,20.0,2373.6571128322958,2191.801702297642,2470.5421320881105,64,27-08-26/0/map3-0.05-data-2026.08.27-15.48.41.060.jpk-force-map,27-08-26/0/map3-0.05-data-2026.08.27-16.29.39.734.jpk-force-map
3,0.05,0.048016408350180846,15.5,1787840076.788,20.49497500061989,far_constant_referenced,F_history,20.0,-171.9731520337765,-240.19526168131318,-82.97194411718101,64,27-08-26/0/map3-0.05-data-2026.08.27-15.48.41.060.jpk-force-map,27-08-26/0/map3-0.05-data-2026.08.27-16.29.39.734.jpk-force-map
3,0.05,0.048016408350180846,15.5,1787840076.788,20.49497500061989,far_constant_referenced,F_sym,25.0,1794.4998052428393,1667.4845640546048,1860.238177307573,64,27-08-26/0/map3-0.05-data-2026.08.27-15.48.41.060.jpk-force-map,27-08-26/0/map3-0.05-data-2026.08.27-16.29.39.734.jpk-force-map
3,0.05,0.048016408350180846,15.5,1787840076.788,20.49497500061989,far_constant_referenced,F_history,25.0,-168.19496518137407,-219.78746191034085,-98.12402407030109,64,27-08-26/0/map3-0.05-data-2026.08.27-15.48.41.060.jpk-force-map,27-08-26/0/map3-0.05-data-2026.08.27-16.29.39.734.jpk-force-map
3,0.05,0.048016408350180846,15.5,1787840076.788,20.49497500061989,far_constant_referenced,F_sym,30.0,1379.3936549584632,1284.4821192003108,1431.7722027408076,64,27-08-26/0/map3-0.05-data-2026.08.27-15.48.41.060.jpk-force-map,27-08-26/0/map3-0.05-data-2026.08.27-16.29.39.734.jpk-force-map
3,0.05,0.048016408350180846,15.5,1787840076.788,20.49497500061989,far_constant_referenced,F_history,30.0,-157.63464938183273,-201.48964256894197,-101.06882481903892,64,27-08-26/0/map3-0.05-data-2026.08.27-15.48.41.060.jpk-force-map,27-08-26/0/map3-0.05-data-2026.08.27-16.29.39.734.jpk-force-map
3,0.05,0.048016408350180846,15.5,1787840076.788,20.49497500061989,far_constant_referenced,F_sym,35.0,1079.4327329741466,1004.5855187063154,1114.5593608415684,64,27-08-26/0/map3-0.05-data-2026.08.27-15.48.41.060.jpk-force-map,27-08-26/0/map3-0.05-data-2026.08.27-16.29.39.734.jpk-force-map
3,0.05,0.048016408350180846,15.5,1787840076.788,20.49497500061989,far_constant_referenced,F_history,35.0,-147.01739255448217,-182.1323507181445,-99.26608720065704,64,27-08-26/0/map3-0.05-data-2026.08.27-15.48.41.060.jpk-force-map,27-08-26/0/map3-0.05-data-2026.08.27-16.29.39.734.jpk-force-map
3,0.05,0.048016408350180846,15.5,1787840076.788,20.49497500061989,far_constant_referenced,F_sym,40.0,852.6212318301862,792.2951080219741,876.5771025852309,64,27-08-26/0/map3-0.05-data-2026.08.27-15.48.41.060.jpk-force-map,27-08-26/0/map3-0.05-data-2026.08.27-16.29.39.734.jpk-force-map
3,0.05,0.048016408350180846,15.5,1787840076.788,20.49497500061989,far_constant_referenced,F_history,40.0,-143.21754103067306,-164.83004915851814,-99.18264436469212,64,27-08-26/0/map3-0.05-data-2026.08.27-15.48.41.060.jpk-force-map,27-08-26/0/map3-0.05-data-2026.08.27-16.29.39.734.jpk-force-map
3,0.05,0.048016408350180846,15.5,1787840076.788,20.49497500061989,far_constant_referenced,F_sym,45.0,674.9635028194862,622.4756933527832,692.8569179306834,64,27-08-26/0/map3-0.05-data-2026.08.27-15.48.41.060.jpk-force-map,27-08-26/0/map3-0.05-data-2026.08.27-16.29.39.734.jpk-force-map
3,0.05,0.048016408350180846,15.5,1787840076.788,20.49497500061989,far_constant_referenced,F_history,45.0,-130.0235364091065,-145.84565927655257,-94.98472232012635,64,27-08-26/0/map3-0.05-data-2026.08.27-15.48.41.060.jpk-force-map,27-08-26/0/map3-0.05-data-2026.08.27-16.29.39.734.jpk-force-map
3,0.05,0.048016408350180846,15.5,1787840076.788,20.49497500061989,far_constant_referenced,F_sym,50.0,535.7912512347428,493.9244697210326,547.7669358144408,64,27-08-26/0/map3-0.05-data-2026.08.27-15.48.41.060.jpk-force-map,27-08-26/0/map3-0.05-data-2026.08.27-16.29.39.734.jpk-force-map
3,0.05,0.048016408350180846,15.5,1787840076.788,20.49497500061989,far_constant_referenced,F_history,50.0,-116.14331163502497,-129.55442322615056,-88.18787410542113,64,27-08-26/0/map3-0.05-data-2026.08.27-15.48.41.060.jpk-force-map,27-08-26/0/map3-0.05-data-2026.08.27-16.29.39.734.jpk-force-map
3,0.05,0.048016408350180846,15.5,1787840076.788,20.49497500061989,far_constant_referenced,F_sym,55.0,424.57793512134094,392.5598164269985,437.2332567153262,64,27-08-26/0/map3-0.05-data-2026.08.27-15.48.41.060.jpk-force-map,27-08-26/0/map3-0.05-data-2026.08.27-16.29.39.734.jpk-force-map
3,0.05,0.048016408350180846,15.5,1787840076.788,20.49497500061989,far_constant_referenced,F_history,55.0,-102.40368155142664,-113.36659025310527,-81.8399680055706,64,27-08-26/0/map3-0.05-data-2026.08.27-15.48.41.060.jpk-force-map,27-08-26/0/map3-0.05-data-2026.08.27-16.29.39.734.jpk-force-map
3,0.05,0.048016408350180846,15.5,1787840076.788,20.49497500061989,far_constant_referenced,F_sym,60.0,339.4785000801671,312.74506166697597,348.91084547557176,64,27-08-26/0/map3-0.05-data-2026.08.27-15.48.41.060.jpk-force-map,27-08-26/0/map3-0.05-data-2026.08.27-16.29.39.734.jpk-force-map
3,0.05,0.048016408350180846,15.5,1787840076.788,20.49497500061989,far_constant_referenced,F_history,60.0,-88.29843638271791,-100.5127560114291,-72.28610922155514,64,27-08-26/0/map3-0.05-data-2026.08.27-15.48.41.060.jpk-force-map,27-08-26/0/map3-0.05-data-2026.08.27-16.29.39.734.jpk-force-map
3,0.05,0.048016408350180846,15.5,1787840076.788,20.49497500061989,far_constant_referenced,F_sym,65.0,272.1196931432607,251.50951754785692,278.55200713091364,64,27-08-26/0/map3-0.05-data-2026.08.27-15.48.41.060.jpk-force-map,27-08-26/0/map3-0.05-data-2026.08.27-16.29.39.734.jpk-force-map
3,0.05,0.048016408350180846,15.5,1787840076.788,20.49497500061989,far_constant_referenced,F_history,65.0,-78.83398593971883,-86.37384389584415,-62.25669070830832,64,27-08-26/0/map3-0.05-data-2026.08.27-15.48.41.060.jpk-force-map,27-08-26/0/map3-0.05-data-2026.08.27-16.29.39.734.jpk-force-map
3,0.05,0.048016408350180846,15.5,1787840076.788,20.49497500061989,far_constant_referenced,F_sym,70.0,218.22689291539302,200.0129647878898,224.0541194008664,64,27-08-26/0/map3-0.05-data-2026.08.27-15.48.41.060.jpk-force-map,27-08-26/0/map3-0.05-data-2026.08.27-16.29.39.734.jpk-force-map
