Repository: Yikuan-Yan/AFM2026

# AFM2026

Reproducible analysis code, derived results, quality-control figures and experimental planning for silica colloidal-probe AFM measurements in water–glycerol mixtures at 25.6 °C.

## Repository contents

- `analysis/calibrate_cantilevers.py`: raw thermal-noise and hard-contact calibration workflow.
- `analysis/fit_glycerol_surface_forces.py`: raw reconstruction and silica sphere–plane surface-force fitting.
- `analysis/analyze_velocity_systematics.py`: contact, snap-in, pull-off, raster and acquisition-history diagnostics.
- `analysis/analyze_velocity_joint_fit.py`: same-pixel velocity comparisons, hydrodynamic shape tests and joint PB fits.

File: analysis/palindrome_27_08_26_full_results/palindrome_pair_curves.csv (part 17 of 30)
block,nominal_speed_um_per_s,actual_gap_speed_um_per_s,pair_midpoint_acquisition_order,pair_center_time_epoch_s,pair_half_span_min,baseline_method,quantity,distance_nm,median_pN,q25_pN,q75_pN,paired_pixel_count,early_source,late_source
3,0.1,0.09559196661002486,15.5,1787840314.4405,3.1437041680018107,far_constant_referenced,F_history,15.0,-54.37106210224408,-119.92005536375649,14.569369776011627,64,27-08-26/0/map3-0.1-data-2026.08.27-16.12.38.424.jpk-force-map,27-08-26/0/map3-0.1-data-2026.08.27-16.18.55.666.jpk-force-map
3,0.1,0.09559196661002486,15.5,1787840314.4405,3.1437041680018107,far_constant_referenced,F_sym,20.0,2537.1935500892705,2337.768506758412,2596.7092738438955,64,27-08-26/0/map3-0.1-data-2026.08.27-16.12.38.424.jpk-force-map,27-08-26/0/map3-0.1-data-2026.08.27-16.18.55.666.jpk-force-map
3,0.1,0.09559196661002486,15.5,1787840314.4405,3.1437041680018107,far_constant_referenced,F_history,20.0,-44.632691345658486,-88.64750602524629,6.824926769094304,64,27-08-26/0/map3-0.1-data-2026.08.27-16.12.38.424.jpk-force-map,27-08-26/0/map3-0.1-data-2026.08.27-16.18.55.666.jpk-force-map
3,0.1,0.09559196661002486,15.5,1787840314.4405,3.1437041680018107,far_constant_referenced,F_sym,25.0,1920.6629264441985,1782.0784745714857,1964.0865414598977,64,27-08-26/0/map3-0.1-data-2026.08.27-16.12.38.424.jpk-force-map,27-08-26/0/map3-0.1-data-2026.08.27-16.18.55.666.jpk-force-map
3,0.1,0.09559196661002486,15.5,1787840314.4405,3.1437041680018107,far_constant_referenced,F_history,25.0,-41.88830959316442,-78.94136206125623,0.2899579904322138,64,27-08-26/0/map3-0.1-data-2026.08.27-16.12.38.424.jpk-force-map,27-08-26/0/map3-0.1-data-2026.08.27-16.18.55.666.jpk-force-map
3,0.1,0.09559196661002486,15.5,1787840314.4405,3.1437041680018107,far_constant_referenced,F_sym,30.0,1481.1626709112352,1372.7625818637268,1514.8465759753371,64,27-08-26/0/map3-0.1-data-2026.08.27-16.12.38.424.jpk-force-map,27-08-26/0/map3-0.1-data-2026.08.27-16.18.55.666.jpk-force-map
3,0.1,0.09559196661002486,15.5,1787840314.4405,3.1437041680018107,far_constant_referenced,F_history,30.0,-38.35362462042718,-61.54215148079268,-12.34179555298337,64,27-08-26/0/map3-0.1-data-2026.08.27-16.12.38.424.jpk-force-map,27-08-26/0/map3-0.1-data-2026.08.27-16.18.55.666.jpk-force-map
3,0.1,0.09559196661002486,15.5,1787840314.4405,3.1437041680018107,far_constant_referenced,F_sym,35.0,1158.7700008706531,1071.82026748715,1187.0551565263986,64,27-08-26/0/map3-0.1-data-2026.08.27-16.12.38.424.jpk-force-map,27-08-26/0/map3-0.1-data-2026.08.27-16.18.55.666.jpk-force-map
3,0.1,0.09559196661002486,15.5,1787840314.4405,3.1437041680018107,far_constant_referenced,F_history,35.0,-34.55740763030815,-57.37985618068106,-12.653629041531616,64,27-08-26/0/map3-0.1-data-2026.08.27-16.12.38.424.jpk-force-map,27-08-26/0/map3-0.1-data-2026.08.27-16.18.55.666.jpk-force-map
3,0.1,0.09559196661002486,15.5,1787840314.4405,3.1437041680018107,far_constant_referenced,F_sym,40.0,913.5126711273074,844.2993107118153,934.1375481739358,64,27-08-26/0/map3-0.1-data-2026.08.27-16.12.38.424.jpk-force-map,27-08-26/0/map3-0.1-data-2026.08.27-16.18.55.666.jpk-force-map
3,0.1,0.09559196661002486,15.5,1787840314.4405,3.1437041680018107,far_constant_referenced,F_history,40.0,-32.52090476295521,-48.03713589178257,-15.934977514031132,64,27-08-26/0/map3-0.1-data-2026.08.27-16.12.38.424.jpk-force-map,27-08-26/0/map3-0.1-data-2026.08.27-16.18.55.666.jpk-force-map
3,0.1,0.09559196661002486,15.5,1787840314.4405,3.1437041680018107,far_constant_referenced,F_sym,45.0,720.764061296943,669.3333102253494,738.1362949668078,64,27-08-26/0/map3-0.1-data-2026.08.27-16.12.38.424.jpk-force-map,27-08-26/0/map3-0.1-data-2026.08.27-16.18.55.666.jpk-force-map
3,0.1,0.09559196661002486,15.5,1787840314.4405,3.1437041680018107,far_constant_referenced,F_history,45.0,-30.431119156605263,-39.72361814787487,-17.508837499825574,64,27-08-26/0/map3-0.1-data-2026.08.27-16.12.38.424.jpk-force-map,27-08-26/0/map3-0.1-data-2026.08.27-16.18.55.666.jpk-force-map
3,0.1,0.09559196661002486,15.5,1787840314.4405,3.1437041680018107,far_constant_referenced,F_sym,50.0,569.1418808431602,529.1185710435494,583.4704419764813,64,27-08-26/0/map3-0.1-data-2026.08.27-16.12.38.424.jpk-force-map,27-08-26/0/map3-0.1-data-2026.08.27-16.18.55.666.jpk-force-map
3,0.1,0.09559196661002486,15.5,1787840314.4405,3.1437041680018107,far_constant_referenced,F_history,50.0,-26.314807834208125,-35.12627450997964,-15.325744743035187,64,27-08-26/0/map3-0.1-data-2026.08.27-16.12.38.424.jpk-force-map,27-08-26/0/map3-0.1-data-2026.08.27-16.18.55.666.jpk-force-map
3,0.1,0.09559196661002486,15.5,1787840314.4405,3.1437041680018107,far_constant_referenced,F_sym,55.0,449.893454048134,421.9297705217516,462.0194640102285,64,27-08-26/0/map3-0.1-data-2026.08.27-16.12.38.424.jpk-force-map,27-08-26/0/map3-0.1-data-2026.08.27-16.18.55.666.jpk-force-map
3,0.1,0.09559196661002486,15.5,1787840314.4405,3.1437041680018107,far_constant_referenced,F_history,55.0,-23.78715593870878,-32.20687392560767,-15.118264536730202,64,27-08-26/0/map3-0.1-data-2026.08.27-16.12.38.424.jpk-force-map,27-08-26/0/map3-0.1-data-2026.08.27-16.18.55.666.jpk-force-map
3,0.1,0.09559196661002486,15.5,1787840314.4405,3.1437041680018107,far_constant_referenced,F_sym,60.0,358.140078637758,329.6477991025399,367.4413313915421,64,27-08-26/0/map3-0.1-data-2026.08.27-16.12.38.424.jpk-force-map,27-08-26/0/map3-0.1-data-2026.08.27-16.18.55.666.jpk-force-map
3,0.1,0.09559196661002486,15.5,1787840314.4405,3.1437041680018107,far_constant_referenced,F_history,60.0,-21.001921314886303,-25.954065518530072,-13.016919094060846,64,27-08-26/0/map3-0.1-data-2026.08.27-16.12.38.424.jpk-force-map,27-08-26/0/map3-0.1-data-2026.08.27-16.18.55.666.jpk-force-map
3,0.1,0.09559196661002486,15.5,1787840314.4405,3.1437041680018107,far_constant_referenced,F_sym,65.0,283.6119283237814,262.20631246296773,293.27026510443136,64,27-08-26/0/map3-0.1-data-2026.08.27-16.12.38.424.jpk-force-map,27-08-26/0/map3-0.1-data-2026.08.27-16.18.55.666.jpk-force-map
3,0.1,0.09559196661002486,15.5,1787840314.4405,3.1437041680018107,far_constant_referenced,F_history,65.0,-17.06051301814675,-22.4008842138036,-11.545497133785801,64,27-08-26/0/map3-0.1-data-2026.08.27-16.12.38.424.jpk-force-map,27-08-26/0/map3-0.1-data-2026.08.27-16.18.55.666.jpk-force-map
3,0.1,0.09559196661002486,15.5,1787840314.4405,3.1437041680018107,far_constant_referenced,F_sym,70.0,223.81852797687955,205.090396475177,233.82288186686083,64,27-08-26/0/map3-0.1-data-2026.08.27-16.12.38.424.jpk-force-map,27-08-26/0/map3-0.1-data-2026.08.27-16.18.55.666.jpk-force-map
3,0.1,0.09559196661002486,15.5,1787840314.4405,3.1437041680018107,far_constant_referenced,F_history,70.0,-15.42390387717603,-20.145091875043626,-9.267431398613848,64,27-08-26/0/map3-0.1-data-2026.08.27-16.12.38.424.jpk-force-map,27-08-26/0/map3-0.1-data-2026.08.27-16.18.55.666.jpk-force-map
3,0.1,0.09559196661002486,15.5,1787840314.4405,3.1437041680018107,far_constant_referenced,F_sym,75.0,177.36046928959485,164.8458581923133,185.02074492932184,64,27-08-26/0/map3-0.1-data-2026.08.27-16.12.38.424.jpk-force-map,27-08-26/0/map3-0.1-data-2026.08.27-16.18.55.666.jpk-force-map
3,0.1,0.09559196661002486,15.5,1787840314.4405,3.1437041680018107,far_constant_referenced,F_history,75.0,-12.401498113743209,-17.416266758171957,-9.443667680502543,64,27-08-26/0/map3-0.1-data-2026.08.27-16.12.38.424.jpk-force-map,27-08-26/0/map3-0.1-data-2026.08.27-16.18.55.666.jpk-force-map
3,0.1,0.09559196661002486,15.5,1787840314.4405,3.1437041680018107,far_constant_referenced,F_sym,80.0,140.41065955178541,129.29498759829906,147.12405602235498,64,27-08-26/0/map3-0.1-data-2026.08.27-16.12.38.424.jpk-force-map,27-08-26/0/map3-0.1-data-2026.08.27-16.18.55.666.jpk-force-map
3,0.1,0.09559196661002486,15.5,1787840314.4405,3.1437041680018107,far_constant_referenced,F_history,80.0,-11.049018050105602,-13.828652403879698,-6.551891333808207,64,27-08-26/0/map3-0.1-data-2026.08.27-16.12.38.424.jpk-force-map,27-08-26/0/map3-0.1-data-2026.08.27-16.18.55.666.jpk-force-map
3,0.1,0.09559196661002486,15.5,1787840314.4405,3.1437041680018107,far_constant_referenced,F_sym,85.0,111.39039867151736,103.16848067864483,117.28247664047791,64,27-08-26/0/map3-0.1-data-2026.08.27-16.12.38.424.jpk-force-map,27-08-26/0/map3-0.1-data-2026.08.27-16.18.55.666.jpk-force-map
3,0.1,0.09559196661002486,15.5,1787840314.4405,3.1437041680018107,far_constant_referenced,F_history,85.0,-9.102018544257689,-11.191323109383935,-6.592860011357292,64,27-08-26/0/map3-0.1-data-2026.08.27-16.12.38.424.jpk-force-map,27-08-26/0/map3-0.1-data-2026.08.27-16.18.55.666.jpk-force-map
3,0.1,0.09559196661002486,15.5,1787840314.4405,3.1437041680018107,far_constant_referenced,F_sym,90.0,88.38406172053095,82.00915792434972,93.02751701992197,64,27-08-26/0/map3-0.1-data-2026.08.27-16.12.38.424.jpk-force-map,27-08-26/0/map3-0.1-data-2026.08.27-16.18.55.666.jpk-force-map
3,0.1,0.09559196661002486,15.5,1787840314.4405,3.1437041680018107,far_constant_referenced,F_history,90.0,-7.928818387535092,-9.814164443216011,-5.00528441190778,64,27-08-26/0/map3-0.1-data-2026.08.27-16.12.38.424.jpk-force-map,27-08-26/0/map3-0.1-data-2026.08.27-16.18.55.666.jpk-force-map
3,0.1,0.09559196661002486,15.5,1787840314.4405,3.1437041680018107,far_constant_referenced,F_sym,95.0,70.26322694736857,65.16952300140409,74.93720163995019,64,27-08-26/0/map3-0.1-data-2026.08.27-16.12.38.424.jpk-force-map,27-08-26/0/map3-0.1-data-2026.08.27-16.18.55.666.jpk-force-map
3,0.1,0.09559196661002486,15.5,1787840314.4405,3.1437041680018107,far_constant_referenced,F_history,95.0,-6.127782229777694,-8.336147467152319,-4.403475116585842,64,27-08-26/0/map3-0.1-data-2026.08.27-16.12.38.424.jpk-force-map,27-08-26/0/map3-0.1-data-2026.08.27-16.18.55.666.jpk-force-map
3,0.1,0.09559196661002486,15.5,1787840314.4405,3.1437041680018107,far_constant_referenced,F_sym,100.0,56.81405074237763,51.840503173670825,60.221901179140964,64,27-08-26/0/map3-0.1-data-2026.08.27-16.12.38.424.jpk-force-map,27-08-26/0/map3-0.1-data-2026.08.27-16.18.55.666.jpk-force-map
3,0.1,0.09559196661002486,15.5,1787840314.4405,3.1437041680018107,far_constant_referenced,F_history,100.0,-5.113889861016937,-6.669363382262192,-2.8235456970803705,64,27-08-26/0/map3-0.1-data-2026.08.27-16.12.38.424.jpk-force-map,27-08-26/0/map3-0.1-data-2026.08.27-16.18.55.666.jpk-force-map
3,0.1,0.09559196661002486,15.5,1787840314.4405,3.1437041680018107,far_constant_referenced,F_sym,105.0,44.74241031611872,41.230307556381376,47.63720059393667,64,27-08-26/0/map3-0.1-data-2026.08.27-16.12.38.424.jpk-force-map,27-08-26/0/map3-0.1-data-2026.08.27-16.18.55.666.jpk-force-map
3,0.1,0.09559196661002486,15.5,1787840314.4405,3.1437041680018107,far_constant_referenced,F_history,105.0,-4.189785915227178,-5.997993150485565,-2.449173880065065,64,27-08-26/0/map3-0.1-data-2026.08.27-16.12.38.424.jpk-force-map,27-08-26/0/map3-0.1-data-2026.08.27-16.18.55.666.jpk-force-map
3,0.1,0.09559196661002486,15.5,1787840314.4405,3.1437041680018107,far_constant_referenced,F_sym,110.0,36.02593740446069,32.441601257026036,38.332690419026804,64,27-08-26/0/map3-0.1-data-2026.08.27-16.12.38.424.jpk-force-map,27-08-26/0/map3-0.1-data-2026.08.27-16.18.55.666.jpk-force-map
3,0.1,0.09559196661002486,15.5,1787840314.4405,3.1437041680018107,far_constant_referenced,F_history,110.0,-3.435198521145937,-4.999817764421456,-2.3409514823007265,64,27-08-26/0/map3-0.1-data-2026.08.27-16.12.38.424.jpk-force-map,27-08-26/0/map3-0.1-data-2026.08.27-16.18.55.666.jpk-force-map
3,0.1,0.09559196661002486,15.5,1787840314.4405,3.1437041680018107,far_constant_referenced,F_sym,115.0,28.445695740669294,25.58614618657048,31.50216337988428,64,27-08-26/0/map3-0.1-data-2026.08.27-16.12.38.424.jpk-force-map,27-08-26/0/map3-0.1-data-2026.08.27-16.18.55.666.jpk-force-map
3,0.1,0.09559196661002486,15.5,1787840314.4405,3.1437041680018107,far_constant_referenced,F_history,115.0,-3.0233856622217727,-5.020597557527834,-1.5335802067878377,64,27-08-26/0/map3-0.1-data-2026.08.27-16.12.38.424.jpk-force-map,27-08-26/0/map3-0.1-data-2026.08.27-16.18.55.666.jpk-force-map
3,0.1,0.09559196661002486,15.5,1787840314.4405,3.1437041680018107,far_constant_referenced,F_sym,120.0,22.9927074496491,19.633875707455633,24.49041445259037,64,27-08-26/0/map3-0.1-data-2026.08.27-16.12.38.424.jpk-force-map,27-08-26/0/map3-0.1-data-2026.08.27-16.18.55.666.jpk-force-map
3,0.1,0.09559196661002486,15.5,1787840314.4405,3.1437041680018107,far_constant_referenced,F_history,120.0,-2.1301693140159195,-3.3835251916751026,-0.10994167473045335,64,27-08-26/0/map3-0.1-data-2026.08.27-16.12.38.424.jpk-force-map,27-08-26/0/map3-0.1-data-2026.08.27-16.18.55.666.jpk-force-map
3,0.1,0.09559196661002486,15.5,1787840314.4405,3.1437041680018107,far_constant_referenced,F_sym,125.0,17.92915469248174,15.96687470430671,20.616990346072427,64,27-08-26/0/map3-0.1-data-2026.08.27-16.12.38.424.jpk-force-map,27-08-26/0/map3-0.1-data-2026.08.27-16.18.55.666.jpk-force-map
3,0.1,0.09559196661002486,15.5,1787840314.4405,3.1437041680018107,far_constant_referenced,F_history,125.0,-1.9260712432280314,-3.458083611953529,-0.3595189268869312,64,27-08-26/0/map3-0.1-data-2026.08.27-16.12.38.424.jpk-force-map,27-08-26/0/map3-0.1-data-2026.08.27-16.18.55.666.jpk-force-map
3,0.1,0.09559196661002486,15.5,1787840314.4405,3.1437041680018107,far_constant_referenced,F_sym,130.0,14.476923748749561,12.585261799965188,16.414320246465635,64,27-08-26/0/map3-0.1-data-2026.08.27-16.12.38.424.jpk-force-map,27-08-26/0/map3-0.1-data-2026.08.27-16.18.55.666.jpk-force-map
3,0.1,0.09559196661002486,15.5,1787840314.4405,3.1437041680018107,far_constant_referenced,F_history,130.0,-1.3257258573088557,-3.6448998313725696,-0.09680212278766875,64,27-08-26/0/map3-0.1-data-2026.08.27-16.12.38.424.jpk-force-map,27-08-26/0/map3-0.1-data-2026.08.27-16.18.55.666.jpk-force-map
3,0.1,0.09559196661002486,15.5,1787840314.4405,3.1437041680018107,far_constant_referenced,F_sym,135.0,11.591228713327233,10.57990189775938,13.733914007329398,64,27-08-26/0/map3-0.1-data-2026.08.27-16.12.38.424.jpk-force-map,27-08-26/0/map3-0.1-data-2026.08.27-16.18.55.666.jpk-force-map
3,0.1,0.09559196661002486,15.5,1787840314.4405,3.1437041680018107,far_constant_referenced,F_history,135.0,-1.4410272814759104,-3.342286299611447,0.564228692070424,64,27-08-26/0/map3-0.1-data-2026.08.27-16.12.38.424.jpk-force-map,27-08-26/0/map3-0.1-data-2026.08.27-16.18.55.666.jpk-force-map
3,0.1,0.09559196661002486,15.5,1787840314.4405,3.1437041680018107,far_constant_referenced,F_sym,140.0,9.312678967541402,7.8073228152656915,11.55874358377828,64,27-08-26/0/map3-0.1-data-2026.08.27-16.12.38.424.jpk-force-map,27-08-26/0/map3-0.1-data-2026.08.27-16.18.55.666.jpk-force-map
3,0.1,0.09559196661002486,15.5,1787840314.4405,3.1437041680018107,far_constant_referenced,F_history,140.0,-0.9034369895136412,-2.860161248494357,0.5333292169254442,64,27-08-26/0/map3-0.1-data-2026.08.27-16.12.38.424.jpk-force-map,27-08-26/0/map3-0.1-data-2026.08.27-16.18.55.666.jpk-force-map
3,0.1,0.09559196661002486,15.5,1787840314.4405,3.1437041680018107,far_constant_referenced,F_sym,145.0,7.6490780690203035,5.944600544048486,9.76817155733077,64,27-08-26/0/map3-0.1-data-2026.08.27-16.12.38.424.jpk-force-map,27-08-26/0/map3-0.1-data-2026.08.27-16.18.55.666.jpk-force-map
3,0.1,0.09559196661002486,15.5,1787840314.4405,3.1437041680018107,far_constant_referenced,F_history,145.0,-0.9048979295262565,-2.410755908757433,0.5284683250541551,64,27-08-26/0/map3-0.1-data-2026.08.27-16.12.38.424.jpk-force-map,27-08-26/0/map3-0.1-data-2026.08.27-16.18.55.666.jpk-force-map
3,0.1,0.09559196661002486,15.5,1787840314.4405,3.1437041680018107,far_constant_referenced,F_sym,150.0,6.397301906984624,4.529110018890968,7.934647300634186,64,27-08-26/0/map3-0.1-data-2026.08.27-16.12.38.424.jpk-force-map,27-08-26/0/map3-0.1-data-2026.08.27-16.18.55.666.jpk-force-map
3,0.1,0.09559196661002486,15.5,1787840314.4405,3.1437041680018107,far_constant_referenced,F_history,150.0,-0.7635668302563202,-1.8312170404571873,1.3187893616391775,64,27-08-26/0/map3-0.1-data-2026.08.27-16.12.38.424.jpk-force-map,27-08-26/0/map3-0.1-data-2026.08.27-16.18.55.666.jpk-force-map
3,0.1,0.09559196661002486,15.5,1787840314.4405,3.1437041680018107,far_constant_referenced,F_sym,155.0,5.365409094409805,4.18164681649827,6.702222654985248,64,27-08-26/0/map3-0.1-data-2026.08.27-16.12.38.424.jpk-force-map,27-08-26/0/map3-0.1-data-2026.08.27-16.18.55.666.jpk-force-map
3,0.1,0.09559196661002486,15.5,1787840314.4405,3.1437041680018107,far_constant_referenced,F_history,155.0,-0.3094045273075743,-1.7904651283977864,1.3437381786840243,64,27-08-26/0/map3-0.1-data-2026.08.27-16.12.38.424.jpk-force-map,27-08-26/0/map3-0.1-data-2026.08.27-16.18.55.666.jpk-force-map
3,0.1,0.09559196661002486,15.5,1787840314.4405,3.1437041680018107,far_constant_referenced,F_sym,160.0,4.290489816828923,2.749483164977008,5.595412125909341,64,27-08-26/0/map3-0.1-data-2026.08.27-16.12.38.424.jpk-force-map,27-08-26/0/map3-0.1-data-2026.08.27-16.18.55.666.jpk-force-map
3,0.1,0.09559196661002486,15.5,1787840314.4405,3.1437041680018107,far_constant_referenced,F_history,160.0,0.10094145282346068,-1.2714869746451503,1.2576080445251763,64,27-08-26/0/map3-0.1-data-2026.08.27-16.12.38.424.jpk-force-map,27-08-26/0/map3-0.1-data-2026.08.27-16.18.55.666.jpk-force-map
3,0.1,0.09559196661002486,15.5,1787840314.4405,3.1437041680018107,far_constant_referenced,F_sym,165.0,3.879163937909072,2.040158186774769,5.342785309946018,64,27-08-26/0/map3-0.1-data-2026.08.27-16.12.38.424.jpk-force-map,27-08-26/0/map3-0.1-data-2026.08.27-16.18.55.666.jpk-force-map
3,0.1,0.09559196661002486,15.5,1787840314.4405,3.1437041680018107,far_constant_referenced,F_history,165.0,0.051340757760675204,-2.2524102032429623,1.4432246302752736,64,27-08-26/0/map3-0.1-data-2026.08.27-16.12.38.424.jpk-force-map,27-08-26/0/map3-0.1-data-2026.08.27-16.18.55.666.jpk-force-map
3,0.1,0.09559196661002486,15.5,1787840314.4405,3.1437041680018107,far_constant_referenced,F_sym,170.0,2.884964565415918,1.4522189134018475,4.539315813247299,64,27-08-26/0/map3-0.1-data-2026.08.27-16.12.38.424.jpk-force-map,27-08-26/0/map3-0.1-data-2026.08.27-16.18.55.666.jpk-force-map
3,0.1,0.09559196661002486,15.5,1787840314.4405,3.1437041680018107,far_constant_referenced,F_history,170.0,0.1352557267784975,-1.7332924881477036,1.3726748868609362,64,27-08-26/0/map3-0.1-data-2026.08.27-16.12.38.424.jpk-force-map,27-08-26/0/map3-0.1-data-2026.08.27-16.18.55.666.jpk-force-map
3,0.1,0.09559196661002486,15.5,1787840314.4405,3.1437041680018107,far_constant_referenced,F_sym,175.0,2.067152913715341,0.8392150167636118,4.017552371421806,64,27-08-26/0/map3-0.1-data-2026.08.27-16.12.38.424.jpk-force-map,27-08-26/0/map3-0.1-data-2026.08.27-16.18.55.666.jpk-force-map
3,0.1,0.09559196661002486,15.5,1787840314.4405,3.1437041680018107,far_constant_referenced,F_history,175.0,-0.4298370578604299,-2.04600194682525,1.300417744041436,64,27-08-26/0/map3-0.1-data-2026.08.27-16.12.38.424.jpk-force-map,27-08-26/0/map3-0.1-data-2026.08.27-16.18.55.666.jpk-force-map
3,0.1,0.09559196661002486,15.5,1787840314.4405,3.1437041680018107,far_constant_referenced,F_sym,180.0,2.0851592963099876,0.5734634958088146,3.369292904113071,64,27-08-26/0/map3-0.1-data-2026.08.27-16.12.38.424.jpk-force-map,27-08-26/0/map3-0.1-data-2026.08.27-16.18.55.666.jpk-force-map
3,0.1,0.09559196661002486,15.5,1787840314.4405,3.1437041680018107,far_constant_referenced,F_history,180.0,0.031624006370816055,-1.573248291398917,1.6547194522247923,64,27-08-26/0/map3-0.1-data-2026.08.27-16.12.38.424.jpk-force-map,27-08-26/0/map3-0.1-data-2026.08.27-16.18.55.666.jpk-force-map
3,0.1,0.09559196661002486,15.5,1787840314.4405,3.1437041680018107,far_constant_referenced,F_sym,185.0,1.805418977795242,0.6357405179322473,3.283174647515371,64,27-08-26/0/map3-0.1-data-2026.08.27-16.12.38.424.jpk-force-map,27-08-26/0/map3-0.1-data-2026.08.27-16.18.55.666.jpk-force-map
3,0.1,0.09559196661002486,15.5,1787840314.4405,3.1437041680018107,far_constant_referenced,F_history,185.0,-0.0688364052289347,-1.4826373473232866,1.7025206967842066,64,27-08-26/0/map3-0.1-data-2026.08.27-16.12.38.424.jpk-force-map,27-08-26/0/map3-0.1-data-2026.08.27-16.18.55.666.jpk-force-map
3,0.1,0.09559196661002486,15.5,1787840314.4405,3.1437041680018107,far_constant_referenced,F_sym,190.0,1.2060416131039995,0.10228064783504891,2.734021549843348,64,27-08-26/0/map3-0.1-data-2026.08.27-16.12.38.424.jpk-force-map,27-08-26/0/map3-0.1-data-2026.08.27-16.18.55.666.jpk-force-map
3,0.1,0.09559196661002486,15.5,1787840314.4405,3.1437041680018107,far_constant_referenced,F_history,190.0,0.34833917252209784,-1.5424616530840218,1.9040680613306074,64,27-08-26/0/map3-0.1-data-2026.08.27-16.12.38.424.jpk-force-map,27-08-26/0/map3-0.1-data-2026.08.27-16.18.55.666.jpk-force-map
3,0.1,0.09559196661002486,15.5,1787840314.4405,3.1437041680018107,far_constant_referenced,F_sym,195.0,0.7375490327143956,-0.6106848028377352,2.3505366740908293,64,27-08-26/0/map3-0.1-data-2026.08.27-16.12.38.424.jpk-force-map,27-08-26/0/map3-0.1-data-2026.08.27-16.18.55.666.jpk-force-map
3,0.1,0.09559196661002486,15.5,1787840314.4405,3.1437041680018107,far_constant_referenced,F_history,195.0,-0.05545039389378903,-1.4612280434797225,0.9456557803662907,64,27-08-26/0/map3-0.1-data-2026.08.27-16.12.38.424.jpk-force-map,27-08-26/0/map3-0.1-data-2026.08.27-16.18.55.666.jpk-force-map
3,0.1,0.09559196661002486,15.5,1787840314.4405,3.1437041680018107,far_constant_referenced,F_sym,200.0,0.7735321040009228,-0.9602443947606221,2.191095263566742,64,27-08-26/0/map3-0.1-data-2026.08.27-16.12.38.424.jpk-force-map,27-08-26/0/map3-0.1-data-2026.08.27-16.18.55.666.jpk-force-map
3,0.1,0.09559196661002486,15.5,1787840314.4405,3.1437041680018107,far_constant_referenced,F_history,200.0,-0.009228864957765537,-1.5034290179907164,1.5419835812506435,64,27-08-26/0/map3-0.1-data-2026.08.27-16.12.38.424.jpk-force-map,27-08-26/0/map3-0.1-data-2026.08.27-16.18.55.666.jpk-force-map
3,0.1,0.09559196661002486,15.5,1787840314.4405,3.1437041680018107,far_constant_referenced,F_sym,205.0,0.2478728221418323,-1.127988220478329,1.984829537882058,64,27-08-26/0/map3-0.1-data-2026.08.27-16.12.38.424.jpk-force-map,27-08-26/0/map3-0.1-data-2026.08.27-16.18.55.666.jpk-force-map
3,0.1,0.09559196661002486,15.5,1787840314.4405,3.1437041680018107,far_constant_referenced,F_history,205.0,-0.4093838976837484,-1.8371558209962977,1.7823111827174878,64,27-08-26/0/map3-0.1-data-2026.08.27-16.12.38.424.jpk-force-map,27-08-26/0/map3-0.1-data-2026.08.27-16.18.55.666.jpk-force-map
3,0.1,0.09559196661002486,15.5,1787840314.4405,3.1437041680018107,far_constant_referenced,F_sym,210.0,0.3257124186680682,-1.3779010137353573,1.7091068044020625,64,27-08-26/0/map3-0.1-data-2026.08.27-16.12.38.424.jpk-force-map,27-08-26/0/map3-0.1-data-2026.08.27-16.18.55.666.jpk-force-map
3,0.1,0.09559196661002486,15.5,1787840314.4405,3.1437041680018107,far_constant_referenced,F_history,210.0,-0.11068699168812841,-1.3572281186786226,1.6157966845714313,64,27-08-26/0/map3-0.1-data-2026.08.27-16.12.38.424.jpk-force-map,27-08-26/0/map3-0.1-data-2026.08.27-16.18.55.666.jpk-force-map
3,0.1,0.09559196661002486,15.5,1787840314.4405,3.1437041680018107,far_constant_referenced,F_sym,215.0,-0.1255339430359185,-2.1923097441870096,0.923379414564046,64,27-08-26/0/map3-0.1-data-2026.08.27-16.12.38.424.jpk-force-map,27-08-26/0/map3-0.1-data-2026.08.27-16.18.55.666.jpk-force-map
3,0.1,0.09559196661002486,15.5,1787840314.4405,3.1437041680018107,far_constant_referenced,F_history,215.0,0.12283179789063842,-1.4383577996235881,1.3817938843787045,64,27-08-26/0/map3-0.1-data-2026.08.27-16.12.38.424.jpk-force-map,27-08-26/0/map3-0.1-data-2026.08.27-16.18.55.666.jpk-force-map
3,0.1,0.09559196661002486,15.5,1787840314.4405,3.1437041680018107,far_constant_referenced,F_sym,220.0,-0.05304518777544679,-1.4663264865725871,1.216134570630225,64,27-08-26/0/map3-0.1-data-2026.08.27-16.12.38.424.jpk-force-map,27-08-26/0/map3-0.1-data-2026.08.27-16.18.55.666.jpk-force-map
3,0.1,0.09559196661002486,15.5,1787840314.4405,3.1437041680018107,far_constant_referenced,F_history,220.0,0.008991313736271725,-1.1571476329253882,2.0794461894313643,64,27-08-26/0/map3-0.1-data-2026.08.27-16.12.38.424.jpk-force-map,27-08-26/0/map3-0.1-data-2026.08.27-16.18.55.666.jpk-force-map
3,0.1,0.09559196661002486,15.5,1787840314.4405,3.1437041680018107,far_constant_referenced,F_sym,225.0,-0.342020310028488,-1.6126461614953986,0.9489310178336073,64,27-08-26/0/map3-0.1-data-2026.08.27-16.12.38.424.jpk-force-map,27-08-26/0/map3-0.1-data-2026.08.27-16.18.55.666.jpk-force-map
3,0.1,0.09559196661002486,15.5,1787840314.4405,3.1437041680018107,far_constant_referenced,F_history,225.0,0.5169173969055645,-1.2857252009876152,2.039772166039732,64,27-08-26/0/map3-0.1-data-2026.08.27-16.12.38.424.jpk-force-map,27-08-26/0/map3-0.1-data-2026.08.27-16.18.55.666.jpk-force-map
3,0.1,0.09559196661002486,15.5,1787840314.4405,3.1437041680018107,far_constant_referenced,F_sym,230.0,-0.8034516803570413,-1.9045342556028824,0.7053370870702039,64,27-08-26/0/map3-0.1-data-2026.08.27-16.12.38.424.jpk-force-map,27-08-26/0/map3-0.1-data-2026.08.27-16.18.55.666.jpk-force-map
3,0.1,0.09559196661002486,15.5,1787840314.4405,3.1437041680018107,far_constant_referenced,F_history,230.0,0.21210948573523963,-1.5324904405589195,1.4270592696479194,64,27-08-26/0/map3-0.1-data-2026.08.27-16.12.38.424.jpk-force-map,27-08-26/0/map3-0.1-data-2026.08.27-16.18.55.666.jpk-force-map
3,0.1,0.09559196661002486,15.5,1787840314.4405,3.1437041680018107,far_constant_referenced,F_sym,235.0,-0.17783084446345432,-1.8592926254559043,0.7377776757651765,64,27-08-26/0/map3-0.1-data-2026.08.27-16.12.38.424.jpk-force-map,27-08-26/0/map3-0.1-data-2026.08.27-16.18.55.666.jpk-force-map
3,0.1,0.09559196661002486,15.5,1787840314.4405,3.1437041680018107,far_constant_referenced,F_history,235.0,-0.06399629908955784,-1.2921539309212293,1.4455407546856205,64,27-08-26/0/map3-0.1-data-2026.08.27-16.12.38.424.jpk-force-map,27-08-26/0/map3-0.1-data-2026.08.27-16.18.55.666.jpk-force-map
3,0.1,0.09559196661002486,15.5,1787840314.4405,3.1437041680018107,far_constant_referenced,F_sym,240.0,-0.741427056406456,-1.8597944524114236,0.7735469509522764,64,27-08-26/0/map3-0.1-data-2026.08.27-16.12.38.424.jpk-force-map,27-08-26/0/map3-0.1-data-2026.08.27-16.18.55.666.jpk-force-map
3,0.1,0.09559196661002486,15.5,1787840314.4405,3.1437041680018107,far_constant_referenced,F_history,240.0,0.32693580745908535,-0.9953900979910654,1.3063862184832606,64,27-08-26/0/map3-0.1-data-2026.08.27-16.12.38.424.jpk-force-map,27-08-26/0/map3-0.1-data-2026.08.27-16.18.55.666.jpk-force-map
3,0.1,0.09559196661002486,15.5,1787840314.4405,3.1437041680018107,far_constant_referenced,F_sym,245.0,-0.6618949074265521,-2.1691900715482775,0.698997438844748,64,27-08-26/0/map3-0.1-data-2026.08.27-16.12.38.424.jpk-force-map,27-08-26/0/map3-0.1-data-2026.08.27-16.18.55.666.jpk-force-map
3,0.1,0.09559196661002486,15.5,1787840314.4405,3.1437041680018107,far_constant_referenced,F_history,245.0,0.34833917252209773,-0.8958977076192791,1.7267331050421721,64,27-08-26/0/map3-0.1-data-2026.08.27-16.12.38.424.jpk-force-map,27-08-26/0/map3-0.1-data-2026.08.27-16.18.55.666.jpk-force-map
3,0.1,0.09559196661002486,15.5,1787840314.4405,3.1437041680018107,far_constant_referenced,F_sym,250.0,-0.7429058127607485,-1.7673513945394654,0.4976965336907393,64,27-08-26/0/map3-0.1-data-2026.08.27-16.12.38.424.jpk-force-map,27-08-26/0/map3-0.1-data-2026.08.27-16.18.55.666.jpk-force-map
3,0.1,0.09559196661002486,15.5,1787840314.4405,3.1437041680018107,far_constant_referenced,F_history,250.0,0.11140558413333211,-1.2685769721809352,1.384591050012621,64,27-08-26/0/map3-0.1-data-2026.08.27-16.12.38.424.jpk-force-map,27-08-26/0/map3-0.1-data-2026.08.27-16.18.55.666.jpk-force-map
3,0.1,0.09559196661002486,15.5,1787840314.4405,3.1437041680018107,far_constant_referenced,F_sym,255.0,-0.621742812201556,-1.638414530254615,0.6807416274673999,64,27-08-26/0/map3-0.1-data-2026.08.27-16.12.38.424.jpk-force-map,27-08-26/0/map3-0.1-data-2026.08.27-16.18.55.666.jpk-force-map
3,0.1,0.09559196661002486,15.5,1787840314.4405,3.1437041680018107,far_constant_referenced,F_history,255.0,0.6188268709568711,-0.6981452238373917,2.0042849829282163,64,27-08-26/0/map3-0.1-data-2026.08.27-16.12.38.424.jpk-force-map,27-08-26/0/map3-0.1-data-2026.08.27-16.18.55.666.jpk-force-map
3,0.1,0.09559196661002486,15.5,1787840314.4405,3.1437041680018107,far_constant_referenced,F_sym,260.0,-0.8577024405819168,-1.7978945428521813,0.39271671010067505,64,27-08-26/0/map3-0.1-data-2026.08.27-16.12.38.424.jpk-force-map,27-08-26/0/map3-0.1-data-2026.08.27-16.18.55.666.jpk-force-map
3,0.1,0.09559196661002486,15.5,1787840314.4405,3.1437041680018107,far_constant_referenced,F_history,260.0,0.32548080622704456,-1.3381527555870534,1.664090847915497,64,27-08-26/0/map3-0.1-data-2026.08.27-16.12.38.424.jpk-force-map,27-08-26/0/map3-0.1-data-2026.08.27-16.18.55.666.jpk-force-map
3,0.1,0.09559196661002486,15.5,1787840314.4405,3.1437041680018107,far_constant_referenced,F_sym,265.0,-0.4789685892605793,-1.6343048941215457,0.3685072712330039,64,27-08-26/0/map3-0.1-data-2026.08.27-16.12.38.424.jpk-force-map,27-08-26/0/map3-0.1-data-2026.08.27-16.18.55.666.jpk-force-map
3,0.1,0.09559196661002486,15.5,1787840314.4405,3.1437041680018107,far_constant_referenced,F_history,265.0,0.43105450787099153,-0.7421783121446244,1.3665995143693348,64,27-08-26/0/map3-0.1-data-2026.08.27-16.12.38.424.jpk-force-map,27-08-26/0/map3-0.1-data-2026.08.27-16.18.55.666.jpk-force-map
3,0.1,0.09559196661002486,15.5,1787840314.4405,3.1437041680018107,far_constant_referenced,F_sym,270.0,-0.5967049134486399,-1.5626535069170246,0.3629307563067163,64,27-08-26/0/map3-0.1-data-2026.08.27-16.12.38.424.jpk-force-map,27-08-26/0/map3-0.1-data-2026.08.27-16.18.55.666.jpk-force-map
3,0.1,0.09559196661002486,15.5,1787840314.4405,3.1437041680018107,far_constant_referenced,F_history,270.0,-0.17076369562185928,-0.7820453459037273,1.2219902082418248,64,27-08-26/0/map3-0.1-data-2026.08.27-16.12.38.424.jpk-force-map,27-08-26/0/map3-0.1-data-2026.08.27-16.18.55.666.jpk-force-map
3,0.1,0.09559196661002486,15.5,1787840314.4405,3.1437041680018107,far_constant_referenced,F_sym,275.0,0.03672541885389394,-1.5379570880451512,1.1966880337549206,64,27-08-26/0/map3-0.1-data-2026.08.27-16.12.38.424.jpk-force-map,27-08-26/0/map3-0.1-data-2026.08.27-16.18.55.666.jpk-force-map
3,0.1,0.09559196661002486,15.5,1787840314.4405,3.1437041680018107,far_constant_referenced,F_history,275.0,0.12526075913114332,-0.9353015164963272,1.4017452175998817,64,27-08-26/0/map3-0.1-data-2026.08.27-16.12.38.424.jpk-force-map,27-08-26/0/map3-0.1-data-2026.08.27-16.18.55.666.jpk-force-map
3,0.1,0.09559196661002486,15.5,1787840314.4405,3.1437041680018107,far_constant_referenced,F_sym,280.0,-0.7229336938076438,-1.8151526390988135,0.683286394928476,64,27-08-26/0/map3-0.1-data-2026.08.27-16.12.38.424.jpk-force-map,27-08-26/0/map3-0.1-data-2026.08.27-16.18.55.666.jpk-force-map
3,0.1,0.09559196661002486,15.5,1787840314.4405,3.1437041680018107,far_constant_referenced,F_history,280.0,0.3383798375580248,-1.1082566221371088,1.8016478521528323,64,27-08-26/0/map3-0.1-data-2026.08.27-16.12.38.424.jpk-force-map,27-08-26/0/map3-0.1-data-2026.08.27-16.18.55.666.jpk-force-map
3,0.1,0.09559196661002486,15.5,1787840314.4405,3.1437041680018107,far_constant_referenced,F_sym,285.0,-0.6854778049474426,-1.4563582434376388,0.6005948147017521,64,27-08-26/0/map3-0.1-data-2026.08.27-16.12.38.424.jpk-force-map,27-08-26/0/map3-0.1-data-2026.08.27-16.18.55.666.jpk-force-map
3,0.1,0.09559196661002486,15.5,1787840314.4405,3.1437041680018107,far_constant_referenced,F_history,285.0,-0.132090356751126,-1.325241846694977,1.0450115787857044,64,27-08-26/0/map3-0.1-data-2026.08.27-16.12.38.424.jpk-force-map,27-08-26/0/map3-0.1-data-2026.08.27-16.18.55.666.jpk-force-map
3,0.1,0.09559196661002486,15.5,1787840314.4405,3.1437041680018107,far_constant_referenced,F_sym,290.0,-0.6190703609588943,-1.7022772067820575,0.5071896743824559,64,27-08-26/0/map3-0.1-data-2026.08.27-16.12.38.424.jpk-force-map,27-08-26/0/map3-0.1-data-2026.08.27-16.18.55.666.jpk-force-map
3,0.1,0.09559196661002486,15.5,1787840314.4405,3.1437041680018107,far_constant_referenced,F_history,290.0,0.345654843718362,-0.7864281659416456,1.2058010924922038,64,27-08-26/0/map3-0.1-data-2026.08.27-16.12.38.424.jpk-force-map,27-08-26/0/map3-0.1-data-2026.08.27-16.18.55.666.jpk-force-map
3,0.1,0.09559196661002486,15.5,1787840314.4405,3.1437041680018107,far_constant_referenced,F_sym,295.0,-0.837760015531519,-1.929358358256445,0.3517272468197059,64,27-08-26/0/map3-0.1-data-2026.08.27-16.12.38.424.jpk-force-map,27-08-26/0/map3-0.1-data-2026.08.27-16.18.55.666.jpk-force-map
3,0.1,0.09559196661002486,15.5,1787840314.4405,3.1437041680018107,far_constant_referenced,F_history,295.0,-0.05692321146746293,-1.0824793452069945,1.0121701224044601,64,27-08-26/0/map3-0.1-data-2026.08.27-16.12.38.424.jpk-force-map,27-08-26/0/map3-0.1-data-2026.08.27-16.18.55.666.jpk-force-map
3,0.1,0.09559196661002486,15.5,1787840314.4405,3.1437041680018107,far_constant_referenced,F_sym,300.0,-0.4590083478685782,-1.365037615087636,0.44064563844167576,64,27-08-26/0/map3-0.1-data-2026.08.27-16.12.38.424.jpk-force-map,27-08-26/0/map3-0.1-data-2026.08.27-16.18.55.666.jpk-force-map
3,0.1,0.09559196661002486,15.5,1787840314.4405,3.1437041680018107,far_constant_referenced,F_history,300.0,0.055218781452765486,-0.9457715865867877,1.441870588312443,64,27-08-26/0/map3-0.1-data-2026.08.27-16.12.38.424.jpk-force-map,27-08-26/0/map3-0.1-data-2026.08.27-16.18.55.666.jpk-force-map
3,0.1,0.09559196661002486,15.5,1787840314.4405,3.1437041680018107,far_constant_referenced,F_sym,305.0,-0.36707008634247795,-1.401127584423814,0.5333321863157017,64,27-08-26/0/map3-0.1-data-2026.08.27-16.12.38.424.jpk-force-map,27-08-26/0/map3-0.1-data-2026.08.27-16.18.55.666.jpk-force-map
3,0.1,0.09559196661002486,15.5,1787840314.4405,3.1437041680018107,far_constant_referenced,F_history,305.0,-0.05302737143382845,-0.9153709690069739,0.8143938835003581,64,27-08-26/0/map3-0.1-data-2026.08.27-16.12.38.424.jpk-force-map,27-08-26/0/map3-0.1-data-2026.08.27-16.18.55.666.jpk-force-map
3,0.1,0.09559196661002486,15.5,1787840314.4405,3.1437041680018107,far_constant_referenced,F_sym,310.0,0.12282585911007925,-0.9055066545315222,1.1792814679947528,64,27-08-26/0/map3-0.1-data-2026.08.27-16.12.38.424.jpk-force-map,27-08-26/0/map3-0.1-data-2026.08.27-16.18.55.666.jpk-force-map
3,0.1,0.09559196661002486,15.5,1787840314.4405,3.1437041680018107,far_constant_referenced,F_history,310.0,-0.15885050186035804,-1.1822003786296658,0.47360290104349123,64,27-08-26/0/map3-0.1-data-2026.08.27-16.12.38.424.jpk-force-map,27-08-26/0/map3-0.1-data-2026.08.27-16.18.55.666.jpk-force-map
3,0.1,0.09559196661002486,15.5,1787840314.4405,3.1437041680018107,far_constant_referenced,F_sym,315.0,-0.17927396813440627,-1.086980940855697,1.0513185637182922,64,27-08-26/0/map3-0.1-data-2026.08.27-16.12.38.424.jpk-force-map,27-08-26/0/map3-0.1-data-2026.08.27-16.18.55.666.jpk-force-map
3,0.1,0.09559196661002486,15.5,1787840314.4405,3.1437041680018107,far_constant_referenced,F_history,315.0,0.15373127303564704,-0.7102900300398945,0.9320084626873848,64,27-08-26/0/map3-0.1-data-2026.08.27-16.12.38.424.jpk-force-map,27-08-26/0/map3-0.1-data-2026.08.27-16.18.55.666.jpk-force-map
3,0.1,0.09559196661002486,15.5,1787840314.4405,3.1437041680018107,far_constant_referenced,F_sym,320.0,-0.006318862493698903,-0.8518824356535758,0.7889937191345233,64,27-08-26/0/map3-0.1-data-2026.08.27-16.12.38.424.jpk-force-map,27-08-26/0/map3-0.1-data-2026.08.27-16.18.55.666.jpk-force-map
3,0.1,0.09559196661002486,15.5,1787840314.4405,3.1437041680018107,far_constant_referenced,F_history,320.0,-0.07492365528158028,-1.222967137640502,1.0431913425505395,64,27-08-26/0/map3-0.1-data-2026.08.27-16.12.38.424.jpk-force-map,27-08-26/0/map3-0.1-data-2026.08.27-16.18.55.666.jpk-force-map
3,0.1,0.09559196661002486,15.5,1787840314.4405,3.1437041680018107,far_constant_referenced,F_sym,325.0,0.4200915189957621,-0.28520399661065343,1.1561736729170058,64,27-08-26/0/map3-0.1-data-2026.08.27-16.12.38.424.jpk-force-map,27-08-26/0/map3-0.1-data-2026.08.27-16.18.55.666.jpk-force-map
3,0.1,0.09559196661002486,15.5,1787840314.4405,3.1437041680018107,far_constant_referenced,F_history,325.0,-0.13987015925739515,-0.9247453340880029,0.7775526584258857,64,27-08-26/0/map3-0.1-data-2026.08.27-16.12.38.424.jpk-force-map,27-08-26/0/map3-0.1-data-2026.08.27-16.18.55.666.jpk-force-map
3,0.1,0.09559196661002486,15.5,1787840314.4405,3.1437041680018107,far_constant_referenced,F_sym,330.0,0.3833661001418237,-0.6198038003555405,1.4239829813286025,64,27-08-26/0/map3-0.1-data-2026.08.27-16.12.38.424.jpk-force-map,27-08-26/0/map3-0.1-data-2026.08.27-16.18.55.666.jpk-force-map
3,0.1,0.09559196661002486,15.5,1787840314.4405,3.1437041680018107,far_constant_referenced,F_history,330.0,-0.1685722856029224,-0.8756999150056803,0.670396271768305,64,27-08-26/0/map3-0.1-data-2026.08.27-16.12.38.424.jpk-force-map,27-08-26/0/map3-0.1-data-2026.08.27-16.18.55.666.jpk-force-map
3,0.1,0.09559196661002486,15.5,1787840314.4405,3.1437041680018107,far_constant_referenced,F_sym,335.0,0.33204315872273715,-0.35076813376260263,1.2764696115174219,64,27-08-26/0/map3-0.1-data-2026.08.27-16.12.38.424.jpk-force-map,27-08-26/0/map3-0.1-data-2026.08.27-16.18.55.666.jpk-force-map
3,0.1,0.09559196661002486,15.5,1787840314.4405,3.1437041680018107,far_constant_referenced,F_history,335.0,0.10849558166920617,-1.1273498015704149,1.0378286237236718,64,27-08-26/0/map3-0.1-data-2026.08.27-16.12.38.424.jpk-force-map,27-08-26/0/map3-0.1-data-2026.08.27-16.18.55.666.jpk-force-map
3,0.1,0.09559196661002486,15.5,1787840314.4405,3.1437041680018107,far_constant_referenced,F_sym,340.0,0.47262597164482145,-0.8498008930746357,1.421574805820025,64,27-08-26/0/map3-0.1-data-2026.08.27-16.12.38.424.jpk-force-map,27-08-26/0/map3-0.1-data-2026.08.27-16.18.55.666.jpk-force-map
3,0.1,0.09559196661002486,15.5,1787840314.4405,3.1437041680018107,far_constant_referenced,F_history,340.0,-0.12867555794109767,-1.5669175513441664,1.058388681950115,64,27-08-26/0/map3-0.1-data-2026.08.27-16.12.38.424.jpk-force-map,27-08-26/0/map3-0.1-data-2026.08.27-16.18.55.666.jpk-force-map
3,0.1,0.09559196661002486,15.5,1787840314.4405,3.1437041680018107,far_constant_referenced,F_sym,345.0,0.4682669067290953,-0.7802221402782903,1.3751127562721983,64,27-08-26/0/map3-0.1-data-2026.08.27-16.12.38.424.jpk-force-map,27-08-26/0/map3-0.1-data-2026.08.27-16.18.55.666.jpk-force-map
3,0.1,0.09559196661002486,15.5,1787840314.4405,3.1437041680018107,far_constant_referenced,F_history,345.0,0.06545723910218743,-0.9722674559619725,1.1016883308608125,64,27-08-26/0/map3-0.1-data-2026.08.27-16.12.38.424.jpk-force-map,27-08-26/0/map3-0.1-data-2026.08.27-16.18.55.666.jpk-force-map
3,0.1,0.09559196661002486,15.5,1787840314.4405,3.1437041680018107,far_constant_referenced,F_sym,350.0,0.42569178904412375,-0.6402272666295815,1.2587067189248724,64,27-08-26/0/map3-0.1-data-2026.08.27-16.12.38.424.jpk-force-map,27-08-26/0/map3-0.1-data-2026.08.27-16.18.55.666.jpk-force-map
3,0.1,0.09559196661002486,15.5,1787840314.4405,3.1437041680018107,far_constant_referenced,F_history,350.0,-0.25615148221338535,-0.7347340507389203,0.8237920037034979,64,27-08-26/0/map3-0.1-data-2026.08.27-16.12.38.424.jpk-force-map,27-08-26/0/map3-0.1-data-2026.08.27-16.18.55.666.jpk-force-map
3,0.1,0.09559196661002486,15.5,1787840314.4405,3.1437041680018107,far_constant_referenced,F_sym,355.0,0.7044462699893759,-0.7346152751281513,1.6331884033802087,61,27-08-26/0/map3-0.1-data-2026.08.27-16.12.38.424.jpk-force-map,27-08-26/0/map3-0.1-data-2026.08.27-16.18.55.666.jpk-force-map
3,0.1,0.09559196661002486,15.5,1787840314.4405,3.1437041680018107,far_constant_referenced,F_history,355.0,-0.4757913416721339,-1.6312404833633987,0.9253451509224966,61,27-08-26/0/map3-0.1-data-2026.08.27-16.12.38.424.jpk-force-map,27-08-26/0/map3-0.1-data-2026.08.27-16.18.55.666.jpk-force-map
