Repository: Yikuan-Yan/AFM2026

# AFM2026

Reproducible analysis code, derived results, quality-control figures and experimental planning for silica colloidal-probe AFM measurements in water–glycerol mixtures at 25.6 °C.

## Repository contents

- `analysis/calibrate_cantilevers.py`: raw thermal-noise and hard-contact calibration workflow.
- `analysis/fit_glycerol_surface_forces.py`: raw reconstruction and silica sphere–plane surface-force fitting.
- `analysis/analyze_velocity_systematics.py`: contact, snap-in, pull-off, raster and acquisition-history diagnostics.
- `analysis/analyze_velocity_joint_fit.py`: same-pixel velocity comparisons, hydrodynamic shape tests and joint PB fits.

File: analysis/palindrome_27_08_26_full_results/palindrome_pair_curves.csv (part 18 of 30)
block,nominal_speed_um_per_s,actual_gap_speed_um_per_s,pair_midpoint_acquisition_order,pair_center_time_epoch_s,pair_half_span_min,baseline_method,quantity,distance_nm,median_pN,q25_pN,q75_pN,paired_pixel_count,early_source,late_source
3,0.1,0.09559196661002486,15.5,1787840314.4405,3.1437041680018107,far_constant_referenced,F_sym,360.0,0.9394556934834202,-0.014110542560953065,2.2916744507773066,59,27-08-26/0/map3-0.1-data-2026.08.27-16.12.38.424.jpk-force-map,27-08-26/0/map3-0.1-data-2026.08.27-16.18.55.666.jpk-force-map
3,0.1,0.09559196661002486,15.5,1787840314.4405,3.1437041680018107,far_constant_referenced,F_history,360.0,-0.6071690447585856,-1.5684972669675652,1.0943925389685847,59,27-08-26/0/map3-0.1-data-2026.08.27-16.12.38.424.jpk-force-map,27-08-26/0/map3-0.1-data-2026.08.27-16.18.55.666.jpk-force-map
3,0.1,0.09559196661002486,15.5,1787840314.4405,3.1437041680018107,far_constant_referenced,F_sym,365.0,1.2182101744286724,-0.056186802680670445,2.2953446171505063,51,27-08-26/0/map3-0.1-data-2026.08.27-16.12.38.424.jpk-force-map,27-08-26/0/map3-0.1-data-2026.08.27-16.18.55.666.jpk-force-map
3,0.1,0.09559196661002486,15.5,1787840314.4405,3.1437041680018107,far_constant_referenced,F_history,365.0,-0.38483297893493845,-1.0411276163131735,0.9156114896188883,51,27-08-26/0/map3-0.1-data-2026.08.27-16.12.38.424.jpk-force-map,27-08-26/0/map3-0.1-data-2026.08.27-16.18.55.666.jpk-force-map
3,0.1,0.09559196661002486,15.5,1787840314.4405,3.1437041680018107,far_constant_referenced,F_sym,370.0,1.8706149105537282,0.8073534591712057,4.464656433699751,20,27-08-26/0/map3-0.1-data-2026.08.27-16.12.38.424.jpk-force-map,27-08-26/0/map3-0.1-data-2026.08.27-16.18.55.666.jpk-force-map
3,0.1,0.09559196661002486,15.5,1787840314.4405,3.1437041680018107,far_constant_referenced,F_history,370.0,-1.2058100006629613,-2.6090013113241337,2.835720197185603,20,27-08-26/0/map3-0.1-data-2026.08.27-16.12.38.424.jpk-force-map,27-08-26/0/map3-0.1-data-2026.08.27-16.18.55.666.jpk-force-map
3,0.2,0.19165641955162213,15.5,1787840316.66325,8.026399999856949,linear_drift_corrected,F_sym,5.0,6614.983042262878,5955.009317888712,6924.440231957596,64,27-08-26/0/map3-0.2-data-2026.08.27-16.09.07.348.jpk-force-map,27-08-26/0/map3-0.2-data-2026.08.27-16.25.10.504.jpk-force-map
3,0.2,0.19165641955162213,15.5,1787840316.66325,8.026399999856949,linear_drift_corrected,F_history,5.0,54.778942557929895,-151.34921398915242,415.72357676810395,64,27-08-26/0/map3-0.2-data-2026.08.27-16.09.07.348.jpk-force-map,27-08-26/0/map3-0.2-data-2026.08.27-16.25.10.504.jpk-force-map
3,0.2,0.19165641955162213,15.5,1787840316.66325,8.026399999856949,linear_drift_corrected,F_sym,10.0,4541.863598234512,4150.588423352754,4781.015661714838,64,27-08-26/0/map3-0.2-data-2026.08.27-16.09.07.348.jpk-force-map,27-08-26/0/map3-0.2-data-2026.08.27-16.25.10.504.jpk-force-map
3,0.2,0.19165641955162213,15.5,1787840316.66325,8.026399999856949,linear_drift_corrected,F_history,10.0,-0.4242523817003985,-194.5786540185959,254.99887782208145,64,27-08-26/0/map3-0.2-data-2026.08.27-16.09.07.348.jpk-force-map,27-08-26/0/map3-0.2-data-2026.08.27-16.25.10.504.jpk-force-map
3,0.2,0.19165641955162213,15.5,1787840316.66325,8.026399999856949,linear_drift_corrected,F_sym,15.0,3249.9984028016197,3036.8777442698356,3403.406922757565,64,27-08-26/0/map3-0.2-data-2026.08.27-16.09.07.348.jpk-force-map,27-08-26/0/map3-0.2-data-2026.08.27-16.25.10.504.jpk-force-map
3,0.2,0.19165641955162213,15.5,1787840316.66325,8.026399999856949,linear_drift_corrected,F_history,15.0,-48.973186477894615,-164.5188862505816,108.43320257182506,64,27-08-26/0/map3-0.2-data-2026.08.27-16.09.07.348.jpk-force-map,27-08-26/0/map3-0.2-data-2026.08.27-16.25.10.504.jpk-force-map
3,0.2,0.19165641955162213,15.5,1787840316.66325,8.026399999856949,linear_drift_corrected,F_sym,20.0,2423.003223295804,2282.7560802808885,2534.1419086836463,64,27-08-26/0/map3-0.2-data-2026.08.27-16.09.07.348.jpk-force-map,27-08-26/0/map3-0.2-data-2026.08.27-16.25.10.504.jpk-force-map
3,0.2,0.19165641955162213,15.5,1787840316.66325,8.026399999856949,linear_drift_corrected,F_history,20.0,-58.79791910819438,-135.81250775899974,45.92653191338235,64,27-08-26/0/map3-0.2-data-2026.08.27-16.09.07.348.jpk-force-map,27-08-26/0/map3-0.2-data-2026.08.27-16.25.10.504.jpk-force-map
3,0.2,0.19165641955162213,15.5,1787840316.66325,8.026399999856949,linear_drift_corrected,F_sym,25.0,1835.9239358538239,1738.0364487950005,1925.640804169742,64,27-08-26/0/map3-0.2-data-2026.08.27-16.09.07.348.jpk-force-map,27-08-26/0/map3-0.2-data-2026.08.27-16.25.10.504.jpk-force-map
3,0.2,0.19165641955162213,15.5,1787840316.66325,8.026399999856949,linear_drift_corrected,F_history,25.0,-74.32045610615324,-118.15813384034794,13.503262917998882,64,27-08-26/0/map3-0.2-data-2026.08.27-16.09.07.348.jpk-force-map,27-08-26/0/map3-0.2-data-2026.08.27-16.25.10.504.jpk-force-map
3,0.2,0.19165641955162213,15.5,1787840316.66325,8.026399999856949,linear_drift_corrected,F_sym,30.0,1414.6996417856528,1343.5707936800877,1483.52402113062,64,27-08-26/0/map3-0.2-data-2026.08.27-16.09.07.348.jpk-force-map,27-08-26/0/map3-0.2-data-2026.08.27-16.25.10.504.jpk-force-map
3,0.2,0.19165641955162213,15.5,1787840316.66325,8.026399999856949,linear_drift_corrected,F_history,30.0,-65.94399956530151,-110.38582703737902,-11.141764492189424,64,27-08-26/0/map3-0.2-data-2026.08.27-16.09.07.348.jpk-force-map,27-08-26/0/map3-0.2-data-2026.08.27-16.25.10.504.jpk-force-map
3,0.2,0.19165641955162213,15.5,1787840316.66325,8.026399999856949,linear_drift_corrected,F_sym,35.0,1110.0117983972054,1054.9307061894424,1158.4048038826113,64,27-08-26/0/map3-0.2-data-2026.08.27-16.09.07.348.jpk-force-map,27-08-26/0/map3-0.2-data-2026.08.27-16.25.10.504.jpk-force-map
3,0.2,0.19165641955162213,15.5,1787840316.66325,8.026399999856949,linear_drift_corrected,F_history,35.0,-67.48648987948877,-103.84301284451183,-28.424637153191526,64,27-08-26/0/map3-0.2-data-2026.08.27-16.09.07.348.jpk-force-map,27-08-26/0/map3-0.2-data-2026.08.27-16.25.10.504.jpk-force-map
3,0.2,0.19165641955162213,15.5,1787840316.66325,8.026399999856949,linear_drift_corrected,F_sym,40.0,873.2932676130554,833.5677047589727,913.3155263625654,64,27-08-26/0/map3-0.2-data-2026.08.27-16.09.07.348.jpk-force-map,27-08-26/0/map3-0.2-data-2026.08.27-16.25.10.504.jpk-force-map
3,0.2,0.19165641955162213,15.5,1787840316.66325,8.026399999856949,linear_drift_corrected,F_history,40.0,-65.95056520573027,-90.07933350569286,-36.52701500301984,64,27-08-26/0/map3-0.2-data-2026.08.27-16.09.07.348.jpk-force-map,27-08-26/0/map3-0.2-data-2026.08.27-16.25.10.504.jpk-force-map
3,0.2,0.19165641955162213,15.5,1787840316.66325,8.026399999856949,linear_drift_corrected,F_sym,45.0,690.7389797987337,657.0125156970527,723.5109502983084,64,27-08-26/0/map3-0.2-data-2026.08.27-16.09.07.348.jpk-force-map,27-08-26/0/map3-0.2-data-2026.08.27-16.25.10.504.jpk-force-map
3,0.2,0.19165641955162213,15.5,1787840316.66325,8.026399999856949,linear_drift_corrected,F_history,45.0,-58.32159532905601,-79.6523860942185,-36.51782756702134,64,27-08-26/0/map3-0.2-data-2026.08.27-16.09.07.348.jpk-force-map,27-08-26/0/map3-0.2-data-2026.08.27-16.25.10.504.jpk-force-map
3,0.2,0.19165641955162213,15.5,1787840316.66325,8.026399999856949,linear_drift_corrected,F_sym,50.0,550.066612107627,522.6412921658415,570.4048059911051,64,27-08-26/0/map3-0.2-data-2026.08.27-16.09.07.348.jpk-force-map,27-08-26/0/map3-0.2-data-2026.08.27-16.25.10.504.jpk-force-map
3,0.2,0.19165641955162213,15.5,1787840316.66325,8.026399999856949,linear_drift_corrected,F_history,50.0,-55.452746115468,-70.21766815442379,-34.08891482343954,64,27-08-26/0/map3-0.2-data-2026.08.27-16.09.07.348.jpk-force-map,27-08-26/0/map3-0.2-data-2026.08.27-16.25.10.504.jpk-force-map
3,0.2,0.19165641955162213,15.5,1787840316.66325,8.026399999856949,linear_drift_corrected,F_sym,55.0,436.9912716149498,417.21999273500984,451.955692610844,64,27-08-26/0/map3-0.2-data-2026.08.27-16.09.07.348.jpk-force-map,27-08-26/0/map3-0.2-data-2026.08.27-16.25.10.504.jpk-force-map
3,0.2,0.19165641955162213,15.5,1787840316.66325,8.026399999856949,linear_drift_corrected,F_history,55.0,-46.89442397108881,-61.18271187329266,-34.58837556373072,64,27-08-26/0/map3-0.2-data-2026.08.27-16.09.07.348.jpk-force-map,27-08-26/0/map3-0.2-data-2026.08.27-16.25.10.504.jpk-force-map
3,0.2,0.19165641955162213,15.5,1787840316.66325,8.026399999856949,linear_drift_corrected,F_sym,60.0,348.9110493411845,330.42086348057705,361.67139078215905,64,27-08-26/0/map3-0.2-data-2026.08.27-16.09.07.348.jpk-force-map,27-08-26/0/map3-0.2-data-2026.08.27-16.25.10.504.jpk-force-map
3,0.2,0.19165641955162213,15.5,1787840316.66325,8.026399999856949,linear_drift_corrected,F_history,60.0,-41.68788201852628,-52.29537956579311,-32.35896320974484,64,27-08-26/0/map3-0.2-data-2026.08.27-16.09.07.348.jpk-force-map,27-08-26/0/map3-0.2-data-2026.08.27-16.25.10.504.jpk-force-map
3,0.2,0.19165641955162213,15.5,1787840316.66325,8.026399999856949,linear_drift_corrected,F_sym,65.0,278.19730035420207,263.16898694410673,286.4659857725105,64,27-08-26/0/map3-0.2-data-2026.08.27-16.09.07.348.jpk-force-map,27-08-26/0/map3-0.2-data-2026.08.27-16.25.10.504.jpk-force-map
3,0.2,0.19165641955162213,15.5,1787840316.66325,8.026399999856949,linear_drift_corrected,F_history,65.0,-37.20744740594557,-44.83308191253231,-28.43026184937384,64,27-08-26/0/map3-0.2-data-2026.08.27-16.09.07.348.jpk-force-map,27-08-26/0/map3-0.2-data-2026.08.27-16.25.10.504.jpk-force-map
3,0.2,0.19165641955162213,15.5,1787840316.66325,8.026399999856949,linear_drift_corrected,F_sym,70.0,221.5972725456701,207.3290214874637,229.4942726042057,64,27-08-26/0/map3-0.2-data-2026.08.27-16.09.07.348.jpk-force-map,27-08-26/0/map3-0.2-data-2026.08.27-16.25.10.504.jpk-force-map
3,0.2,0.19165641955162213,15.5,1787840316.66325,8.026399999856949,linear_drift_corrected,F_history,70.0,-31.10812963969503,-39.20088736732373,-25.04634374065371,64,27-08-26/0/map3-0.2-data-2026.08.27-16.09.07.348.jpk-force-map,27-08-26/0/map3-0.2-data-2026.08.27-16.25.10.504.jpk-force-map
3,0.2,0.19165641955162213,15.5,1787840316.66325,8.026399999856949,linear_drift_corrected,F_sym,75.0,176.71190838543444,168.44411884712892,183.66285724898347,64,27-08-26/0/map3-0.2-data-2026.08.27-16.09.07.348.jpk-force-map,27-08-26/0/map3-0.2-data-2026.08.27-16.25.10.504.jpk-force-map
3,0.2,0.19165641955162213,15.5,1787840316.66325,8.026399999856949,linear_drift_corrected,F_history,75.0,-27.929773285962334,-33.88897487979639,-20.849167067392862,64,27-08-26/0/map3-0.2-data-2026.08.27-16.09.07.348.jpk-force-map,27-08-26/0/map3-0.2-data-2026.08.27-16.25.10.504.jpk-force-map
3,0.2,0.19165641955162213,15.5,1787840316.66325,8.026399999856949,linear_drift_corrected,F_sym,80.0,142.41530067437606,130.38378147023212,148.13526661779042,64,27-08-26/0/map3-0.2-data-2026.08.27-16.09.07.348.jpk-force-map,27-08-26/0/map3-0.2-data-2026.08.27-16.25.10.504.jpk-force-map
3,0.2,0.19165641955162213,15.5,1787840316.66325,8.026399999856949,linear_drift_corrected,F_history,80.0,-23.763053967998253,-29.744052594035004,-17.710440119681387,64,27-08-26/0/map3-0.2-data-2026.08.27-16.09.07.348.jpk-force-map,27-08-26/0/map3-0.2-data-2026.08.27-16.25.10.504.jpk-force-map
3,0.2,0.19165641955162213,15.5,1787840316.66325,8.026399999856949,linear_drift_corrected,F_sym,85.0,112.72317551699754,102.7528198685885,118.4696100073254,64,27-08-26/0/map3-0.2-data-2026.08.27-16.09.07.348.jpk-force-map,27-08-26/0/map3-0.2-data-2026.08.27-16.25.10.504.jpk-force-map
3,0.2,0.19165641955162213,15.5,1787840316.66325,8.026399999856949,linear_drift_corrected,F_history,85.0,-20.272871434885268,-24.684806102911416,-14.231434532487153,64,27-08-26/0/map3-0.2-data-2026.08.27-16.09.07.348.jpk-force-map,27-08-26/0/map3-0.2-data-2026.08.27-16.25.10.504.jpk-force-map
3,0.2,0.19165641955162213,15.5,1787840316.66325,8.026399999856949,linear_drift_corrected,F_sym,90.0,90.45561513189642,82.68001609683049,95.48621724057337,64,27-08-26/0/map3-0.2-data-2026.08.27-16.09.07.348.jpk-force-map,27-08-26/0/map3-0.2-data-2026.08.27-16.25.10.504.jpk-force-map
3,0.2,0.19165641955162213,15.5,1787840316.66325,8.026399999856949,linear_drift_corrected,F_history,90.0,-16.77905461170397,-20.243150588711003,-11.685981156207907,64,27-08-26/0/map3-0.2-data-2026.08.27-16.09.07.348.jpk-force-map,27-08-26/0/map3-0.2-data-2026.08.27-16.25.10.504.jpk-force-map
3,0.2,0.19165641955162213,15.5,1787840316.66325,8.026399999856949,linear_drift_corrected,F_sym,95.0,71.962741969135,66.46815501764222,78.53536998289923,64,27-08-26/0/map3-0.2-data-2026.08.27-16.09.07.348.jpk-force-map,27-08-26/0/map3-0.2-data-2026.08.27-16.25.10.504.jpk-force-map
3,0.2,0.19165641955162213,15.5,1787840316.66325,8.026399999856949,linear_drift_corrected,F_history,95.0,-14.71740045180302,-17.673712074169828,-8.90234295788944,64,27-08-26/0/map3-0.2-data-2026.08.27-16.09.07.348.jpk-force-map,27-08-26/0/map3-0.2-data-2026.08.27-16.25.10.504.jpk-force-map
3,0.2,0.19165641955162213,15.5,1787840316.66325,8.026399999856949,linear_drift_corrected,F_sym,100.0,58.15090895651022,51.069674166607626,63.17833616944871,64,27-08-26/0/map3-0.2-data-2026.08.27-16.09.07.348.jpk-force-map,27-08-26/0/map3-0.2-data-2026.08.27-16.25.10.504.jpk-force-map
3,0.2,0.19165641955162213,15.5,1787840316.66325,8.026399999856949,linear_drift_corrected,F_history,100.0,-11.667405011399646,-15.039408349307045,-7.77870723530576,64,27-08-26/0/map3-0.2-data-2026.08.27-16.09.07.348.jpk-force-map,27-08-26/0/map3-0.2-data-2026.08.27-16.25.10.504.jpk-force-map
3,0.2,0.19165641955162213,15.5,1787840316.66325,8.026399999856949,linear_drift_corrected,F_sym,105.0,47.815140127281076,41.780061223161866,51.80086499205161,64,27-08-26/0/map3-0.2-data-2026.08.27-16.09.07.348.jpk-force-map,27-08-26/0/map3-0.2-data-2026.08.27-16.25.10.504.jpk-force-map
3,0.2,0.19165641955162213,15.5,1787840316.66325,8.026399999856949,linear_drift_corrected,F_history,105.0,-9.399569361605828,-11.898531819863178,-6.168425080034768,64,27-08-26/0/map3-0.2-data-2026.08.27-16.09.07.348.jpk-force-map,27-08-26/0/map3-0.2-data-2026.08.27-16.25.10.504.jpk-force-map
3,0.2,0.19165641955162213,15.5,1787840316.66325,8.026399999856949,linear_drift_corrected,F_sym,110.0,38.05579076609425,33.10791093426425,42.708278156862214,64,27-08-26/0/map3-0.2-data-2026.08.27-16.09.07.348.jpk-force-map,27-08-26/0/map3-0.2-data-2026.08.27-16.25.10.504.jpk-force-map
3,0.2,0.19165641955162213,15.5,1787840316.66325,8.026399999856949,linear_drift_corrected,F_history,110.0,-7.658832258828578,-11.199858300401825,-4.5059193747019854,64,27-08-26/0/map3-0.2-data-2026.08.27-16.09.07.348.jpk-force-map,27-08-26/0/map3-0.2-data-2026.08.27-16.25.10.504.jpk-force-map
3,0.2,0.19165641955162213,15.5,1787840316.66325,8.026399999856949,linear_drift_corrected,F_sym,115.0,31.36857863678399,26.975578547623822,35.357561696014,64,27-08-26/0/map3-0.2-data-2026.08.27-16.09.07.348.jpk-force-map,27-08-26/0/map3-0.2-data-2026.08.27-16.25.10.504.jpk-force-map
3,0.2,0.19165641955162213,15.5,1787840316.66325,8.026399999856949,linear_drift_corrected,F_history,115.0,-6.180805735217443,-8.959187756744285,-3.1901332412102916,64,27-08-26/0/map3-0.2-data-2026.08.27-16.09.07.348.jpk-force-map,27-08-26/0/map3-0.2-data-2026.08.27-16.25.10.504.jpk-force-map
3,0.2,0.19165641955162213,15.5,1787840316.66325,8.026399999856949,linear_drift_corrected,F_sym,120.0,26.023857517724032,20.447230426954228,29.568002697016716,64,27-08-26/0/map3-0.2-data-2026.08.27-16.09.07.348.jpk-force-map,27-08-26/0/map3-0.2-data-2026.08.27-16.25.10.504.jpk-force-map
3,0.2,0.19165641955162213,15.5,1787840316.66325,8.026399999856949,linear_drift_corrected,F_history,120.0,-4.86385024583593,-7.671983423877535,-1.5182493033247053,64,27-08-26/0/map3-0.2-data-2026.08.27-16.09.07.348.jpk-force-map,27-08-26/0/map3-0.2-data-2026.08.27-16.25.10.504.jpk-force-map
3,0.2,0.19165641955162213,15.5,1787840316.66325,8.026399999856949,linear_drift_corrected,F_sym,125.0,21.779450735281447,17.302649901001498,24.932996767681427,64,27-08-26/0/map3-0.2-data-2026.08.27-16.09.07.348.jpk-force-map,27-08-26/0/map3-0.2-data-2026.08.27-16.25.10.504.jpk-force-map
3,0.2,0.19165641955162213,15.5,1787840316.66325,8.026399999856949,linear_drift_corrected,F_history,125.0,-4.174755895789691,-7.208720141468335,-0.9549036044314647,64,27-08-26/0/map3-0.2-data-2026.08.27-16.09.07.348.jpk-force-map,27-08-26/0/map3-0.2-data-2026.08.27-16.25.10.504.jpk-force-map
3,0.2,0.19165641955162213,15.5,1787840316.66325,8.026399999856949,linear_drift_corrected,F_sym,130.0,17.265910342702274,13.822838816948613,20.665628391027454,64,27-08-26/0/map3-0.2-data-2026.08.27-16.09.07.348.jpk-force-map,27-08-26/0/map3-0.2-data-2026.08.27-16.25.10.504.jpk-force-map
3,0.2,0.19165641955162213,15.5,1787840316.66325,8.026399999856949,linear_drift_corrected,F_history,130.0,-3.5819499437862845,-6.327551893353503,0.5447742747123239,64,27-08-26/0/map3-0.2-data-2026.08.27-16.09.07.348.jpk-force-map,27-08-26/0/map3-0.2-data-2026.08.27-16.25.10.504.jpk-force-map
3,0.2,0.19165641955162213,15.5,1787840316.66325,8.026399999856949,linear_drift_corrected,F_sym,135.0,14.26046768801282,10.550043350387964,18.384797627194626,64,27-08-26/0/map3-0.2-data-2026.08.27-16.09.07.348.jpk-force-map,27-08-26/0/map3-0.2-data-2026.08.27-16.25.10.504.jpk-force-map
3,0.2,0.19165641955162213,15.5,1787840316.66325,8.026399999856949,linear_drift_corrected,F_history,135.0,-2.586127592360686,-5.346469700435394,0.978956274217929,64,27-08-26/0/map3-0.2-data-2026.08.27-16.09.07.348.jpk-force-map,27-08-26/0/map3-0.2-data-2026.08.27-16.25.10.504.jpk-force-map
3,0.2,0.19165641955162213,15.5,1787840316.66325,8.026399999856949,linear_drift_corrected,F_sym,140.0,12.461145214901748,9.164258763982946,15.062176929864183,64,27-08-26/0/map3-0.2-data-2026.08.27-16.09.07.348.jpk-force-map,27-08-26/0/map3-0.2-data-2026.08.27-16.25.10.504.jpk-force-map
3,0.2,0.19165641955162213,15.5,1787840316.66325,8.026399999856949,linear_drift_corrected,F_history,140.0,-2.252242751165931,-5.274261705633858,0.5769913944934009,64,27-08-26/0/map3-0.2-data-2026.08.27-16.09.07.348.jpk-force-map,27-08-26/0/map3-0.2-data-2026.08.27-16.25.10.504.jpk-force-map
3,0.2,0.19165641955162213,15.5,1787840316.66325,8.026399999856949,linear_drift_corrected,F_sym,145.0,10.326162898988166,6.036551550451451,13.572471259182262,64,27-08-26/0/map3-0.2-data-2026.08.27-16.09.07.348.jpk-force-map,27-08-26/0/map3-0.2-data-2026.08.27-16.25.10.504.jpk-force-map
3,0.2,0.19165641955162213,15.5,1787840316.66325,8.026399999856949,linear_drift_corrected,F_history,145.0,-2.392599979756149,-3.7930228466738023,0.8695921706173522,64,27-08-26/0/map3-0.2-data-2026.08.27-16.09.07.348.jpk-force-map,27-08-26/0/map3-0.2-data-2026.08.27-16.25.10.504.jpk-force-map
3,0.2,0.19165641955162213,15.5,1787840316.66325,8.026399999856949,linear_drift_corrected,F_sym,150.0,8.74056353376642,6.226449062890893,11.529281839027208,64,27-08-26/0/map3-0.2-data-2026.08.27-16.09.07.348.jpk-force-map,27-08-26/0/map3-0.2-data-2026.08.27-16.25.10.504.jpk-force-map
3,0.2,0.19165641955162213,15.5,1787840316.66325,8.026399999856949,linear_drift_corrected,F_history,150.0,-1.2132090977506924,-2.970632276645539,1.842152797320324,64,27-08-26/0/map3-0.2-data-2026.08.27-16.09.07.348.jpk-force-map,27-08-26/0/map3-0.2-data-2026.08.27-16.25.10.504.jpk-force-map
3,0.2,0.19165641955162213,15.5,1787840316.66325,8.026399999856949,linear_drift_corrected,F_sym,155.0,7.606659781626476,4.821765457845449,10.63895937102376,64,27-08-26/0/map3-0.2-data-2026.08.27-16.09.07.348.jpk-force-map,27-08-26/0/map3-0.2-data-2026.08.27-16.25.10.504.jpk-force-map
3,0.2,0.19165641955162213,15.5,1787840316.66325,8.026399999856949,linear_drift_corrected,F_history,155.0,-1.693021871929849,-3.3745863108385503,1.4098381092910481,64,27-08-26/0/map3-0.2-data-2026.08.27-16.09.07.348.jpk-force-map,27-08-26/0/map3-0.2-data-2026.08.27-16.25.10.504.jpk-force-map
3,0.2,0.19165641955162213,15.5,1787840316.66325,8.026399999856949,linear_drift_corrected,F_sym,160.0,6.013314071092939,3.445304733538605,9.144537707114454,64,27-08-26/0/map3-0.2-data-2026.08.27-16.09.07.348.jpk-force-map,27-08-26/0/map3-0.2-data-2026.08.27-16.25.10.504.jpk-force-map
3,0.2,0.19165641955162213,15.5,1787840316.66325,8.026399999856949,linear_drift_corrected,F_history,160.0,-0.554297068041073,-3.0042000025908226,1.8972961738962435,64,27-08-26/0/map3-0.2-data-2026.08.27-16.09.07.348.jpk-force-map,27-08-26/0/map3-0.2-data-2026.08.27-16.25.10.504.jpk-force-map
3,0.2,0.19165641955162213,15.5,1787840316.66325,8.026399999856949,linear_drift_corrected,F_sym,165.0,5.9902538153337215,3.501697767475256,8.599507178413486,64,27-08-26/0/map3-0.2-data-2026.08.27-16.09.07.348.jpk-force-map,27-08-26/0/map3-0.2-data-2026.08.27-16.25.10.504.jpk-force-map
3,0.2,0.19165641955162213,15.5,1787840316.66325,8.026399999856949,linear_drift_corrected,F_history,165.0,-0.5911632049660669,-2.8559899552257395,1.8666196731233993,64,27-08-26/0/map3-0.2-data-2026.08.27-16.09.07.348.jpk-force-map,27-08-26/0/map3-0.2-data-2026.08.27-16.25.10.504.jpk-force-map
3,0.2,0.19165641955162213,15.5,1787840316.66325,8.026399999856949,linear_drift_corrected,F_sym,170.0,5.5171794126202744,2.059418165739027,8.23356568096548,64,27-08-26/0/map3-0.2-data-2026.08.27-16.09.07.348.jpk-force-map,27-08-26/0/map3-0.2-data-2026.08.27-16.25.10.504.jpk-force-map
3,0.2,0.19165641955162213,15.5,1787840316.66325,8.026399999856949,linear_drift_corrected,F_history,170.0,-0.4526792917075593,-2.541373806496745,1.9176941662934683,64,27-08-26/0/map3-0.2-data-2026.08.27-16.09.07.348.jpk-force-map,27-08-26/0/map3-0.2-data-2026.08.27-16.25.10.504.jpk-force-map
3,0.2,0.19165641955162213,15.5,1787840316.66325,8.026399999856949,linear_drift_corrected,F_sym,175.0,4.931049994403258,2.2045862911286584,7.502774522057838,64,27-08-26/0/map3-0.2-data-2026.08.27-16.09.07.348.jpk-force-map,27-08-26/0/map3-0.2-data-2026.08.27-16.25.10.504.jpk-force-map
3,0.2,0.19165641955162213,15.5,1787840316.66325,8.026399999856949,linear_drift_corrected,F_history,175.0,-0.145681155376015,-2.1041509952225796,2.7157383822993273,64,27-08-26/0/map3-0.2-data-2026.08.27-16.09.07.348.jpk-force-map,27-08-26/0/map3-0.2-data-2026.08.27-16.25.10.504.jpk-force-map
3,0.2,0.19165641955162213,15.5,1787840316.66325,8.026399999856949,linear_drift_corrected,F_sym,180.0,4.1678644670568055,1.1338584083118568,7.109539277333241,64,27-08-26/0/map3-0.2-data-2026.08.27-16.09.07.348.jpk-force-map,27-08-26/0/map3-0.2-data-2026.08.27-16.25.10.504.jpk-force-map
3,0.2,0.19165641955162213,15.5,1787840316.66325,8.026399999856949,linear_drift_corrected,F_history,180.0,0.014520719353695366,-2.332225288597029,2.0265556901531294,64,27-08-26/0/map3-0.2-data-2026.08.27-16.09.07.348.jpk-force-map,27-08-26/0/map3-0.2-data-2026.08.27-16.25.10.504.jpk-force-map
3,0.2,0.19165641955162213,15.5,1787840316.66325,8.026399999856949,linear_drift_corrected,F_sym,185.0,4.074446262562394,1.3525159274887086,6.408874748819828,64,27-08-26/0/map3-0.2-data-2026.08.27-16.09.07.348.jpk-force-map,27-08-26/0/map3-0.2-data-2026.08.27-16.25.10.504.jpk-force-map
3,0.2,0.19165641955162213,15.5,1787840316.66325,8.026399999856949,linear_drift_corrected,F_history,185.0,0.7776731931305421,-2.255294321807724,2.6896167950145076,64,27-08-26/0/map3-0.2-data-2026.08.27-16.09.07.348.jpk-force-map,27-08-26/0/map3-0.2-data-2026.08.27-16.25.10.504.jpk-force-map
3,0.2,0.19165641955162213,15.5,1787840316.66325,8.026399999856949,linear_drift_corrected,F_sym,190.0,3.6163700106858587,0.21820674808279342,5.383172128461295,64,27-08-26/0/map3-0.2-data-2026.08.27-16.09.07.348.jpk-force-map,27-08-26/0/map3-0.2-data-2026.08.27-16.25.10.504.jpk-force-map
3,0.2,0.19165641955162213,15.5,1787840316.66325,8.026399999856949,linear_drift_corrected,F_history,190.0,0.36303585865968313,-1.963340774456734,1.8724809431520006,64,27-08-26/0/map3-0.2-data-2026.08.27-16.09.07.348.jpk-force-map,27-08-26/0/map3-0.2-data-2026.08.27-16.25.10.504.jpk-force-map
3,0.2,0.19165641955162213,15.5,1787840316.66325,8.026399999856949,linear_drift_corrected,F_sym,195.0,3.191553784673841,0.5004543888579407,5.415076067790185,64,27-08-26/0/map3-0.2-data-2026.08.27-16.09.07.348.jpk-force-map,27-08-26/0/map3-0.2-data-2026.08.27-16.25.10.504.jpk-force-map
3,0.2,0.19165641955162213,15.5,1787840316.66325,8.026399999856949,linear_drift_corrected,F_history,195.0,0.6947309664885148,-1.683858727505152,2.333704853557311,64,27-08-26/0/map3-0.2-data-2026.08.27-16.09.07.348.jpk-force-map,27-08-26/0/map3-0.2-data-2026.08.27-16.25.10.504.jpk-force-map
3,0.2,0.19165641955162213,15.5,1787840316.66325,8.026399999856949,linear_drift_corrected,F_sym,200.0,2.232114289001824,0.06375049085151041,4.820422914854368,64,27-08-26/0/map3-0.2-data-2026.08.27-16.09.07.348.jpk-force-map,27-08-26/0/map3-0.2-data-2026.08.27-16.25.10.504.jpk-force-map
3,0.2,0.19165641955162213,15.5,1787840316.66325,8.026399999856949,linear_drift_corrected,F_history,200.0,0.7037652257301743,-0.8751763062812699,2.336278221111381,64,27-08-26/0/map3-0.2-data-2026.08.27-16.09.07.348.jpk-force-map,27-08-26/0/map3-0.2-data-2026.08.27-16.25.10.504.jpk-force-map
3,0.2,0.19165641955162213,15.5,1787840316.66325,8.026399999856949,linear_drift_corrected,F_sym,205.0,2.3552503700737573,-0.1591823974838232,3.804566507214311,64,27-08-26/0/map3-0.2-data-2026.08.27-16.09.07.348.jpk-force-map,27-08-26/0/map3-0.2-data-2026.08.27-16.25.10.504.jpk-force-map
3,0.2,0.19165641955162213,15.5,1787840316.66325,8.026399999856949,linear_drift_corrected,F_history,205.0,0.6602421770038549,-1.6981329132667025,2.438751349160372,64,27-08-26/0/map3-0.2-data-2026.08.27-16.09.07.348.jpk-force-map,27-08-26/0/map3-0.2-data-2026.08.27-16.25.10.504.jpk-force-map
3,0.2,0.19165641955162213,15.5,1787840316.66325,8.026399999856949,linear_drift_corrected,F_sym,210.0,2.2574797998364087,-0.2595015088885834,4.251810197684693,64,27-08-26/0/map3-0.2-data-2026.08.27-16.09.07.348.jpk-force-map,27-08-26/0/map3-0.2-data-2026.08.27-16.25.10.504.jpk-force-map
3,0.2,0.19165641955162213,15.5,1787840316.66325,8.026399999856949,linear_drift_corrected,F_history,210.0,0.17535010817541952,-1.4273469976950408,1.4556066080629793,64,27-08-26/0/map3-0.2-data-2026.08.27-16.09.07.348.jpk-force-map,27-08-26/0/map3-0.2-data-2026.08.27-16.25.10.504.jpk-force-map
3,0.2,0.19165641955162213,15.5,1787840316.66325,8.026399999856949,linear_drift_corrected,F_sym,215.0,2.2405401089550683,-0.08984251427329577,3.6141323145038937,64,27-08-26/0/map3-0.2-data-2026.08.27-16.09.07.348.jpk-force-map,27-08-26/0/map3-0.2-data-2026.08.27-16.25.10.504.jpk-force-map
3,0.2,0.19165641955162213,15.5,1787840316.66325,8.026399999856949,linear_drift_corrected,F_history,215.0,0.4950866361225733,-1.5733186203825837,2.382404963037464,64,27-08-26/0/map3-0.2-data-2026.08.27-16.09.07.348.jpk-force-map,27-08-26/0/map3-0.2-data-2026.08.27-16.25.10.504.jpk-force-map
3,0.2,0.19165641955162213,15.5,1787840316.66325,8.026399999856949,linear_drift_corrected,F_sym,220.0,1.6567663206039047,-0.652602614013755,2.9203079825143647,64,27-08-26/0/map3-0.2-data-2026.08.27-16.09.07.348.jpk-force-map,27-08-26/0/map3-0.2-data-2026.08.27-16.25.10.504.jpk-force-map
3,0.2,0.19165641955162213,15.5,1787840316.66325,8.026399999856949,linear_drift_corrected,F_history,220.0,0.1533266315625944,-1.2338558956222756,2.151265109092744,64,27-08-26/0/map3-0.2-data-2026.08.27-16.09.07.348.jpk-force-map,27-08-26/0/map3-0.2-data-2026.08.27-16.25.10.504.jpk-force-map
3,0.2,0.19165641955162213,15.5,1787840316.66325,8.026399999856949,linear_drift_corrected,F_sym,225.0,1.264855778365415,-0.2749664050217191,3.090236420447693,64,27-08-26/0/map3-0.2-data-2026.08.27-16.09.07.348.jpk-force-map,27-08-26/0/map3-0.2-data-2026.08.27-16.25.10.504.jpk-force-map
3,0.2,0.19165641955162213,15.5,1787840316.66325,8.026399999856949,linear_drift_corrected,F_history,225.0,-0.36300516687560536,-1.9297307347730832,1.318956839208791,64,27-08-26/0/map3-0.2-data-2026.08.27-16.09.07.348.jpk-force-map,27-08-26/0/map3-0.2-data-2026.08.27-16.25.10.504.jpk-force-map
3,0.2,0.19165641955162213,15.5,1787840316.66325,8.026399999856949,linear_drift_corrected,F_sym,230.0,1.1877965244250734,-1.4252940310790059,2.8951303893557245,64,27-08-26/0/map3-0.2-data-2026.08.27-16.09.07.348.jpk-force-map,27-08-26/0/map3-0.2-data-2026.08.27-16.25.10.504.jpk-force-map
3,0.2,0.19165641955162213,15.5,1787840316.66325,8.026399999856949,linear_drift_corrected,F_history,230.0,0.10815759449211348,-1.401444221395158,1.6638529652092822,64,27-08-26/0/map3-0.2-data-2026.08.27-16.09.07.348.jpk-force-map,27-08-26/0/map3-0.2-data-2026.08.27-16.25.10.504.jpk-force-map
3,0.2,0.19165641955162213,15.5,1787840316.66325,8.026399999856949,linear_drift_corrected,F_sym,235.0,1.2510583315460515,-0.49553992825986426,2.655837352085045,64,27-08-26/0/map3-0.2-data-2026.08.27-16.09.07.348.jpk-force-map,27-08-26/0/map3-0.2-data-2026.08.27-16.25.10.504.jpk-force-map
3,0.2,0.19165641955162213,15.5,1787840316.66325,8.026399999856949,linear_drift_corrected,F_history,235.0,0.07421473339428686,-1.232707160538862,1.9269151406357334,64,27-08-26/0/map3-0.2-data-2026.08.27-16.09.07.348.jpk-force-map,27-08-26/0/map3-0.2-data-2026.08.27-16.25.10.504.jpk-force-map
3,0.2,0.19165641955162213,15.5,1787840316.66325,8.026399999856949,linear_drift_corrected,F_sym,240.0,0.7853692654992906,-0.9401336594789627,2.2903893904426824,64,27-08-26/0/map3-0.2-data-2026.08.27-16.09.07.348.jpk-force-map,27-08-26/0/map3-0.2-data-2026.08.27-16.25.10.504.jpk-force-map
3,0.2,0.19165641955162213,15.5,1787840316.66325,8.026399999856949,linear_drift_corrected,F_history,240.0,-0.10886424766032096,-1.4788916525495495,1.1869760721769083,64,27-08-26/0/map3-0.2-data-2026.08.27-16.09.07.348.jpk-force-map,27-08-26/0/map3-0.2-data-2026.08.27-16.25.10.504.jpk-force-map
3,0.2,0.19165641955162213,15.5,1787840316.66325,8.026399999856949,linear_drift_corrected,F_sym,245.0,1.163668035394641,-0.512700913125579,1.7787836597361562,64,27-08-26/0/map3-0.2-data-2026.08.27-16.09.07.348.jpk-force-map,27-08-26/0/map3-0.2-data-2026.08.27-16.25.10.504.jpk-force-map
3,0.2,0.19165641955162213,15.5,1787840316.66325,8.026399999856949,linear_drift_corrected,F_history,245.0,-0.2416884546716963,-1.6500716621367983,1.8221282219730575,64,27-08-26/0/map3-0.2-data-2026.08.27-16.09.07.348.jpk-force-map,27-08-26/0/map3-0.2-data-2026.08.27-16.25.10.504.jpk-force-map
3,0.2,0.19165641955162213,15.5,1787840316.66325,8.026399999856949,linear_drift_corrected,F_sym,250.0,0.17890718731006822,-1.0117938729442157,1.720810272180127,64,27-08-26/0/map3-0.2-data-2026.08.27-16.09.07.348.jpk-force-map,27-08-26/0/map3-0.2-data-2026.08.27-16.25.10.504.jpk-force-map
3,0.2,0.19165641955162213,15.5,1787840316.66325,8.026399999856949,linear_drift_corrected,F_history,250.0,-0.1952425947154111,-1.7911573650703074,1.1188816653994134,64,27-08-26/0/map3-0.2-data-2026.08.27-16.09.07.348.jpk-force-map,27-08-26/0/map3-0.2-data-2026.08.27-16.25.10.504.jpk-force-map
3,0.2,0.19165641955162213,15.5,1787840316.66325,8.026399999856949,linear_drift_corrected,F_sym,255.0,0.546585484216226,-1.06905070649661,1.7838689647490982,64,27-08-26/0/map3-0.2-data-2026.08.27-16.09.07.348.jpk-force-map,27-08-26/0/map3-0.2-data-2026.08.27-16.25.10.504.jpk-force-map
3,0.2,0.19165641955162213,15.5,1787840316.66325,8.026399999856949,linear_drift_corrected,F_history,255.0,-0.6161775947569696,-1.870058139746883,1.2493616409080308,64,27-08-26/0/map3-0.2-data-2026.08.27-16.09.07.348.jpk-force-map,27-08-26/0/map3-0.2-data-2026.08.27-16.25.10.504.jpk-force-map
3,0.2,0.19165641955162213,15.5,1787840316.66325,8.026399999856949,linear_drift_corrected,F_sym,260.0,0.3732734787157207,-1.184419914013148,1.720536964709186,64,27-08-26/0/map3-0.2-data-2026.08.27-16.09.07.348.jpk-force-map,27-08-26/0/map3-0.2-data-2026.08.27-16.25.10.504.jpk-force-map
3,0.2,0.19165641955162213,15.5,1787840316.66325,8.026399999856949,linear_drift_corrected,F_history,260.0,-0.08992366692798837,-1.08960545831732,1.759376163320486,64,27-08-26/0/map3-0.2-data-2026.08.27-16.09.07.348.jpk-force-map,27-08-26/0/map3-0.2-data-2026.08.27-16.25.10.504.jpk-force-map
3,0.2,0.19165641955162213,15.5,1787840316.66325,8.026399999856949,linear_drift_corrected,F_sym,265.0,-0.04442796397545512,-0.8325468204816237,1.354232034920988,64,27-08-26/0/map3-0.2-data-2026.08.27-16.09.07.348.jpk-force-map,27-08-26/0/map3-0.2-data-2026.08.27-16.25.10.504.jpk-force-map
3,0.2,0.19165641955162213,15.5,1787840316.66325,8.026399999856949,linear_drift_corrected,F_history,265.0,-0.19355453725086175,-1.3486169401792532,1.511490181779598,64,27-08-26/0/map3-0.2-data-2026.08.27-16.09.07.348.jpk-force-map,27-08-26/0/map3-0.2-data-2026.08.27-16.25.10.504.jpk-force-map
3,0.2,0.19165641955162213,15.5,1787840316.66325,8.026399999856949,linear_drift_corrected,F_sym,270.0,0.007226690576318445,-0.760253354187841,1.3225319184707316,64,27-08-26/0/map3-0.2-data-2026.08.27-16.09.07.348.jpk-force-map,27-08-26/0/map3-0.2-data-2026.08.27-16.25.10.504.jpk-force-map
3,0.2,0.19165641955162213,15.5,1787840316.66325,8.026399999856949,linear_drift_corrected,F_history,270.0,-0.14700746971149342,-1.3701843927837052,1.0076621938233505,64,27-08-26/0/map3-0.2-data-2026.08.27-16.09.07.348.jpk-force-map,27-08-26/0/map3-0.2-data-2026.08.27-16.25.10.504.jpk-force-map
3,0.2,0.19165641955162213,15.5,1787840316.66325,8.026399999856949,linear_drift_corrected,F_sym,275.0,0.41578498753726684,-1.0289721079718877,1.4450214785806184,64,27-08-26/0/map3-0.2-data-2026.08.27-16.09.07.348.jpk-force-map,27-08-26/0/map3-0.2-data-2026.08.27-16.25.10.504.jpk-force-map
3,0.2,0.19165641955162213,15.5,1787840316.66325,8.026399999856949,linear_drift_corrected,F_history,275.0,-0.27175219087035635,-0.7669174325022282,0.8212822864781518,64,27-08-26/0/map3-0.2-data-2026.08.27-16.09.07.348.jpk-force-map,27-08-26/0/map3-0.2-data-2026.08.27-16.25.10.504.jpk-force-map
3,0.2,0.19165641955162213,15.5,1787840316.66325,8.026399999856949,linear_drift_corrected,F_sym,280.0,0.5353569200341973,-0.4397149397523791,1.5578503046313372,64,27-08-26/0/map3-0.2-data-2026.08.27-16.09.07.348.jpk-force-map,27-08-26/0/map3-0.2-data-2026.08.27-16.25.10.504.jpk-force-map
3,0.2,0.19165641955162213,15.5,1787840316.66325,8.026399999856949,linear_drift_corrected,F_history,280.0,-0.10543561069644408,-0.8781919230751962,0.966025108953231,64,27-08-26/0/map3-0.2-data-2026.08.27-16.09.07.348.jpk-force-map,27-08-26/0/map3-0.2-data-2026.08.27-16.25.10.504.jpk-force-map
3,0.2,0.19165641955162213,15.5,1787840316.66325,8.026399999856949,linear_drift_corrected,F_sym,285.0,-0.18588570595210294,-1.217018259058892,1.2690066696083395,64,27-08-26/0/map3-0.2-data-2026.08.27-16.09.07.348.jpk-force-map,27-08-26/0/map3-0.2-data-2026.08.27-16.25.10.504.jpk-force-map
3,0.2,0.19165641955162213,15.5,1787840316.66325,8.026399999856949,linear_drift_corrected,F_history,285.0,0.0545579191591514,-0.8580654813086273,1.0114065749057057,64,27-08-26/0/map3-0.2-data-2026.08.27-16.09.07.348.jpk-force-map,27-08-26/0/map3-0.2-data-2026.08.27-16.25.10.504.jpk-force-map
3,0.2,0.19165641955162213,15.5,1787840316.66325,8.026399999856949,linear_drift_corrected,F_sym,290.0,0.23790067563406334,-1.0311096242917166,1.080868032206312,64,27-08-26/0/map3-0.2-data-2026.08.27-16.09.07.348.jpk-force-map,27-08-26/0/map3-0.2-data-2026.08.27-16.25.10.504.jpk-force-map
3,0.2,0.19165641955162213,15.5,1787840316.66325,8.026399999856949,linear_drift_corrected,F_history,290.0,0.18253290772791336,-0.741737965442368,0.8024450571483858,64,27-08-26/0/map3-0.2-data-2026.08.27-16.09.07.348.jpk-force-map,27-08-26/0/map3-0.2-data-2026.08.27-16.25.10.504.jpk-force-map
3,0.2,0.19165641955162213,15.5,1787840316.66325,8.026399999856949,linear_drift_corrected,F_sym,295.0,-0.21751568592751142,-1.189121932900843,0.5456400690657335,64,27-08-26/0/map3-0.2-data-2026.08.27-16.09.07.348.jpk-force-map,27-08-26/0/map3-0.2-data-2026.08.27-16.25.10.504.jpk-force-map
3,0.2,0.19165641955162213,15.5,1787840316.66325,8.026399999856949,linear_drift_corrected,F_history,295.0,-0.028440184056624573,-0.7760216891531941,1.1069029504111267,64,27-08-26/0/map3-0.2-data-2026.08.27-16.09.07.348.jpk-force-map,27-08-26/0/map3-0.2-data-2026.08.27-16.25.10.504.jpk-force-map
3,0.2,0.19165641955162213,15.5,1787840316.66325,8.026399999856949,linear_drift_corrected,F_sym,300.0,-0.4318411513453051,-1.127255957708837,0.7473028147334608,64,27-08-26/0/map3-0.2-data-2026.08.27-16.09.07.348.jpk-force-map,27-08-26/0/map3-0.2-data-2026.08.27-16.25.10.504.jpk-force-map
3,0.2,0.19165641955162213,15.5,1787840316.66325,8.026399999856949,linear_drift_corrected,F_history,300.0,-0.0753440277702021,-0.6783399614069909,0.8021561729786121,64,27-08-26/0/map3-0.2-data-2026.08.27-16.09.07.348.jpk-force-map,27-08-26/0/map3-0.2-data-2026.08.27-16.25.10.504.jpk-force-map
3,0.2,0.19165641955162213,15.5,1787840316.66325,8.026399999856949,linear_drift_corrected,F_sym,305.0,0.014436719228772155,-1.3769323541307266,1.0497378599433913,64,27-08-26/0/map3-0.2-data-2026.08.27-16.09.07.348.jpk-force-map,27-08-26/0/map3-0.2-data-2026.08.27-16.25.10.504.jpk-force-map
3,0.2,0.19165641955162213,15.5,1787840316.66325,8.026399999856949,linear_drift_corrected,F_history,305.0,0.28009562491886386,-0.5379264115380238,1.305225907224483,64,27-08-26/0/map3-0.2-data-2026.08.27-16.09.07.348.jpk-force-map,27-08-26/0/map3-0.2-data-2026.08.27-16.25.10.504.jpk-force-map
3,0.2,0.19165641955162213,15.5,1787840316.66325,8.026399999856949,linear_drift_corrected,F_sym,310.0,-0.3948661980026893,-1.5908591063280313,0.5863799133458732,64,27-08-26/0/map3-0.2-data-2026.08.27-16.09.07.348.jpk-force-map,27-08-26/0/map3-0.2-data-2026.08.27-16.25.10.504.jpk-force-map
3,0.2,0.19165641955162213,15.5,1787840316.66325,8.026399999856949,linear_drift_corrected,F_history,310.0,0.3646291100973962,-0.6989174773638206,1.278519166158443,64,27-08-26/0/map3-0.2-data-2026.08.27-16.09.07.348.jpk-force-map,27-08-26/0/map3-0.2-data-2026.08.27-16.25.10.504.jpk-force-map
3,0.2,0.19165641955162213,15.5,1787840316.66325,8.026399999856949,linear_drift_corrected,F_sym,315.0,-0.2032255789828875,-1.7434794893690593,0.8982478777507085,64,27-08-26/0/map3-0.2-data-2026.08.27-16.09.07.348.jpk-force-map,27-08-26/0/map3-0.2-data-2026.08.27-16.25.10.504.jpk-force-map
3,0.2,0.19165641955162213,15.5,1787840316.66325,8.026399999856949,linear_drift_corrected,F_history,315.0,-0.18427292746564627,-0.94361065319127,0.8429470753545176,64,27-08-26/0/map3-0.2-data-2026.08.27-16.09.07.348.jpk-force-map,27-08-26/0/map3-0.2-data-2026.08.27-16.25.10.504.jpk-force-map
3,0.2,0.19165641955162213,15.5,1787840316.66325,8.026399999856949,linear_drift_corrected,F_sym,320.0,-0.13004501106875813,-1.2490704141880995,0.6118329757640778,64,27-08-26/0/map3-0.2-data-2026.08.27-16.09.07.348.jpk-force-map,27-08-26/0/map3-0.2-data-2026.08.27-16.25.10.504.jpk-force-map
3,0.2,0.19165641955162213,15.5,1787840316.66325,8.026399999856949,linear_drift_corrected,F_history,320.0,0.3898935478472987,-0.6192122698962127,1.3383290716167235,64,27-08-26/0/map3-0.2-data-2026.08.27-16.09.07.348.jpk-force-map,27-08-26/0/map3-0.2-data-2026.08.27-16.25.10.504.jpk-force-map
3,0.2,0.19165641955162213,15.5,1787840316.66325,8.026399999856949,linear_drift_corrected,F_sym,325.0,-0.10931261690629177,-0.9919073044348573,0.6840871794668938,64,27-08-26/0/map3-0.2-data-2026.08.27-16.09.07.348.jpk-force-map,27-08-26/0/map3-0.2-data-2026.08.27-16.25.10.504.jpk-force-map
3,0.2,0.19165641955162213,15.5,1787840316.66325,8.026399999856949,linear_drift_corrected,F_history,325.0,0.48831137287155435,-0.6135406967244741,1.629784306768597,64,27-08-26/0/map3-0.2-data-2026.08.27-16.09.07.348.jpk-force-map,27-08-26/0/map3-0.2-data-2026.08.27-16.25.10.504.jpk-force-map
3,0.2,0.19165641955162213,15.5,1787840316.66325,8.026399999856949,linear_drift_corrected,F_sym,330.0,-0.43339734260914164,-1.474224882053076,0.5990975223877718,64,27-08-26/0/map3-0.2-data-2026.08.27-16.09.07.348.jpk-force-map,27-08-26/0/map3-0.2-data-2026.08.27-16.25.10.504.jpk-force-map
3,0.2,0.19165641955162213,15.5,1787840316.66325,8.026399999856949,linear_drift_corrected,F_history,330.0,0.21185541107746203,-1.3531820235855665,1.1647312100145197,64,27-08-26/0/map3-0.2-data-2026.08.27-16.09.07.348.jpk-force-map,27-08-26/0/map3-0.2-data-2026.08.27-16.25.10.504.jpk-force-map
