Repository: Yikuan-Yan/AFM2026

# AFM2026

Reproducible analysis code, derived results, quality-control figures and experimental planning for silica colloidal-probe AFM measurements in water–glycerol mixtures at 25.6 °C.

## Repository contents

- `analysis/calibrate_cantilevers.py`: raw thermal-noise and hard-contact calibration workflow.
- `analysis/fit_glycerol_surface_forces.py`: raw reconstruction and silica sphere–plane surface-force fitting.
- `analysis/analyze_velocity_systematics.py`: contact, snap-in, pull-off, raster and acquisition-history diagnostics.
- `analysis/analyze_velocity_joint_fit.py`: same-pixel velocity comparisons, hydrodynamic shape tests and joint PB fits.

File: analysis/palindrome_27_08_26_full_results/palindrome_pair_curves.csv (part 25 of 30)
block,nominal_speed_um_per_s,actual_gap_speed_um_per_s,pair_midpoint_acquisition_order,pair_center_time_epoch_s,pair_half_span_min,baseline_method,quantity,distance_nm,median_pN,q25_pN,q75_pN,paired_pixel_count,early_source,late_source
4,0.2,0.1968899240691211,21.5,1787843272.1430001,19.395675001541772,linear_drift_corrected,F_sym,170.0,3.7601019897723695,0.5919571965000946,6.980144866211693,64,27-08-26/0/map4-0.2-data-2026.08.27-16.47.00.630.jpk-force-map,27-08-26/0/map4-0.2-data-2026.08.27-17.25.48.068.jpk-force-map
4,0.2,0.1968899240691211,21.5,1787843272.1430001,19.395675001541772,linear_drift_corrected,F_history,170.0,-0.07566020818307156,-3.2174880614470576,2.6473147040922647,64,27-08-26/0/map4-0.2-data-2026.08.27-16.47.00.630.jpk-force-map,27-08-26/0/map4-0.2-data-2026.08.27-17.25.48.068.jpk-force-map
4,0.2,0.1968899240691211,21.5,1787843272.1430001,19.395675001541772,linear_drift_corrected,F_sym,175.0,3.1680713641483447,0.08045949606698237,6.072192339232634,64,27-08-26/0/map4-0.2-data-2026.08.27-16.47.00.630.jpk-force-map,27-08-26/0/map4-0.2-data-2026.08.27-17.25.48.068.jpk-force-map
4,0.2,0.1968899240691211,21.5,1787843272.1430001,19.395675001541772,linear_drift_corrected,F_history,175.0,-0.12461635751942901,-3.496628308480586,3.3697279770823783,64,27-08-26/0/map4-0.2-data-2026.08.27-16.47.00.630.jpk-force-map,27-08-26/0/map4-0.2-data-2026.08.27-17.25.48.068.jpk-force-map
4,0.2,0.1968899240691211,21.5,1787843272.1430001,19.395675001541772,linear_drift_corrected,F_sym,180.0,2.862577984980468,0.5401691900438375,5.987745690167695,64,27-08-26/0/map4-0.2-data-2026.08.27-16.47.00.630.jpk-force-map,27-08-26/0/map4-0.2-data-2026.08.27-17.25.48.068.jpk-force-map
4,0.2,0.1968899240691211,21.5,1787843272.1430001,19.395675001541772,linear_drift_corrected,F_history,180.0,0.07247001847969783,-3.496710964478434,2.9380702934903633,64,27-08-26/0/map4-0.2-data-2026.08.27-16.47.00.630.jpk-force-map,27-08-26/0/map4-0.2-data-2026.08.27-17.25.48.068.jpk-force-map
4,0.2,0.1968899240691211,21.5,1787843272.1430001,19.395675001541772,linear_drift_corrected,F_sym,185.0,3.0335371074874002,-0.039347847457551544,5.642150703673582,64,27-08-26/0/map4-0.2-data-2026.08.27-16.47.00.630.jpk-force-map,27-08-26/0/map4-0.2-data-2026.08.27-17.25.48.068.jpk-force-map
4,0.2,0.1968899240691211,21.5,1787843272.1430001,19.395675001541772,linear_drift_corrected,F_history,185.0,0.22889958699777652,-3.348964807574069,2.5195065652984105,64,27-08-26/0/map4-0.2-data-2026.08.27-16.47.00.630.jpk-force-map,27-08-26/0/map4-0.2-data-2026.08.27-17.25.48.068.jpk-force-map
4,0.2,0.1968899240691211,21.5,1787843272.1430001,19.395675001541772,linear_drift_corrected,F_sym,190.0,2.2929923245040094,0.16580273018989977,5.657957257934399,64,27-08-26/0/map4-0.2-data-2026.08.27-16.47.00.630.jpk-force-map,27-08-26/0/map4-0.2-data-2026.08.27-17.25.48.068.jpk-force-map
4,0.2,0.1968899240691211,21.5,1787843272.1430001,19.395675001541772,linear_drift_corrected,F_history,190.0,-0.18319638822546114,-2.8206004353033878,2.1811525456864085,64,27-08-26/0/map4-0.2-data-2026.08.27-16.47.00.630.jpk-force-map,27-08-26/0/map4-0.2-data-2026.08.27-17.25.48.068.jpk-force-map
4,0.2,0.1968899240691211,21.5,1787843272.1430001,19.395675001541772,linear_drift_corrected,F_sym,195.0,2.5902125707493298,0.01048981466071977,5.996178329236546,64,27-08-26/0/map4-0.2-data-2026.08.27-16.47.00.630.jpk-force-map,27-08-26/0/map4-0.2-data-2026.08.27-17.25.48.068.jpk-force-map
4,0.2,0.1968899240691211,21.5,1787843272.1430001,19.395675001541772,linear_drift_corrected,F_history,195.0,0.44352121008418544,-2.8694281655572427,2.911082811885823,64,27-08-26/0/map4-0.2-data-2026.08.27-16.47.00.630.jpk-force-map,27-08-26/0/map4-0.2-data-2026.08.27-17.25.48.068.jpk-force-map
4,0.2,0.1968899240691211,21.5,1787843272.1430001,19.395675001541772,linear_drift_corrected,F_sym,200.0,2.4584531576681994,-0.11755712403057408,4.323595051922809,64,27-08-26/0/map4-0.2-data-2026.08.27-16.47.00.630.jpk-force-map,27-08-26/0/map4-0.2-data-2026.08.27-17.25.48.068.jpk-force-map
4,0.2,0.1968899240691211,21.5,1787843272.1430001,19.395675001541772,linear_drift_corrected,F_history,200.0,0.2566811174561947,-2.6792706388998897,2.604119989008864,64,27-08-26/0/map4-0.2-data-2026.08.27-16.47.00.630.jpk-force-map,27-08-26/0/map4-0.2-data-2026.08.27-17.25.48.068.jpk-force-map
4,0.2,0.1968899240691211,21.5,1787843272.1430001,19.395675001541772,linear_drift_corrected,F_sym,205.0,1.76479536026977,-0.31620644266724374,4.12066343416207,64,27-08-26/0/map4-0.2-data-2026.08.27-16.47.00.630.jpk-force-map,27-08-26/0/map4-0.2-data-2026.08.27-17.25.48.068.jpk-force-map
4,0.2,0.1968899240691211,21.5,1787843272.1430001,19.395675001541772,linear_drift_corrected,F_history,205.0,0.35805644072890713,-2.6860100047980553,1.894064361350089,64,27-08-26/0/map4-0.2-data-2026.08.27-16.47.00.630.jpk-force-map,27-08-26/0/map4-0.2-data-2026.08.27-17.25.48.068.jpk-force-map
4,0.2,0.1968899240691211,21.5,1787843272.1430001,19.395675001541772,linear_drift_corrected,F_sym,210.0,1.9252061963680112,-0.02376930220135265,3.91800792396831,64,27-08-26/0/map4-0.2-data-2026.08.27-16.47.00.630.jpk-force-map,27-08-26/0/map4-0.2-data-2026.08.27-17.25.48.068.jpk-force-map
4,0.2,0.1968899240691211,21.5,1787843272.1430001,19.395675001541772,linear_drift_corrected,F_history,210.0,-0.2875611255018729,-2.1552425268141544,2.2766862792820306,64,27-08-26/0/map4-0.2-data-2026.08.27-16.47.00.630.jpk-force-map,27-08-26/0/map4-0.2-data-2026.08.27-17.25.48.068.jpk-force-map
4,0.2,0.1968899240691211,21.5,1787843272.1430001,19.395675001541772,linear_drift_corrected,F_sym,215.0,1.185886354678093,-0.7874809717982472,3.6716985016745722,64,27-08-26/0/map4-0.2-data-2026.08.27-16.47.00.630.jpk-force-map,27-08-26/0/map4-0.2-data-2026.08.27-17.25.48.068.jpk-force-map
4,0.2,0.1968899240691211,21.5,1787843272.1430001,19.395675001541772,linear_drift_corrected,F_history,215.0,-0.6572030157234618,-2.379809675403786,1.8340051068149255,64,27-08-26/0/map4-0.2-data-2026.08.27-16.47.00.630.jpk-force-map,27-08-26/0/map4-0.2-data-2026.08.27-17.25.48.068.jpk-force-map
4,0.2,0.1968899240691211,21.5,1787843272.1430001,19.395675001541772,linear_drift_corrected,F_sym,220.0,1.6782432042334081,-0.5243238196196924,3.630050113035839,64,27-08-26/0/map4-0.2-data-2026.08.27-16.47.00.630.jpk-force-map,27-08-26/0/map4-0.2-data-2026.08.27-17.25.48.068.jpk-force-map
4,0.2,0.1968899240691211,21.5,1787843272.1430001,19.395675001541772,linear_drift_corrected,F_history,220.0,-0.38845435144477347,-2.638498415657167,1.416444215145369,64,27-08-26/0/map4-0.2-data-2026.08.27-16.47.00.630.jpk-force-map,27-08-26/0/map4-0.2-data-2026.08.27-17.25.48.068.jpk-force-map
4,0.2,0.1968899240691211,21.5,1787843272.1430001,19.395675001541772,linear_drift_corrected,F_sym,225.0,1.9832731239833798,-0.5481121205908277,3.4353017142842988,64,27-08-26/0/map4-0.2-data-2026.08.27-16.47.00.630.jpk-force-map,27-08-26/0/map4-0.2-data-2026.08.27-17.25.48.068.jpk-force-map
4,0.2,0.1968899240691211,21.5,1787843272.1430001,19.395675001541772,linear_drift_corrected,F_history,225.0,-0.4073519868740972,-1.9218431399361662,1.4239859225448113,64,27-08-26/0/map4-0.2-data-2026.08.27-16.47.00.630.jpk-force-map,27-08-26/0/map4-0.2-data-2026.08.27-17.25.48.068.jpk-force-map
4,0.2,0.1968899240691211,21.5,1787843272.1430001,19.395675001541772,linear_drift_corrected,F_sym,230.0,1.187633879257022,-0.40893913173775737,2.838013217535322,64,27-08-26/0/map4-0.2-data-2026.08.27-16.47.00.630.jpk-force-map,27-08-26/0/map4-0.2-data-2026.08.27-17.25.48.068.jpk-force-map
4,0.2,0.1968899240691211,21.5,1787843272.1430001,19.395675001541772,linear_drift_corrected,F_history,230.0,-0.3624599805167324,-1.7820793094282181,1.7276165557646286,64,27-08-26/0/map4-0.2-data-2026.08.27-16.47.00.630.jpk-force-map,27-08-26/0/map4-0.2-data-2026.08.27-17.25.48.068.jpk-force-map
4,0.2,0.1968899240691211,21.5,1787843272.1430001,19.395675001541772,linear_drift_corrected,F_sym,235.0,1.0415670651542928,-0.8649025456600581,2.8961882782857753,64,27-08-26/0/map4-0.2-data-2026.08.27-16.47.00.630.jpk-force-map,27-08-26/0/map4-0.2-data-2026.08.27-17.25.48.068.jpk-force-map
4,0.2,0.1968899240691211,21.5,1787843272.1430001,19.395675001541772,linear_drift_corrected,F_history,235.0,0.15380705619139534,-1.3081706751927102,1.9253438914728778,64,27-08-26/0/map4-0.2-data-2026.08.27-16.47.00.630.jpk-force-map,27-08-26/0/map4-0.2-data-2026.08.27-17.25.48.068.jpk-force-map
4,0.2,0.1968899240691211,21.5,1787843272.1430001,19.395675001541772,linear_drift_corrected,F_sym,240.0,0.7761162601640956,-1.4349264074205221,2.1110485668988197,64,27-08-26/0/map4-0.2-data-2026.08.27-16.47.00.630.jpk-force-map,27-08-26/0/map4-0.2-data-2026.08.27-17.25.48.068.jpk-force-map
4,0.2,0.1968899240691211,21.5,1787843272.1430001,19.395675001541772,linear_drift_corrected,F_history,240.0,-0.26596487045919526,-1.8832920291794852,1.4987236821841583,64,27-08-26/0/map4-0.2-data-2026.08.27-16.47.00.630.jpk-force-map,27-08-26/0/map4-0.2-data-2026.08.27-17.25.48.068.jpk-force-map
4,0.2,0.1968899240691211,21.5,1787843272.1430001,19.395675001541772,linear_drift_corrected,F_sym,245.0,1.2498859439365406,-0.6090690445397421,2.367840497987501,64,27-08-26/0/map4-0.2-data-2026.08.27-16.47.00.630.jpk-force-map,27-08-26/0/map4-0.2-data-2026.08.27-17.25.48.068.jpk-force-map
4,0.2,0.1968899240691211,21.5,1787843272.1430001,19.395675001541772,linear_drift_corrected,F_history,245.0,0.335405216774052,-1.5431800644174924,1.8251928757820277,64,27-08-26/0/map4-0.2-data-2026.08.27-16.47.00.630.jpk-force-map,27-08-26/0/map4-0.2-data-2026.08.27-17.25.48.068.jpk-force-map
4,0.2,0.1968899240691211,21.5,1787843272.1430001,19.395675001541772,linear_drift_corrected,F_sym,250.0,0.08275752254951141,-1.5952841384692156,1.8320805054610227,64,27-08-26/0/map4-0.2-data-2026.08.27-16.47.00.630.jpk-force-map,27-08-26/0/map4-0.2-data-2026.08.27-17.25.48.068.jpk-force-map
4,0.2,0.1968899240691211,21.5,1787843272.1430001,19.395675001541772,linear_drift_corrected,F_history,250.0,-0.10064451959752513,-1.3160618245679665,1.5830942298974096,64,27-08-26/0/map4-0.2-data-2026.08.27-16.47.00.630.jpk-force-map,27-08-26/0/map4-0.2-data-2026.08.27-17.25.48.068.jpk-force-map
4,0.2,0.1968899240691211,21.5,1787843272.1430001,19.395675001541772,linear_drift_corrected,F_sym,255.0,0.6521980952039356,-1.1208803828698668,2.4542820267785617,64,27-08-26/0/map4-0.2-data-2026.08.27-16.47.00.630.jpk-force-map,27-08-26/0/map4-0.2-data-2026.08.27-17.25.48.068.jpk-force-map
4,0.2,0.1968899240691211,21.5,1787843272.1430001,19.395675001541772,linear_drift_corrected,F_history,255.0,-0.26402961501651945,-1.468653669371216,1.3125737095684404,64,27-08-26/0/map4-0.2-data-2026.08.27-16.47.00.630.jpk-force-map,27-08-26/0/map4-0.2-data-2026.08.27-17.25.48.068.jpk-force-map
4,0.2,0.1968899240691211,21.5,1787843272.1430001,19.395675001541772,linear_drift_corrected,F_sym,260.0,0.8460538104688677,-1.6472038604699148,2.0519334966718312,64,27-08-26/0/map4-0.2-data-2026.08.27-16.47.00.630.jpk-force-map,27-08-26/0/map4-0.2-data-2026.08.27-17.25.48.068.jpk-force-map
4,0.2,0.1968899240691211,21.5,1787843272.1430001,19.395675001541772,linear_drift_corrected,F_history,260.0,-0.4905345843635512,-1.4459892064533315,1.3615449239394701,64,27-08-26/0/map4-0.2-data-2026.08.27-16.47.00.630.jpk-force-map,27-08-26/0/map4-0.2-data-2026.08.27-17.25.48.068.jpk-force-map
4,0.2,0.1968899240691211,21.5,1787843272.1430001,19.395675001541772,linear_drift_corrected,F_sym,265.0,0.3616388178387301,-0.8879207148664685,1.5617269087677021,64,27-08-26/0/map4-0.2-data-2026.08.27-16.47.00.630.jpk-force-map,27-08-26/0/map4-0.2-data-2026.08.27-17.25.48.068.jpk-force-map
4,0.2,0.1968899240691211,21.5,1787843272.1430001,19.395675001541772,linear_drift_corrected,F_history,265.0,0.23088289174509924,-0.6435576483613529,1.7158515135955459,64,27-08-26/0/map4-0.2-data-2026.08.27-16.47.00.630.jpk-force-map,27-08-26/0/map4-0.2-data-2026.08.27-17.25.48.068.jpk-force-map
4,0.2,0.1968899240691211,21.5,1787843272.1430001,19.395675001541772,linear_drift_corrected,F_sym,270.0,-0.3243015684608276,-0.9947907484703212,0.8666025068593018,64,27-08-26/0/map4-0.2-data-2026.08.27-16.47.00.630.jpk-force-map,27-08-26/0/map4-0.2-data-2026.08.27-17.25.48.068.jpk-force-map
4,0.2,0.1968899240691211,21.5,1787843272.1430001,19.395675001541772,linear_drift_corrected,F_history,270.0,0.11142424280990043,-1.0353888054961173,1.0457461992409613,64,27-08-26/0/map4-0.2-data-2026.08.27-16.47.00.630.jpk-force-map,27-08-26/0/map4-0.2-data-2026.08.27-17.25.48.068.jpk-force-map
4,0.2,0.1968899240691211,21.5,1787843272.1430001,19.395675001541772,linear_drift_corrected,F_sym,275.0,0.04208579064519327,-0.8582686309574077,1.269145230496145,64,27-08-26/0/map4-0.2-data-2026.08.27-16.47.00.630.jpk-force-map,27-08-26/0/map4-0.2-data-2026.08.27-17.25.48.068.jpk-force-map
4,0.2,0.1968899240691211,21.5,1787843272.1430001,19.395675001541772,linear_drift_corrected,F_history,275.0,-0.07317943961585258,-1.3879243644711812,0.6907800114218586,64,27-08-26/0/map4-0.2-data-2026.08.27-16.47.00.630.jpk-force-map,27-08-26/0/map4-0.2-data-2026.08.27-17.25.48.068.jpk-force-map
4,0.2,0.1968899240691211,21.5,1787843272.1430001,19.395675001541772,linear_drift_corrected,F_sym,280.0,0.04009543852671277,-1.147154882773024,0.8245308338166062,64,27-08-26/0/map4-0.2-data-2026.08.27-16.47.00.630.jpk-force-map,27-08-26/0/map4-0.2-data-2026.08.27-17.25.48.068.jpk-force-map
4,0.2,0.1968899240691211,21.5,1787843272.1430001,19.395675001541772,linear_drift_corrected,F_history,280.0,0.24747728120466173,-0.8382210599711627,1.2930258091545705,64,27-08-26/0/map4-0.2-data-2026.08.27-16.47.00.630.jpk-force-map,27-08-26/0/map4-0.2-data-2026.08.27-17.25.48.068.jpk-force-map
4,0.2,0.1968899240691211,21.5,1787843272.1430001,19.395675001541772,linear_drift_corrected,F_sym,285.0,0.12408568411196713,-0.7301379672038442,1.0345566190102131,64,27-08-26/0/map4-0.2-data-2026.08.27-16.47.00.630.jpk-force-map,27-08-26/0/map4-0.2-data-2026.08.27-17.25.48.068.jpk-force-map
4,0.2,0.1968899240691211,21.5,1787843272.1430001,19.395675001541772,linear_drift_corrected,F_history,285.0,-0.1401298848183416,-1.0796318534252096,1.017281254879534,64,27-08-26/0/map4-0.2-data-2026.08.27-16.47.00.630.jpk-force-map,27-08-26/0/map4-0.2-data-2026.08.27-17.25.48.068.jpk-force-map
4,0.2,0.1968899240691211,21.5,1787843272.1430001,19.395675001541772,linear_drift_corrected,F_sym,290.0,0.09332002335621573,-0.6596273512808521,0.901779586132876,64,27-08-26/0/map4-0.2-data-2026.08.27-16.47.00.630.jpk-force-map,27-08-26/0/map4-0.2-data-2026.08.27-17.25.48.068.jpk-force-map
4,0.2,0.1968899240691211,21.5,1787843272.1430001,19.395675001541772,linear_drift_corrected,F_history,290.0,0.2902229893246603,-1.2598122203882558,1.4930016406846085,64,27-08-26/0/map4-0.2-data-2026.08.27-16.47.00.630.jpk-force-map,27-08-26/0/map4-0.2-data-2026.08.27-17.25.48.068.jpk-force-map
4,0.2,0.1968899240691211,21.5,1787843272.1430001,19.395675001541772,linear_drift_corrected,F_sym,295.0,0.1402478588689433,-0.8282768851208058,0.939316261503573,64,27-08-26/0/map4-0.2-data-2026.08.27-16.47.00.630.jpk-force-map,27-08-26/0/map4-0.2-data-2026.08.27-17.25.48.068.jpk-force-map
4,0.2,0.1968899240691211,21.5,1787843272.1430001,19.395675001541772,linear_drift_corrected,F_history,295.0,0.03992445538689905,-1.0094835000199687,0.8833899877939939,64,27-08-26/0/map4-0.2-data-2026.08.27-16.47.00.630.jpk-force-map,27-08-26/0/map4-0.2-data-2026.08.27-17.25.48.068.jpk-force-map
4,0.2,0.1968899240691211,21.5,1787843272.1430001,19.395675001541772,linear_drift_corrected,F_sym,300.0,0.06073378557881412,-1.4355452937643443,0.9191282610070508,64,27-08-26/0/map4-0.2-data-2026.08.27-16.47.00.630.jpk-force-map,27-08-26/0/map4-0.2-data-2026.08.27-17.25.48.068.jpk-force-map
4,0.2,0.1968899240691211,21.5,1787843272.1430001,19.395675001541772,linear_drift_corrected,F_history,300.0,-0.10659018019015123,-1.6916898730237275,0.9856632518731758,64,27-08-26/0/map4-0.2-data-2026.08.27-16.47.00.630.jpk-force-map,27-08-26/0/map4-0.2-data-2026.08.27-17.25.48.068.jpk-force-map
4,0.2,0.1968899240691211,21.5,1787843272.1430001,19.395675001541772,linear_drift_corrected,F_sym,305.0,-0.028494459480320228,-0.9843767439997542,0.7009108141708222,64,27-08-26/0/map4-0.2-data-2026.08.27-16.47.00.630.jpk-force-map,27-08-26/0/map4-0.2-data-2026.08.27-17.25.48.068.jpk-force-map
4,0.2,0.1968899240691211,21.5,1787843272.1430001,19.395675001541772,linear_drift_corrected,F_history,305.0,-0.08313938729807577,-0.9907689499109327,0.7673482555497085,64,27-08-26/0/map4-0.2-data-2026.08.27-16.47.00.630.jpk-force-map,27-08-26/0/map4-0.2-data-2026.08.27-17.25.48.068.jpk-force-map
4,0.2,0.1968899240691211,21.5,1787843272.1430001,19.395675001541772,linear_drift_corrected,F_sym,310.0,-0.12154135701495539,-0.9847748430576138,0.7054273424311497,64,27-08-26/0/map4-0.2-data-2026.08.27-16.47.00.630.jpk-force-map,27-08-26/0/map4-0.2-data-2026.08.27-17.25.48.068.jpk-force-map
4,0.2,0.1968899240691211,21.5,1787843272.1430001,19.395675001541772,linear_drift_corrected,F_history,310.0,-0.2206776671209268,-1.1862465609498436,0.8565068247850094,64,27-08-26/0/map4-0.2-data-2026.08.27-16.47.00.630.jpk-force-map,27-08-26/0/map4-0.2-data-2026.08.27-17.25.48.068.jpk-force-map
4,0.2,0.1968899240691211,21.5,1787843272.1430001,19.395675001541772,linear_drift_corrected,F_sym,315.0,-0.458492071157782,-1.2412888551531553,0.6641242220018573,64,27-08-26/0/map4-0.2-data-2026.08.27-16.47.00.630.jpk-force-map,27-08-26/0/map4-0.2-data-2026.08.27-17.25.48.068.jpk-force-map
4,0.2,0.1968899240691211,21.5,1787843272.1430001,19.395675001541772,linear_drift_corrected,F_history,315.0,-0.32309016665201884,-1.2424619404154185,0.9458672242769656,64,27-08-26/0/map4-0.2-data-2026.08.27-16.47.00.630.jpk-force-map,27-08-26/0/map4-0.2-data-2026.08.27-17.25.48.068.jpk-force-map
4,0.2,0.1968899240691211,21.5,1787843272.1430001,19.395675001541772,linear_drift_corrected,F_sym,320.0,-0.08396113479288991,-1.244456699856865,0.8764206882654095,64,27-08-26/0/map4-0.2-data-2026.08.27-16.47.00.630.jpk-force-map,27-08-26/0/map4-0.2-data-2026.08.27-17.25.48.068.jpk-force-map
4,0.2,0.1968899240691211,21.5,1787843272.1430001,19.395675001541772,linear_drift_corrected,F_history,320.0,-0.4160183461840565,-1.1050058338368351,1.113168104914249,64,27-08-26/0/map4-0.2-data-2026.08.27-16.47.00.630.jpk-force-map,27-08-26/0/map4-0.2-data-2026.08.27-17.25.48.068.jpk-force-map
4,0.2,0.1968899240691211,21.5,1787843272.1430001,19.395675001541772,linear_drift_corrected,F_sym,325.0,0.2840843007207557,-0.5558123754815671,1.0759059555559407,64,27-08-26/0/map4-0.2-data-2026.08.27-16.47.00.630.jpk-force-map,27-08-26/0/map4-0.2-data-2026.08.27-17.25.48.068.jpk-force-map
4,0.2,0.1968899240691211,21.5,1787843272.1430001,19.395675001541772,linear_drift_corrected,F_history,325.0,0.3239463009165243,-0.7247964777438134,1.1362904006137025,64,27-08-26/0/map4-0.2-data-2026.08.27-16.47.00.630.jpk-force-map,27-08-26/0/map4-0.2-data-2026.08.27-17.25.48.068.jpk-force-map
4,0.2,0.1968899240691211,21.5,1787843272.1430001,19.395675001541772,linear_drift_corrected,F_sym,330.0,-0.1421323002865241,-0.9138045214769287,0.68728464920768,64,27-08-26/0/map4-0.2-data-2026.08.27-16.47.00.630.jpk-force-map,27-08-26/0/map4-0.2-data-2026.08.27-17.25.48.068.jpk-force-map
4,0.2,0.1968899240691211,21.5,1787843272.1430001,19.395675001541772,linear_drift_corrected,F_history,330.0,0.2862887491180948,-1.1666148934492055,1.0103211520379436,64,27-08-26/0/map4-0.2-data-2026.08.27-16.47.00.630.jpk-force-map,27-08-26/0/map4-0.2-data-2026.08.27-17.25.48.068.jpk-force-map
4,0.2,0.1968899240691211,21.5,1787843272.1430001,19.395675001541772,linear_drift_corrected,F_sym,335.0,0.057612747886798654,-1.1093369264836122,0.7823892653803228,64,27-08-26/0/map4-0.2-data-2026.08.27-16.47.00.630.jpk-force-map,27-08-26/0/map4-0.2-data-2026.08.27-17.25.48.068.jpk-force-map
4,0.2,0.1968899240691211,21.5,1787843272.1430001,19.395675001541772,linear_drift_corrected,F_history,335.0,0.11625051118256824,-0.8074195070111712,0.7736871106397969,64,27-08-26/0/map4-0.2-data-2026.08.27-16.47.00.630.jpk-force-map,27-08-26/0/map4-0.2-data-2026.08.27-17.25.48.068.jpk-force-map
4,0.2,0.1968899240691211,21.5,1787843272.1430001,19.395675001541772,linear_drift_corrected,F_sym,340.0,-0.3902212818659233,-1.328757287513756,1.3117537465020277,64,27-08-26/0/map4-0.2-data-2026.08.27-16.47.00.630.jpk-force-map,27-08-26/0/map4-0.2-data-2026.08.27-17.25.48.068.jpk-force-map
4,0.2,0.1968899240691211,21.5,1787843272.1430001,19.395675001541772,linear_drift_corrected,F_history,340.0,0.011619871680058569,-1.1641841544536877,1.0418416196458467,64,27-08-26/0/map4-0.2-data-2026.08.27-16.47.00.630.jpk-force-map,27-08-26/0/map4-0.2-data-2026.08.27-17.25.48.068.jpk-force-map
4,0.2,0.1968899240691211,21.5,1787843272.1430001,19.395675001541772,linear_drift_corrected,F_sym,345.0,-0.02377786499886511,-1.1634570195338916,0.8539484830938873,64,27-08-26/0/map4-0.2-data-2026.08.27-16.47.00.630.jpk-force-map,27-08-26/0/map4-0.2-data-2026.08.27-17.25.48.068.jpk-force-map
4,0.2,0.1968899240691211,21.5,1787843272.1430001,19.395675001541772,linear_drift_corrected,F_history,345.0,0.09331424857345907,-0.7012154279445955,1.1489008597054027,64,27-08-26/0/map4-0.2-data-2026.08.27-16.47.00.630.jpk-force-map,27-08-26/0/map4-0.2-data-2026.08.27-17.25.48.068.jpk-force-map
4,0.2,0.1968899240691211,21.5,1787843272.1430001,19.395675001541772,linear_drift_corrected,F_sym,350.0,0.08204947850930099,-0.8734172319215501,1.2545075574601599,64,27-08-26/0/map4-0.2-data-2026.08.27-16.47.00.630.jpk-force-map,27-08-26/0/map4-0.2-data-2026.08.27-17.25.48.068.jpk-force-map
4,0.2,0.1968899240691211,21.5,1787843272.1430001,19.395675001541772,linear_drift_corrected,F_history,350.0,0.20569571898323152,-0.5764045097686197,1.210011814226385,64,27-08-26/0/map4-0.2-data-2026.08.27-16.47.00.630.jpk-force-map,27-08-26/0/map4-0.2-data-2026.08.27-17.25.48.068.jpk-force-map
4,0.2,0.1968899240691211,21.5,1787843272.1430001,19.395675001541772,linear_drift_corrected,F_sym,355.0,-0.13331226527493645,-1.212358668936818,0.6754887524845639,64,27-08-26/0/map4-0.2-data-2026.08.27-16.47.00.630.jpk-force-map,27-08-26/0/map4-0.2-data-2026.08.27-17.25.48.068.jpk-force-map
4,0.2,0.1968899240691211,21.5,1787843272.1430001,19.395675001541772,linear_drift_corrected,F_history,355.0,-0.1661819216693554,-1.0243102269823383,0.7303072057354295,64,27-08-26/0/map4-0.2-data-2026.08.27-16.47.00.630.jpk-force-map,27-08-26/0/map4-0.2-data-2026.08.27-17.25.48.068.jpk-force-map
4,0.2,0.1968899240691211,21.5,1787843272.1430001,19.395675001541772,linear_drift_corrected,F_sym,360.0,0.16661347869194,-0.8149638472399354,1.1347398381375555,63,27-08-26/0/map4-0.2-data-2026.08.27-16.47.00.630.jpk-force-map,27-08-26/0/map4-0.2-data-2026.08.27-17.25.48.068.jpk-force-map
4,0.2,0.1968899240691211,21.5,1787843272.1430001,19.395675001541772,linear_drift_corrected,F_history,360.0,0.12361226070057407,-1.462306288334074,0.9803085613419862,63,27-08-26/0/map4-0.2-data-2026.08.27-16.47.00.630.jpk-force-map,27-08-26/0/map4-0.2-data-2026.08.27-17.25.48.068.jpk-force-map
4,0.2,0.1968899240691211,21.5,1787843272.1430001,19.395675001541772,linear_drift_corrected,F_sym,365.0,0.8023877536910885,-0.8344358523404075,1.6794072227281722,61,27-08-26/0/map4-0.2-data-2026.08.27-16.47.00.630.jpk-force-map,27-08-26/0/map4-0.2-data-2026.08.27-17.25.48.068.jpk-force-map
4,0.2,0.1968899240691211,21.5,1787843272.1430001,19.395675001541772,linear_drift_corrected,F_history,365.0,-0.012668206901100931,-1.5072598219731197,1.1107783188624114,61,27-08-26/0/map4-0.2-data-2026.08.27-16.47.00.630.jpk-force-map,27-08-26/0/map4-0.2-data-2026.08.27-17.25.48.068.jpk-force-map
4,0.2,0.1968899240691211,21.5,1787843272.1430001,19.395675001541772,linear_drift_corrected,F_sym,370.0,1.3733552407134528,-1.2347309896682657,2.552424322841957,36,27-08-26/0/map4-0.2-data-2026.08.27-16.47.00.630.jpk-force-map,27-08-26/0/map4-0.2-data-2026.08.27-17.25.48.068.jpk-force-map
4,0.2,0.1968899240691211,21.5,1787843272.1430001,19.395675001541772,linear_drift_corrected,F_history,370.0,-0.011539455982986835,-2.0895690496008728,1.659059015139762,36,27-08-26/0/map4-0.2-data-2026.08.27-16.47.00.630.jpk-force-map,27-08-26/0/map4-0.2-data-2026.08.27-17.25.48.068.jpk-force-map
4,0.2,0.1968899240691211,21.5,1787843272.1430001,19.395675001541772,far_constant_referenced,F_sym,5.0,6574.42640476825,6299.7501348988735,6722.299718129152,64,27-08-26/0/map4-0.2-data-2026.08.27-16.47.00.630.jpk-force-map,27-08-26/0/map4-0.2-data-2026.08.27-17.25.48.068.jpk-force-map
4,0.2,0.1968899240691211,21.5,1787843272.1430001,19.395675001541772,far_constant_referenced,F_history,5.0,-412.15649458254757,-570.4230866321567,-163.63300182854073,64,27-08-26/0/map4-0.2-data-2026.08.27-16.47.00.630.jpk-force-map,27-08-26/0/map4-0.2-data-2026.08.27-17.25.48.068.jpk-force-map
4,0.2,0.1968899240691211,21.5,1787843272.1430001,19.395675001541772,far_constant_referenced,F_sym,10.0,3949.9242110935943,3818.996631939359,4083.6088126947006,64,27-08-26/0/map4-0.2-data-2026.08.27-16.47.00.630.jpk-force-map,27-08-26/0/map4-0.2-data-2026.08.27-17.25.48.068.jpk-force-map
4,0.2,0.1968899240691211,21.5,1787843272.1430001,19.395675001541772,far_constant_referenced,F_history,10.0,-413.54789147505744,-505.84041907667745,-251.99566315339882,64,27-08-26/0/map4-0.2-data-2026.08.27-16.47.00.630.jpk-force-map,27-08-26/0/map4-0.2-data-2026.08.27-17.25.48.068.jpk-force-map
4,0.2,0.1968899240691211,21.5,1787843272.1430001,19.395675001541772,far_constant_referenced,F_sym,15.0,2544.338348486372,2457.053923248026,2629.822515547212,64,27-08-26/0/map4-0.2-data-2026.08.27-16.47.00.630.jpk-force-map,27-08-26/0/map4-0.2-data-2026.08.27-17.25.48.068.jpk-force-map
4,0.2,0.1968899240691211,21.5,1787843272.1430001,19.395675001541772,far_constant_referenced,F_history,15.0,-391.7113576983255,-446.335762239588,-323.81328573334486,64,27-08-26/0/map4-0.2-data-2026.08.27-16.47.00.630.jpk-force-map,27-08-26/0/map4-0.2-data-2026.08.27-17.25.48.068.jpk-force-map
4,0.2,0.1968899240691211,21.5,1787843272.1430001,19.395675001541772,far_constant_referenced,F_sym,20.0,1713.513759644037,1666.8260928541588,1756.1836454194427,64,27-08-26/0/map4-0.2-data-2026.08.27-16.47.00.630.jpk-force-map,27-08-26/0/map4-0.2-data-2026.08.27-17.25.48.068.jpk-force-map
4,0.2,0.1968899240691211,21.5,1787843272.1430001,19.395675001541772,far_constant_referenced,F_history,20.0,-351.0665515459058,-391.6104162455018,-312.3224045947871,64,27-08-26/0/map4-0.2-data-2026.08.27-16.47.00.630.jpk-force-map,27-08-26/0/map4-0.2-data-2026.08.27-17.25.48.068.jpk-force-map
4,0.2,0.1968899240691211,21.5,1787843272.1430001,19.395675001541772,far_constant_referenced,F_sym,25.0,1181.9409964508668,1146.6010505558706,1219.9576041838695,64,27-08-26/0/map4-0.2-data-2026.08.27-16.47.00.630.jpk-force-map,27-08-26/0/map4-0.2-data-2026.08.27-17.25.48.068.jpk-force-map
4,0.2,0.1968899240691211,21.5,1787843272.1430001,19.395675001541772,far_constant_referenced,F_history,25.0,-312.1391100722278,-336.4558419185612,-281.5413546724751,64,27-08-26/0/map4-0.2-data-2026.08.27-16.47.00.630.jpk-force-map,27-08-26/0/map4-0.2-data-2026.08.27-17.25.48.068.jpk-force-map
4,0.2,0.1968899240691211,21.5,1787843272.1430001,19.395675001541772,far_constant_referenced,F_sym,30.0,830.4896356811485,810.5358883456851,853.628532152548,64,27-08-26/0/map4-0.2-data-2026.08.27-16.47.00.630.jpk-force-map,27-08-26/0/map4-0.2-data-2026.08.27-17.25.48.068.jpk-force-map
4,0.2,0.1968899240691211,21.5,1787843272.1430001,19.395675001541772,far_constant_referenced,F_history,30.0,-264.80582954177123,-284.7419357296426,-248.98468657311383,64,27-08-26/0/map4-0.2-data-2026.08.27-16.47.00.630.jpk-force-map,27-08-26/0/map4-0.2-data-2026.08.27-17.25.48.068.jpk-force-map
4,0.2,0.1968899240691211,21.5,1787843272.1430001,19.395675001541772,far_constant_referenced,F_sym,35.0,589.5663329547638,573.6590806376796,610.3641710458138,64,27-08-26/0/map4-0.2-data-2026.08.27-16.47.00.630.jpk-force-map,27-08-26/0/map4-0.2-data-2026.08.27-17.25.48.068.jpk-force-map
4,0.2,0.1968899240691211,21.5,1787843272.1430001,19.395675001541772,far_constant_referenced,F_history,35.0,-223.0904572379057,-237.9787365594779,-208.91236104832348,64,27-08-26/0/map4-0.2-data-2026.08.27-16.47.00.630.jpk-force-map,27-08-26/0/map4-0.2-data-2026.08.27-17.25.48.068.jpk-force-map
4,0.2,0.1968899240691211,21.5,1787843272.1430001,19.395675001541772,far_constant_referenced,F_sym,40.0,424.61490403019695,409.7918473658957,437.75467570788044,64,27-08-26/0/map4-0.2-data-2026.08.27-16.47.00.630.jpk-force-map,27-08-26/0/map4-0.2-data-2026.08.27-17.25.48.068.jpk-force-map
4,0.2,0.1968899240691211,21.5,1787843272.1430001,19.395675001541772,far_constant_referenced,F_history,40.0,-183.38144849015725,-195.74816019689268,-173.39083396895296,64,27-08-26/0/map4-0.2-data-2026.08.27-16.47.00.630.jpk-force-map,27-08-26/0/map4-0.2-data-2026.08.27-17.25.48.068.jpk-force-map
4,0.2,0.1968899240691211,21.5,1787843272.1430001,19.395675001541772,far_constant_referenced,F_sym,45.0,306.7347841489451,296.96282661902075,317.89603624306966,64,27-08-26/0/map4-0.2-data-2026.08.27-16.47.00.630.jpk-force-map,27-08-26/0/map4-0.2-data-2026.08.27-17.25.48.068.jpk-force-map
4,0.2,0.1968899240691211,21.5,1787843272.1430001,19.395675001541772,far_constant_referenced,F_history,45.0,-147.6924240444612,-155.23349648120688,-142.32822349189126,64,27-08-26/0/map4-0.2-data-2026.08.27-16.47.00.630.jpk-force-map,27-08-26/0/map4-0.2-data-2026.08.27-17.25.48.068.jpk-force-map
4,0.2,0.1968899240691211,21.5,1787843272.1430001,19.395675001541772,far_constant_referenced,F_sym,50.0,221.3993776018301,215.9587805764043,231.2580413276258,64,27-08-26/0/map4-0.2-data-2026.08.27-16.47.00.630.jpk-force-map,27-08-26/0/map4-0.2-data-2026.08.27-17.25.48.068.jpk-force-map
4,0.2,0.1968899240691211,21.5,1787843272.1430001,19.395675001541772,far_constant_referenced,F_history,50.0,-120.23311817987616,-125.56776142170263,-111.0680921434887,64,27-08-26/0/map4-0.2-data-2026.08.27-16.47.00.630.jpk-force-map,27-08-26/0/map4-0.2-data-2026.08.27-17.25.48.068.jpk-force-map
4,0.2,0.1968899240691211,21.5,1787843272.1430001,19.395675001541772,far_constant_referenced,F_sym,55.0,163.95287642593863,157.69472608576655,168.64740820735662,64,27-08-26/0/map4-0.2-data-2026.08.27-16.47.00.630.jpk-force-map,27-08-26/0/map4-0.2-data-2026.08.27-17.25.48.068.jpk-force-map
4,0.2,0.1968899240691211,21.5,1787843272.1430001,19.395675001541772,far_constant_referenced,F_history,55.0,-92.55683302951351,-97.35485103121565,-88.4751744915622,64,27-08-26/0/map4-0.2-data-2026.08.27-16.47.00.630.jpk-force-map,27-08-26/0/map4-0.2-data-2026.08.27-17.25.48.068.jpk-force-map
4,0.2,0.1968899240691211,21.5,1787843272.1430001,19.395675001541772,far_constant_referenced,F_sym,60.0,119.96334907388663,114.77781079505527,124.70251376044608,64,27-08-26/0/map4-0.2-data-2026.08.27-16.47.00.630.jpk-force-map,27-08-26/0/map4-0.2-data-2026.08.27-17.25.48.068.jpk-force-map
4,0.2,0.1968899240691211,21.5,1787843272.1430001,19.395675001541772,far_constant_referenced,F_history,60.0,-72.17641103682693,-74.88915690538886,-68.93495632259854,64,27-08-26/0/map4-0.2-data-2026.08.27-16.47.00.630.jpk-force-map,27-08-26/0/map4-0.2-data-2026.08.27-17.25.48.068.jpk-force-map
4,0.2,0.1968899240691211,21.5,1787843272.1430001,19.395675001541772,far_constant_referenced,F_sym,65.0,89.0836738231614,85.04543964851209,91.94771606473809,64,27-08-26/0/map4-0.2-data-2026.08.27-16.47.00.630.jpk-force-map,27-08-26/0/map4-0.2-data-2026.08.27-17.25.48.068.jpk-force-map
4,0.2,0.1968899240691211,21.5,1787843272.1430001,19.395675001541772,far_constant_referenced,F_history,65.0,-55.526499366373955,-57.9704679052969,-52.130455225322464,64,27-08-26/0/map4-0.2-data-2026.08.27-16.47.00.630.jpk-force-map,27-08-26/0/map4-0.2-data-2026.08.27-17.25.48.068.jpk-force-map
4,0.2,0.1968899240691211,21.5,1787843272.1430001,19.395675001541772,far_constant_referenced,F_sym,70.0,65.99610623196119,63.0758415550206,69.531016878359,64,27-08-26/0/map4-0.2-data-2026.08.27-16.47.00.630.jpk-force-map,27-08-26/0/map4-0.2-data-2026.08.27-17.25.48.068.jpk-force-map
4,0.2,0.1968899240691211,21.5,1787843272.1430001,19.395675001541772,far_constant_referenced,F_history,70.0,-41.52660222564913,-44.52431453960028,-38.94045631122948,64,27-08-26/0/map4-0.2-data-2026.08.27-16.47.00.630.jpk-force-map,27-08-26/0/map4-0.2-data-2026.08.27-17.25.48.068.jpk-force-map
4,0.2,0.1968899240691211,21.5,1787843272.1430001,19.395675001541772,far_constant_referenced,F_sym,75.0,50.253289839834075,46.31307820737331,53.62876501448869,64,27-08-26/0/map4-0.2-data-2026.08.27-16.47.00.630.jpk-force-map,27-08-26/0/map4-0.2-data-2026.08.27-17.25.48.068.jpk-force-map
4,0.2,0.1968899240691211,21.5,1787843272.1430001,19.395675001541772,far_constant_referenced,F_history,75.0,-31.93418293959297,-33.780719064450786,-28.793060953183048,64,27-08-26/0/map4-0.2-data-2026.08.27-16.47.00.630.jpk-force-map,27-08-26/0/map4-0.2-data-2026.08.27-17.25.48.068.jpk-force-map
4,0.2,0.1968899240691211,21.5,1787843272.1430001,19.395675001541772,far_constant_referenced,F_sym,80.0,38.84692942590921,35.61470951541975,41.27727737166494,64,27-08-26/0/map4-0.2-data-2026.08.27-16.47.00.630.jpk-force-map,27-08-26/0/map4-0.2-data-2026.08.27-17.25.48.068.jpk-force-map
4,0.2,0.1968899240691211,21.5,1787843272.1430001,19.395675001541772,far_constant_referenced,F_history,80.0,-23.342501623403443,-25.654997438750815,-20.09861497854461,64,27-08-26/0/map4-0.2-data-2026.08.27-16.47.00.630.jpk-force-map,27-08-26/0/map4-0.2-data-2026.08.27-17.25.48.068.jpk-force-map
4,0.2,0.1968899240691211,21.5,1787843272.1430001,19.395675001541772,far_constant_referenced,F_sym,85.0,29.14164955448755,27.35459031672918,32.442450502643176,64,27-08-26/0/map4-0.2-data-2026.08.27-16.47.00.630.jpk-force-map,27-08-26/0/map4-0.2-data-2026.08.27-17.25.48.068.jpk-force-map
4,0.2,0.1968899240691211,21.5,1787843272.1430001,19.395675001541772,far_constant_referenced,F_history,85.0,-17.357285759247805,-19.761713897340638,-14.38729270346321,64,27-08-26/0/map4-0.2-data-2026.08.27-16.47.00.630.jpk-force-map,27-08-26/0/map4-0.2-data-2026.08.27-17.25.48.068.jpk-force-map
4,0.2,0.1968899240691211,21.5,1787843272.1430001,19.395675001541772,far_constant_referenced,F_sym,90.0,23.140856268977913,20.869343978130985,25.418800259148757,64,27-08-26/0/map4-0.2-data-2026.08.27-16.47.00.630.jpk-force-map,27-08-26/0/map4-0.2-data-2026.08.27-17.25.48.068.jpk-force-map
4,0.2,0.1968899240691211,21.5,1787843272.1430001,19.395675001541772,far_constant_referenced,F_history,90.0,-11.963388334591624,-14.291464540683883,-9.745307252255408,64,27-08-26/0/map4-0.2-data-2026.08.27-16.47.00.630.jpk-force-map,27-08-26/0/map4-0.2-data-2026.08.27-17.25.48.068.jpk-force-map
4,0.2,0.1968899240691211,21.5,1787843272.1430001,19.395675001541772,far_constant_referenced,F_sym,95.0,18.571849522425246,16.23416140003088,20.457284659814434,64,27-08-26/0/map4-0.2-data-2026.08.27-16.47.00.630.jpk-force-map,27-08-26/0/map4-0.2-data-2026.08.27-17.25.48.068.jpk-force-map
4,0.2,0.1968899240691211,21.5,1787843272.1430001,19.395675001541772,far_constant_referenced,F_history,95.0,-8.968716676276854,-10.708221128868288,-6.591410948905896,64,27-08-26/0/map4-0.2-data-2026.08.27-16.47.00.630.jpk-force-map,27-08-26/0/map4-0.2-data-2026.08.27-17.25.48.068.jpk-force-map
4,0.2,0.1968899240691211,21.5,1787843272.1430001,19.395675001541772,far_constant_referenced,F_sym,100.0,15.128111034863952,13.344327034572583,16.990444315955873,64,27-08-26/0/map4-0.2-data-2026.08.27-16.47.00.630.jpk-force-map,27-08-26/0/map4-0.2-data-2026.08.27-17.25.48.068.jpk-force-map
4,0.2,0.1968899240691211,21.5,1787843272.1430001,19.395675001541772,far_constant_referenced,F_history,100.0,-6.062835725802,-8.450219563747506,-3.3554228821640395,64,27-08-26/0/map4-0.2-data-2026.08.27-16.47.00.630.jpk-force-map,27-08-26/0/map4-0.2-data-2026.08.27-17.25.48.068.jpk-force-map
4,0.2,0.1968899240691211,21.5,1787843272.1430001,19.395675001541772,far_constant_referenced,F_sym,105.0,12.898205840474386,11.140472301017848,14.986551292543043,64,27-08-26/0/map4-0.2-data-2026.08.27-16.47.00.630.jpk-force-map,27-08-26/0/map4-0.2-data-2026.08.27-17.25.48.068.jpk-force-map
4,0.2,0.1968899240691211,21.5,1787843272.1430001,19.395675001541772,far_constant_referenced,F_history,105.0,-3.722249478504464,-5.482423856762345,-1.696335456852616,64,27-08-26/0/map4-0.2-data-2026.08.27-16.47.00.630.jpk-force-map,27-08-26/0/map4-0.2-data-2026.08.27-17.25.48.068.jpk-force-map
4,0.2,0.1968899240691211,21.5,1787843272.1430001,19.395675001541772,far_constant_referenced,F_sym,110.0,10.606044409692677,8.497661512084216,12.507674601611733,64,27-08-26/0/map4-0.2-data-2026.08.27-16.47.00.630.jpk-force-map,27-08-26/0/map4-0.2-data-2026.08.27-17.25.48.068.jpk-force-map
4,0.2,0.1968899240691211,21.5,1787843272.1430001,19.395675001541772,far_constant_referenced,F_history,110.0,-2.32671325595824,-3.547352391627343,-0.631719963507678,64,27-08-26/0/map4-0.2-data-2026.08.27-16.47.00.630.jpk-force-map,27-08-26/0/map4-0.2-data-2026.08.27-17.25.48.068.jpk-force-map
4,0.2,0.1968899240691211,21.5,1787843272.1430001,19.395675001541772,far_constant_referenced,F_sym,115.0,8.963852815014913,7.16975018353713,11.084039038944585,64,27-08-26/0/map4-0.2-data-2026.08.27-16.47.00.630.jpk-force-map,27-08-26/0/map4-0.2-data-2026.08.27-17.25.48.068.jpk-force-map
4,0.2,0.1968899240691211,21.5,1787843272.1430001,19.395675001541772,far_constant_referenced,F_history,115.0,-1.699601786149123,-3.4172099548928196,1.0136280930263428,64,27-08-26/0/map4-0.2-data-2026.08.27-16.47.00.630.jpk-force-map,27-08-26/0/map4-0.2-data-2026.08.27-17.25.48.068.jpk-force-map
4,0.2,0.1968899240691211,21.5,1787843272.1430001,19.395675001541772,far_constant_referenced,F_sym,120.0,8.521859073391003,6.56479333452949,11.181348927468813,64,27-08-26/0/map4-0.2-data-2026.08.27-16.47.00.630.jpk-force-map,27-08-26/0/map4-0.2-data-2026.08.27-17.25.48.068.jpk-force-map
4,0.2,0.1968899240691211,21.5,1787843272.1430001,19.395675001541772,far_constant_referenced,F_history,120.0,-0.7392534627291083,-2.600375232591305,1.552916876223211,64,27-08-26/0/map4-0.2-data-2026.08.27-16.47.00.630.jpk-force-map,27-08-26/0/map4-0.2-data-2026.08.27-17.25.48.068.jpk-force-map
4,0.2,0.1968899240691211,21.5,1787843272.1430001,19.395675001541772,far_constant_referenced,F_sym,125.0,7.626213763944632,5.799367665964245,9.537797352047692,64,27-08-26/0/map4-0.2-data-2026.08.27-16.47.00.630.jpk-force-map,27-08-26/0/map4-0.2-data-2026.08.27-17.25.48.068.jpk-force-map
4,0.2,0.1968899240691211,21.5,1787843272.1430001,19.395675001541772,far_constant_referenced,F_history,125.0,0.14084411926569623,-1.8201352759711291,2.312593805226737,64,27-08-26/0/map4-0.2-data-2026.08.27-16.47.00.630.jpk-force-map,27-08-26/0/map4-0.2-data-2026.08.27-17.25.48.068.jpk-force-map
4,0.2,0.1968899240691211,21.5,1787843272.1430001,19.395675001541772,far_constant_referenced,F_sym,130.0,6.6716913842336805,4.768362701080263,8.077071135523333,64,27-08-26/0/map4-0.2-data-2026.08.27-16.47.00.630.jpk-force-map,27-08-26/0/map4-0.2-data-2026.08.27-17.25.48.068.jpk-force-map
4,0.2,0.1968899240691211,21.5,1787843272.1430001,19.395675001541772,far_constant_referenced,F_history,130.0,0.37437478640546384,-1.0876995333010486,2.437403217036225,64,27-08-26/0/map4-0.2-data-2026.08.27-16.47.00.630.jpk-force-map,27-08-26/0/map4-0.2-data-2026.08.27-17.25.48.068.jpk-force-map
4,0.2,0.1968899240691211,21.5,1787843272.1430001,19.395675001541772,far_constant_referenced,F_sym,135.0,5.678958890533641,4.256059736653374,7.321177209723912,64,27-08-26/0/map4-0.2-data-2026.08.27-16.47.00.630.jpk-force-map,27-08-26/0/map4-0.2-data-2026.08.27-17.25.48.068.jpk-force-map
4,0.2,0.1968899240691211,21.5,1787843272.1430001,19.395675001541772,far_constant_referenced,F_history,135.0,0.758453540212035,-1.3381290004651052,2.5722610455185158,64,27-08-26/0/map4-0.2-data-2026.08.27-16.47.00.630.jpk-force-map,27-08-26/0/map4-0.2-data-2026.08.27-17.25.48.068.jpk-force-map
4,0.2,0.1968899240691211,21.5,1787843272.1430001,19.395675001541772,far_constant_referenced,F_sym,140.0,6.1068539671578055,4.141732272495064,7.791617710129762,64,27-08-26/0/map4-0.2-data-2026.08.27-16.47.00.630.jpk-force-map,27-08-26/0/map4-0.2-data-2026.08.27-17.25.48.068.jpk-force-map
