Repository: Yikuan-Yan/AFM2026

# AFM2026

Reproducible analysis code, derived results, quality-control figures and experimental planning for silica colloidal-probe AFM measurements in water–glycerol mixtures at 25.6 °C.

## Repository contents

- `analysis/calibrate_cantilevers.py`: raw thermal-noise and hard-contact calibration workflow.
- `analysis/fit_glycerol_surface_forces.py`: raw reconstruction and silica sphere–plane surface-force fitting.
- `analysis/analyze_velocity_systematics.py`: contact, snap-in, pull-off, raster and acquisition-history diagnostics.
- `analysis/analyze_velocity_joint_fit.py`: same-pixel velocity comparisons, hydrodynamic shape tests and joint PB fits.

File: analysis/palindrome_27_08_26_full_results/palindrome_pair_curves.csv (part 28 of 30)
block,nominal_speed_um_per_s,actual_gap_speed_um_per_s,pair_midpoint_acquisition_order,pair_center_time_epoch_s,pair_half_span_min,baseline_method,quantity,distance_nm,median_pN,q25_pN,q75_pN,paired_pixel_count,early_source,late_source
5,0.05,0.04992569032215696,27.5,1787845992.351375,9.543593750397365,far_constant_referenced,F_history,80.0,-1.9990410397119764,-6.56003637131732,2.0011136741202478,64,27-08-26/0/map5-0.05-data-2026.08.27-17.38.13.338.jpk-force-map,27-08-26/0/map5-0.05-data-2026.08.27-17.57.18.559.jpk-force-map
5,0.05,0.04992569032215696,27.5,1787845992.351375,9.543593750397365,far_constant_referenced,F_sym,85.0,7.417489383116893,3.3794957290790415,12.99915026268763,64,27-08-26/0/map5-0.05-data-2026.08.27-17.38.13.338.jpk-force-map,27-08-26/0/map5-0.05-data-2026.08.27-17.57.18.559.jpk-force-map
5,0.05,0.04992569032215696,27.5,1787845992.351375,9.543593750397365,far_constant_referenced,F_history,85.0,-1.6098489958615492,-5.429761720332248,2.3740245511233877,64,27-08-26/0/map5-0.05-data-2026.08.27-17.38.13.338.jpk-force-map,27-08-26/0/map5-0.05-data-2026.08.27-17.57.18.559.jpk-force-map
5,0.05,0.04992569032215696,27.5,1787845992.351375,9.543593750397365,far_constant_referenced,F_sym,90.0,7.239931722558286,3.4050443629584044,11.216233324355176,64,27-08-26/0/map5-0.05-data-2026.08.27-17.38.13.338.jpk-force-map,27-08-26/0/map5-0.05-data-2026.08.27-17.57.18.559.jpk-force-map
5,0.05,0.04992569032215696,27.5,1787845992.351375,9.543593750397365,far_constant_referenced,F_history,90.0,-1.9572201471557569,-4.394970782853561,3.2179905923179213,64,27-08-26/0/map5-0.05-data-2026.08.27-17.38.13.338.jpk-force-map,27-08-26/0/map5-0.05-data-2026.08.27-17.57.18.559.jpk-force-map
5,0.05,0.04992569032215696,27.5,1787845992.351375,9.543593750397365,far_constant_referenced,F_sym,95.0,6.833445949777902,3.564616426654075,12.428472054951776,64,27-08-26/0/map5-0.05-data-2026.08.27-17.38.13.338.jpk-force-map,27-08-26/0/map5-0.05-data-2026.08.27-17.57.18.559.jpk-force-map
5,0.05,0.04992569032215696,27.5,1787845992.351375,9.543593750397365,far_constant_referenced,F_history,95.0,-2.239626978132131,-4.707899976411429,1.595973035132189,64,27-08-26/0/map5-0.05-data-2026.08.27-17.38.13.338.jpk-force-map,27-08-26/0/map5-0.05-data-2026.08.27-17.57.18.559.jpk-force-map
5,0.05,0.04992569032215696,27.5,1787845992.351375,9.543593750397365,far_constant_referenced,F_sym,100.0,6.885992279987679,2.5497679142269574,11.758090630134795,64,27-08-26/0/map5-0.05-data-2026.08.27-17.38.13.338.jpk-force-map,27-08-26/0/map5-0.05-data-2026.08.27-17.57.18.559.jpk-force-map
5,0.05,0.04992569032215696,27.5,1787845992.351375,9.543593750397365,far_constant_referenced,F_history,100.0,-1.9370342321029952,-5.479127833563382,2.2142119668153724,64,27-08-26/0/map5-0.05-data-2026.08.27-17.38.13.338.jpk-force-map,27-08-26/0/map5-0.05-data-2026.08.27-17.57.18.559.jpk-force-map
5,0.05,0.04992569032215696,27.5,1787845992.351375,9.543593750397365,far_constant_referenced,F_sym,105.0,6.09688869341304,2.4998999740399115,10.961667496546047,64,27-08-26/0/map5-0.05-data-2026.08.27-17.38.13.338.jpk-force-map,27-08-26/0/map5-0.05-data-2026.08.27-17.57.18.559.jpk-force-map
5,0.05,0.04992569032215696,27.5,1787845992.351375,9.543593750397365,far_constant_referenced,F_history,105.0,-2.476560566521578,-5.475620983654501,1.99295972843998,64,27-08-26/0/map5-0.05-data-2026.08.27-17.38.13.338.jpk-force-map,27-08-26/0/map5-0.05-data-2026.08.27-17.57.18.559.jpk-force-map
5,0.05,0.04992569032215696,27.5,1787845992.351375,9.543593750397365,far_constant_referenced,F_sym,110.0,6.639336907856616,2.2014524968268447,11.236683515142193,64,27-08-26/0/map5-0.05-data-2026.08.27-17.38.13.338.jpk-force-map,27-08-26/0/map5-0.05-data-2026.08.27-17.57.18.559.jpk-force-map
5,0.05,0.04992569032215696,27.5,1787845992.351375,9.543593750397365,far_constant_referenced,F_history,110.0,-2.3023880108700716,-5.8008493917088835,1.5976685569759208,64,27-08-26/0/map5-0.05-data-2026.08.27-17.38.13.338.jpk-force-map,27-08-26/0/map5-0.05-data-2026.08.27-17.57.18.559.jpk-force-map
5,0.05,0.04992569032215696,27.5,1787845992.351375,9.543593750397365,far_constant_referenced,F_sym,115.0,6.377828645597144,3.2402402336076044,10.860622115062956,64,27-08-26/0/map5-0.05-data-2026.08.27-17.38.13.338.jpk-force-map,27-08-26/0/map5-0.05-data-2026.08.27-17.57.18.559.jpk-force-map
5,0.05,0.04992569032215696,27.5,1787845992.351375,9.543593750397365,far_constant_referenced,F_history,115.0,-2.0382310524899383,-5.2890571624084854,0.6258762034568923,64,27-08-26/0/map5-0.05-data-2026.08.27-17.38.13.338.jpk-force-map,27-08-26/0/map5-0.05-data-2026.08.27-17.57.18.559.jpk-force-map
5,0.05,0.04992569032215696,27.5,1787845992.351375,9.543593750397365,far_constant_referenced,F_sym,120.0,5.912750864017124,2.689391614091997,10.902448946400076,64,27-08-26/0/map5-0.05-data-2026.08.27-17.38.13.338.jpk-force-map,27-08-26/0/map5-0.05-data-2026.08.27-17.57.18.559.jpk-force-map
5,0.05,0.04992569032215696,27.5,1787845992.351375,9.543593750397365,far_constant_referenced,F_history,120.0,-2.5655888255832116,-5.796463602280589,1.5880744570149123,64,27-08-26/0/map5-0.05-data-2026.08.27-17.38.13.338.jpk-force-map,27-08-26/0/map5-0.05-data-2026.08.27-17.57.18.559.jpk-force-map
5,0.05,0.04992569032215696,27.5,1787845992.351375,9.543593750397365,far_constant_referenced,F_sym,125.0,5.891822601397143,1.8987053425036726,9.895273338428776,64,27-08-26/0/map5-0.05-data-2026.08.27-17.38.13.338.jpk-force-map,27-08-26/0/map5-0.05-data-2026.08.27-17.57.18.559.jpk-force-map
5,0.05,0.04992569032215696,27.5,1787845992.351375,9.543593750397365,far_constant_referenced,F_history,125.0,-2.481430366563114,-5.524033922609358,1.136590544089195,64,27-08-26/0/map5-0.05-data-2026.08.27-17.38.13.338.jpk-force-map,27-08-26/0/map5-0.05-data-2026.08.27-17.57.18.559.jpk-force-map
5,0.05,0.04992569032215696,27.5,1787845992.351375,9.543593750397365,far_constant_referenced,F_sym,130.0,4.97378808931871,0.7108037345566874,10.67912407361656,64,27-08-26/0/map5-0.05-data-2026.08.27-17.38.13.338.jpk-force-map,27-08-26/0/map5-0.05-data-2026.08.27-17.57.18.559.jpk-force-map
5,0.05,0.04992569032215696,27.5,1787845992.351375,9.543593750397365,far_constant_referenced,F_history,130.0,-2.696942773547278,-6.105740445806889,0.09486014155135969,64,27-08-26/0/map5-0.05-data-2026.08.27-17.38.13.338.jpk-force-map,27-08-26/0/map5-0.05-data-2026.08.27-17.57.18.559.jpk-force-map
5,0.05,0.04992569032215696,27.5,1787845992.351375,9.543593750397365,far_constant_referenced,F_sym,135.0,5.316509175450635,1.79352063098482,9.990991633767939,64,27-08-26/0/map5-0.05-data-2026.08.27-17.38.13.338.jpk-force-map,27-08-26/0/map5-0.05-data-2026.08.27-17.57.18.559.jpk-force-map
5,0.05,0.04992569032215696,27.5,1787845992.351375,9.543593750397365,far_constant_referenced,F_history,135.0,-3.0888310237627232,-6.063670124467923,0.6427957892130871,64,27-08-26/0/map5-0.05-data-2026.08.27-17.38.13.338.jpk-force-map,27-08-26/0/map5-0.05-data-2026.08.27-17.57.18.559.jpk-force-map
5,0.05,0.04992569032215696,27.5,1787845992.351375,9.543593750397365,far_constant_referenced,F_sym,140.0,4.277590785498224,0.7757235140198746,9.646658168719668,64,27-08-26/0/map5-0.05-data-2026.08.27-17.38.13.338.jpk-force-map,27-08-26/0/map5-0.05-data-2026.08.27-17.57.18.559.jpk-force-map
5,0.05,0.04992569032215696,27.5,1787845992.351375,9.543593750397365,far_constant_referenced,F_history,140.0,-2.89714500430165,-6.012477836220043,0.11663468039829311,64,27-08-26/0/map5-0.05-data-2026.08.27-17.38.13.338.jpk-force-map,27-08-26/0/map5-0.05-data-2026.08.27-17.57.18.559.jpk-force-map
5,0.05,0.04992569032215696,27.5,1787845992.351375,9.543593750397365,far_constant_referenced,F_sym,145.0,4.31625818558828,1.1239439109312772,9.4553462924328,64,27-08-26/0/map5-0.05-data-2026.08.27-17.38.13.338.jpk-force-map,27-08-26/0/map5-0.05-data-2026.08.27-17.57.18.559.jpk-force-map
5,0.05,0.04992569032215696,27.5,1787845992.351375,9.543593750397365,far_constant_referenced,F_history,145.0,-2.4719342564812363,-5.803518873561215,0.6532658593037697,64,27-08-26/0/map5-0.05-data-2026.08.27-17.38.13.338.jpk-force-map,27-08-26/0/map5-0.05-data-2026.08.27-17.57.18.559.jpk-force-map
5,0.05,0.04992569032215696,27.5,1787845992.351375,9.543593750397365,far_constant_referenced,F_sym,150.0,4.447873439896181,0.9868649785275799,8.92176764672527,64,27-08-26/0/map5-0.05-data-2026.08.27-17.38.13.338.jpk-force-map,27-08-26/0/map5-0.05-data-2026.08.27-17.57.18.559.jpk-force-map
5,0.05,0.04992569032215696,27.5,1787845992.351375,9.543593750397365,far_constant_referenced,F_history,150.0,-2.646350302134647,-5.789298463560101,1.0395449312991614,64,27-08-26/0/map5-0.05-data-2026.08.27-17.38.13.338.jpk-force-map,27-08-26/0/map5-0.05-data-2026.08.27-17.57.18.559.jpk-force-map
5,0.05,0.04992569032215696,27.5,1787845992.351375,9.543593750397365,far_constant_referenced,F_sym,155.0,4.073023551047108,0.8639054968546738,8.147499133936723,64,27-08-26/0/map5-0.05-data-2026.08.27-17.38.13.338.jpk-force-map,27-08-26/0/map5-0.05-data-2026.08.27-17.57.18.559.jpk-force-map
5,0.05,0.04992569032215696,27.5,1787845992.351375,9.543593750397365,far_constant_referenced,F_history,155.0,-2.119455753923302,-5.147696369235724,0.20712387947289593,64,27-08-26/0/map5-0.05-data-2026.08.27-17.38.13.338.jpk-force-map,27-08-26/0/map5-0.05-data-2026.08.27-17.57.18.559.jpk-force-map
5,0.05,0.04992569032215696,27.5,1787845992.351375,9.543593750397365,far_constant_referenced,F_sym,160.0,4.46903925373764,1.9423613182465076,9.069411669707678,64,27-08-26/0/map5-0.05-data-2026.08.27-17.38.13.338.jpk-force-map,27-08-26/0/map5-0.05-data-2026.08.27-17.57.18.559.jpk-force-map
5,0.05,0.04992569032215696,27.5,1787845992.351375,9.543593750397365,far_constant_referenced,F_history,160.0,-2.4164719850261216,-4.42500913482039,0.6401114604089808,64,27-08-26/0/map5-0.05-data-2026.08.27-17.38.13.338.jpk-force-map,27-08-26/0/map5-0.05-data-2026.08.27-17.57.18.559.jpk-force-map
5,0.05,0.04992569032215696,27.5,1787845992.351375,9.543593750397365,far_constant_referenced,F_sym,165.0,4.04408387348022,1.6483798039996764,7.726781073594256,64,27-08-26/0/map5-0.05-data-2026.08.27-17.38.13.338.jpk-force-map,27-08-26/0/map5-0.05-data-2026.08.27-17.57.18.559.jpk-force-map
5,0.05,0.04992569032215696,27.5,1787845992.351375,9.543593750397365,far_constant_referenced,F_history,165.0,-2.477516710188098,-4.79437752923156,0.530903225075633,64,27-08-26/0/map5-0.05-data-2026.08.27-17.38.13.338.jpk-force-map,27-08-26/0/map5-0.05-data-2026.08.27-17.57.18.559.jpk-force-map
5,0.05,0.04992569032215696,27.5,1787845992.351375,9.543593750397365,far_constant_referenced,F_sym,170.0,3.91198757794852,0.7434937520342426,7.567458438680917,64,27-08-26/0/map5-0.05-data-2026.08.27-17.38.13.338.jpk-force-map,27-08-26/0/map5-0.05-data-2026.08.27-17.57.18.559.jpk-force-map
5,0.05,0.04992569032215696,27.5,1787845992.351375,9.543593750397365,far_constant_referenced,F_history,170.0,-2.5325038791996626,-4.23296678852707,-0.030056168308520925,64,27-08-26/0/map5-0.05-data-2026.08.27-17.38.13.338.jpk-force-map,27-08-26/0/map5-0.05-data-2026.08.27-17.57.18.559.jpk-force-map
5,0.05,0.04992569032215696,27.5,1787845992.351375,9.543593750397365,far_constant_referenced,F_sym,175.0,4.219954920365643,0.2150283963703009,7.1647556691036,64,27-08-26/0/map5-0.05-data-2026.08.27-17.38.13.338.jpk-force-map,27-08-26/0/map5-0.05-data-2026.08.27-17.57.18.559.jpk-force-map
5,0.05,0.04992569032215696,27.5,1787845992.351375,9.543593750397365,far_constant_referenced,F_history,175.0,-2.5991548131898483,-5.143316518588181,0.02859522829572808,64,27-08-26/0/map5-0.05-data-2026.08.27-17.38.13.338.jpk-force-map,27-08-26/0/map5-0.05-data-2026.08.27-17.57.18.559.jpk-force-map
5,0.05,0.04992569032215696,27.5,1787845992.351375,9.543593750397365,far_constant_referenced,F_sym,180.0,3.410879214838313,0.7791442516104174,6.754154321409748,64,27-08-26/0/map5-0.05-data-2026.08.27-17.38.13.338.jpk-force-map,27-08-26/0/map5-0.05-data-2026.08.27-17.57.18.559.jpk-force-map
5,0.05,0.04992569032215696,27.5,1787845992.351375,9.543593750397365,far_constant_referenced,F_history,180.0,-2.546602544199349,-4.928914663564928,0.3355767331439644,64,27-08-26/0/map5-0.05-data-2026.08.27-17.38.13.338.jpk-force-map,27-08-26/0/map5-0.05-data-2026.08.27-17.57.18.559.jpk-force-map
5,0.05,0.04992569032215696,27.5,1787845992.351375,9.543593750397365,far_constant_referenced,F_sym,185.0,2.9798365845280546,0.557167482009232,6.206096928746891,64,27-08-26/0/map5-0.05-data-2026.08.27-17.38.13.338.jpk-force-map,27-08-26/0/map5-0.05-data-2026.08.27-17.57.18.559.jpk-force-map
5,0.05,0.04992569032215696,27.5,1787845992.351375,9.543593750397365,far_constant_referenced,F_history,185.0,-3.04236600482435,-5.161447615574068,0.20651515446765947,64,27-08-26/0/map5-0.05-data-2026.08.27-17.38.13.338.jpk-force-map,27-08-26/0/map5-0.05-data-2026.08.27-17.57.18.559.jpk-force-map
5,0.05,0.04992569032215696,27.5,1787845992.351375,9.543593750397365,far_constant_referenced,F_sym,190.0,2.97009104566361,-0.5679968483224648,6.1412692003819345,64,27-08-26/0/map5-0.05-data-2026.08.27-17.38.13.338.jpk-force-map,27-08-26/0/map5-0.05-data-2026.08.27-17.57.18.559.jpk-force-map
5,0.05,0.04992569032215696,27.5,1787845992.351375,9.543593750397365,far_constant_referenced,F_history,190.0,-1.9365294357571372,-5.114510463582831,0.1371828610633723,64,27-08-26/0/map5-0.05-data-2026.08.27-17.38.13.338.jpk-force-map,27-08-26/0/map5-0.05-data-2026.08.27-17.57.18.559.jpk-force-map
5,0.05,0.04992569032215696,27.5,1787845992.351375,9.543593750397365,far_constant_referenced,F_sym,195.0,2.507917327767956,-0.4920873554716427,5.374899265711167,64,27-08-26/0/map5-0.05-data-2026.08.27-17.38.13.338.jpk-force-map,27-08-26/0/map5-0.05-data-2026.08.27-17.57.18.559.jpk-force-map
5,0.05,0.04992569032215696,27.5,1787845992.351375,9.543593750397365,far_constant_referenced,F_history,195.0,-2.0416220961777594,-4.4031098815825,0.6065425034117455,64,27-08-26/0/map5-0.05-data-2026.08.27-17.38.13.338.jpk-force-map,27-08-26/0/map5-0.05-data-2026.08.27-17.57.18.559.jpk-force-map
5,0.05,0.04992569032215696,27.5,1787845992.351375,9.543593750397365,far_constant_referenced,F_sym,200.0,2.066677811271938,-0.30663111679593946,4.956627982950733,64,27-08-26/0/map5-0.05-data-2026.08.27-17.38.13.338.jpk-force-map,27-08-26/0/map5-0.05-data-2026.08.27-17.57.18.559.jpk-force-map
5,0.05,0.04992569032215696,27.5,1787845992.351375,9.543593750397365,far_constant_referenced,F_history,200.0,-2.3150435521984805,-4.484741389482829,0.6284447260398784,64,27-08-26/0/map5-0.05-data-2026.08.27-17.38.13.338.jpk-force-map,27-08-26/0/map5-0.05-data-2026.08.27-17.57.18.559.jpk-force-map
5,0.05,0.04992569032215696,27.5,1787845992.351375,9.543593750397365,far_constant_referenced,F_sym,205.0,2.1021798413353334,-0.3044278292156921,5.365649615021467,64,27-08-26/0/map5-0.05-data-2026.08.27-17.38.13.338.jpk-force-map,27-08-26/0/map5-0.05-data-2026.08.27-17.57.18.559.jpk-force-map
5,0.05,0.04992569032215696,27.5,1787845992.351375,9.543593750397365,far_constant_referenced,F_history,205.0,-1.5507343743747195,-4.147341450713753,0.19593818632750415,64,27-08-26/0/map5-0.05-data-2026.08.27-17.38.13.338.jpk-force-map,27-08-26/0/map5-0.05-data-2026.08.27-17.57.18.559.jpk-force-map
5,0.05,0.04992569032215696,27.5,1787845992.351375,9.543593750397365,far_constant_referenced,F_sym,210.0,1.7864505127532788,-0.2702471778228588,4.268121399928589,64,27-08-26/0/map5-0.05-data-2026.08.27-17.38.13.338.jpk-force-map,27-08-26/0/map5-0.05-data-2026.08.27-17.57.18.559.jpk-force-map
5,0.05,0.04992569032215696,27.5,1787845992.351375,9.543593750397365,far_constant_referenced,F_history,210.0,-1.5531752131765653,-4.149031033777595,1.0383185731184355,64,27-08-26/0/map5-0.05-data-2026.08.27-17.38.13.338.jpk-force-map,27-08-26/0/map5-0.05-data-2026.08.27-17.57.18.559.jpk-force-map
5,0.05,0.04992569032215696,27.5,1787845992.351375,9.543593750397365,far_constant_referenced,F_sym,215.0,1.620806045956516,-0.05959566271045073,4.359447967058647,64,27-08-26/0/map5-0.05-data-2026.08.27-17.38.13.338.jpk-force-map,27-08-26/0/map5-0.05-data-2026.08.27-17.57.18.559.jpk-force-map
5,0.05,0.04992569032215696,27.5,1787845992.351375,9.543593750397365,far_constant_referenced,F_history,215.0,-1.7266172988219421,-3.8807347453620538,0.878752448202627,64,27-08-26/0/map5-0.05-data-2026.08.27-17.38.13.338.jpk-force-map,27-08-26/0/map5-0.05-data-2026.08.27-17.57.18.559.jpk-force-map
5,0.05,0.04992569032215696,27.5,1787845992.351375,9.543593750397365,far_constant_referenced,F_sym,220.0,1.8630667204888827,-1.0154602068228042,3.9855660994383677,64,27-08-26/0/map5-0.05-data-2026.08.27-17.38.13.338.jpk-force-map,27-08-26/0/map5-0.05-data-2026.08.27-17.57.18.559.jpk-force-map
5,0.05,0.04992569032215696,27.5,1787845992.351375,9.543593750397365,far_constant_referenced,F_history,220.0,-1.351993083633022,-3.4079692123742324,0.6122674878513171,64,27-08-26/0/map5-0.05-data-2026.08.27-17.38.13.338.jpk-force-map,27-08-26/0/map5-0.05-data-2026.08.27-17.57.18.559.jpk-force-map
5,0.05,0.04992569032215696,27.5,1787845992.351375,9.543593750397365,far_constant_referenced,F_sym,225.0,1.5604680356780762,-0.27984424717405015,3.592591052383745,64,27-08-26/0/map5-0.05-data-2026.08.27-17.38.13.338.jpk-force-map,27-08-26/0/map5-0.05-data-2026.08.27-17.57.18.559.jpk-force-map
5,0.05,0.04992569032215696,27.5,1787845992.351375,9.543593750397365,far_constant_referenced,F_history,225.0,-1.1175003340463094,-3.03239479229987,0.7100524788185635,64,27-08-26/0/map5-0.05-data-2026.08.27-17.38.13.338.jpk-force-map,27-08-26/0/map5-0.05-data-2026.08.27-17.57.18.559.jpk-force-map
5,0.05,0.04992569032215696,27.5,1787845992.351375,9.543593750397365,far_constant_referenced,F_sym,230.0,2.155213151549514,-0.9694821678891006,4.1660515788021835,64,27-08-26/0/map5-0.05-data-2026.08.27-17.38.13.338.jpk-force-map,27-08-26/0/map5-0.05-data-2026.08.27-17.57.18.559.jpk-force-map
5,0.05,0.04992569032215696,27.5,1787845992.351375,9.543593750397365,far_constant_referenced,F_history,230.0,-1.0150979412098637,-3.124692350048135,0.6795330856277584,64,27-08-26/0/map5-0.05-data-2026.08.27-17.38.13.338.jpk-force-map,27-08-26/0/map5-0.05-data-2026.08.27-17.57.18.559.jpk-force-map
5,0.05,0.04992569032215696,27.5,1787845992.351375,9.543593750397365,far_constant_referenced,F_sym,235.0,1.429601067718412,-0.8600185649919598,3.9085727791385807,64,27-08-26/0/map5-0.05-data-2026.08.27-17.38.13.338.jpk-force-map,27-08-26/0/map5-0.05-data-2026.08.27-17.57.18.559.jpk-force-map
5,0.05,0.04992569032215696,27.5,1787845992.351375,9.543593750397365,far_constant_referenced,F_history,235.0,-0.9443076771837378,-2.99031259339946,1.5103566054897777,64,27-08-26/0/map5-0.05-data-2026.08.27-17.38.13.338.jpk-force-map,27-08-26/0/map5-0.05-data-2026.08.27-17.57.18.559.jpk-force-map
5,0.05,0.04992569032215696,27.5,1787845992.351375,9.543593750397365,far_constant_referenced,F_sym,240.0,0.7575033353254077,-1.0664238520195186,3.5180326321062374,64,27-08-26/0/map5-0.05-data-2026.08.27-17.38.13.338.jpk-force-map,27-08-26/0/map5-0.05-data-2026.08.27-17.57.18.559.jpk-force-map
5,0.05,0.04992569032215696,27.5,1787845992.351375,9.543593750397365,far_constant_referenced,F_history,240.0,-0.6757500824240672,-2.8599207278821615,1.5817348087889678,64,27-08-26/0/map5-0.05-data-2026.08.27-17.38.13.338.jpk-force-map,27-08-26/0/map5-0.05-data-2026.08.27-17.57.18.559.jpk-force-map
5,0.05,0.04992569032215696,27.5,1787845992.351375,9.543593750397365,far_constant_referenced,F_sym,245.0,1.1814610004527937,-0.9165884190175059,3.236100903571783,64,27-08-26/0/map5-0.05-data-2026.08.27-17.38.13.338.jpk-force-map,27-08-26/0/map5-0.05-data-2026.08.27-17.57.18.559.jpk-force-map
5,0.05,0.04992569032215696,27.5,1787845992.351375,9.543593750397365,far_constant_referenced,F_history,245.0,-1.1031522402635217,-3.3751307253831566,1.4278936683135905,64,27-08-26/0/map5-0.05-data-2026.08.27-17.38.13.338.jpk-force-map,27-08-26/0/map5-0.05-data-2026.08.27-17.57.18.559.jpk-force-map
5,0.05,0.04992569032215696,27.5,1787845992.351375,9.543593750397365,far_constant_referenced,F_sym,250.0,0.996854007393871,-1.1184742940544627,2.618001533230889,64,27-08-26/0/map5-0.05-data-2026.08.27-17.38.13.338.jpk-force-map,27-08-26/0/map5-0.05-data-2026.08.27-17.57.18.559.jpk-force-map
5,0.05,0.04992569032215696,27.5,1787845992.351375,9.543593750397365,far_constant_referenced,F_history,250.0,-1.075430012707107,-3.019617505969798,1.2379091094772097,64,27-08-26/0/map5-0.05-data-2026.08.27-17.38.13.338.jpk-force-map,27-08-26/0/map5-0.05-data-2026.08.27-17.57.18.559.jpk-force-map
5,0.05,0.04992569032215696,27.5,1787845992.351375,9.543593750397365,far_constant_referenced,F_sym,255.0,0.7514160852732806,-1.0978043683883705,2.263702794438146,64,27-08-26/0/map5-0.05-data-2026.08.27-17.38.13.338.jpk-force-map,27-08-26/0/map5-0.05-data-2026.08.27-17.57.18.559.jpk-force-map
5,0.05,0.04992569032215696,27.5,1787845992.351375,9.543593750397365,far_constant_referenced,F_history,255.0,-0.6908227074324401,-2.9101598418532015,1.0069529037010925,64,27-08-26/0/map5-0.05-data-2026.08.27-17.38.13.338.jpk-force-map,27-08-26/0/map5-0.05-data-2026.08.27-17.57.18.559.jpk-force-map
5,0.05,0.04992569032215696,27.5,1787845992.351375,9.543593750397365,far_constant_referenced,F_sym,260.0,0.4064798340000188,-1.1896238543037903,2.6267642039165127,64,27-08-26/0/map5-0.05-data-2026.08.27-17.38.13.338.jpk-force-map,27-08-26/0/map5-0.05-data-2026.08.27-17.57.18.559.jpk-force-map
5,0.05,0.04992569032215696,27.5,1787845992.351375,9.543593750397365,far_constant_referenced,F_history,260.0,-0.08781674783152704,-2.755074526854783,1.3054152278653133,64,27-08-26/0/map5-0.05-data-2026.08.27-17.38.13.338.jpk-force-map,27-08-26/0/map5-0.05-data-2026.08.27-17.57.18.559.jpk-force-map
5,0.05,0.04992569032215696,27.5,1787845992.351375,9.543593750397365,far_constant_referenced,F_sym,265.0,0.4573098566342472,-1.4388299326764442,2.5169413047967626,64,27-08-26/0/map5-0.05-data-2026.08.27-17.38.13.338.jpk-force-map,27-08-26/0/map5-0.05-data-2026.08.27-17.57.18.559.jpk-force-map
5,0.05,0.04992569032215696,27.5,1787845992.351375,9.543593750397365,far_constant_referenced,F_history,265.0,-0.7377687675940192,-2.1987325353400644,1.1851222586551176,64,27-08-26/0/map5-0.05-data-2026.08.27-17.38.13.338.jpk-force-map,27-08-26/0/map5-0.05-data-2026.08.27-17.57.18.559.jpk-force-map
5,0.05,0.04992569032215696,27.5,1787845992.351375,9.543593750397365,far_constant_referenced,F_sym,270.0,0.1408381804854483,-1.1882757511214006,1.6156749395706715,64,27-08-26/0/map5-0.05-data-2026.08.27-17.38.13.338.jpk-force-map,27-08-26/0/map5-0.05-data-2026.08.27-17.57.18.559.jpk-force-map
5,0.05,0.04992569032215696,27.5,1787845992.351375,9.543593750397365,far_constant_referenced,F_history,270.0,-0.2388696308449015,-1.8792558362381777,0.9563455853365674,64,27-08-26/0/map5-0.05-data-2026.08.27-17.38.13.338.jpk-force-map,27-08-26/0/map5-0.05-data-2026.08.27-17.57.18.559.jpk-force-map
5,0.05,0.04992569032215696,27.5,1787845992.351375,9.543593750397365,far_constant_referenced,F_sym,275.0,0.3325479550684617,-1.5054927442278971,1.463416484108328,64,27-08-26/0/map5-0.05-data-2026.08.27-17.38.13.338.jpk-force-map,27-08-26/0/map5-0.05-data-2026.08.27-17.57.18.559.jpk-force-map
5,0.05,0.04992569032215696,27.5,1787845992.351375,9.543593750397365,far_constant_referenced,F_history,275.0,-0.7728016339947044,-2.053784718721814,0.8448123174218419,64,27-08-26/0/map5-0.05-data-2026.08.27-17.38.13.338.jpk-force-map,27-08-26/0/map5-0.05-data-2026.08.27-17.57.18.559.jpk-force-map
5,0.05,0.04992569032215696,27.5,1787845992.351375,9.543593750397365,far_constant_referenced,F_sym,280.0,-0.22645164073720148,-1.588801957630385,1.529696244315113,64,27-08-26/0/map5-0.05-data-2026.08.27-17.38.13.338.jpk-force-map,27-08-26/0/map5-0.05-data-2026.08.27-17.57.18.559.jpk-force-map
5,0.05,0.04992569032215696,27.5,1787845992.351375,9.543593750397365,far_constant_referenced,F_history,280.0,-0.10217078039527427,-1.5481747599621047,1.0178980762343186,64,27-08-26/0/map5-0.05-data-2026.08.27-17.38.13.338.jpk-force-map,27-08-26/0/map5-0.05-data-2026.08.27-17.57.18.559.jpk-force-map
5,0.05,0.04992569032215696,27.5,1787845992.351375,9.543593750397365,far_constant_referenced,F_sym,285.0,-0.21431277331526552,-1.1070362027362897,1.3830024262185907,64,27-08-26/0/map5-0.05-data-2026.08.27-17.38.13.338.jpk-force-map,27-08-26/0/map5-0.05-data-2026.08.27-17.57.18.559.jpk-force-map
5,0.05,0.04992569032215696,27.5,1787845992.351375,9.543593750397365,far_constant_referenced,F_history,285.0,-0.17491490321866532,-1.5151016911402961,0.7861995228911016,64,27-08-26/0/map5-0.05-data-2026.08.27-17.38.13.338.jpk-force-map,27-08-26/0/map5-0.05-data-2026.08.27-17.57.18.559.jpk-force-map
5,0.05,0.04992569032215696,27.5,1787845992.351375,9.543593750397365,far_constant_referenced,F_sym,290.0,0.46871825405005374,-1.0404030850874402,1.4783822110667242,64,27-08-26/0/map5-0.05-data-2026.08.27-17.38.13.338.jpk-force-map,27-08-26/0/map5-0.05-data-2026.08.27-17.57.18.559.jpk-force-map
5,0.05,0.04992569032215696,27.5,1787845992.351375,9.543593750397365,far_constant_referenced,F_history,290.0,-0.746302795229129,-1.4741330135908026,0.730600659483881,64,27-08-26/0/map5-0.05-data-2026.08.27-17.38.13.338.jpk-force-map,27-08-26/0/map5-0.05-data-2026.08.27-17.57.18.559.jpk-force-map
5,0.05,0.04992569032215696,27.5,1787845992.351375,9.543593750397365,far_constant_referenced,F_sym,295.0,0.6538597373572004,-1.0180138824550822,1.7039786674063642,64,27-08-26/0/map5-0.05-data-2026.08.27-17.38.13.338.jpk-force-map,27-08-26/0/map5-0.05-data-2026.08.27-17.57.18.559.jpk-force-map
5,0.05,0.04992569032215696,27.5,1787845992.351375,9.543593750397365,far_constant_referenced,F_history,295.0,-0.4271527290570645,-1.5078088686384885,0.9012426101045061,64,27-08-26/0/map5-0.05-data-2026.08.27-17.38.13.338.jpk-force-map,27-08-26/0/map5-0.05-data-2026.08.27-17.57.18.559.jpk-force-map
5,0.05,0.04992569032215696,27.5,1787845992.351375,9.543593750397365,far_constant_referenced,F_sym,300.0,0.388942615067919,-0.5248100362419844,1.1968068093659712,64,27-08-26/0/map5-0.05-data-2026.08.27-17.38.13.338.jpk-force-map,27-08-26/0/map5-0.05-data-2026.08.27-17.57.18.559.jpk-force-map
5,0.05,0.04992569032215696,27.5,1787845992.351375,9.543593750397365,far_constant_referenced,F_history,300.0,-0.0958400403402939,-1.3216043436149638,0.9355390677175098,64,27-08-26/0/map5-0.05-data-2026.08.27-17.38.13.338.jpk-force-map,27-08-26/0/map5-0.05-data-2026.08.27-17.57.18.559.jpk-force-map
5,0.05,0.04992569032215696,27.5,1787845992.351375,9.543593750397365,far_constant_referenced,F_sym,305.0,0.23034748077076198,-1.0435595469442618,0.996340302877167,64,27-08-26/0/map5-0.05-data-2026.08.27-17.38.13.338.jpk-force-map,27-08-26/0/map5-0.05-data-2026.08.27-17.57.18.559.jpk-force-map
5,0.05,0.04992569032215696,27.5,1787845992.351375,9.543593750397365,far_constant_referenced,F_history,305.0,-0.1182173654123335,-1.4396791782932838,0.8900420700071604,64,27-08-26/0/map5-0.05-data-2026.08.27-17.38.13.338.jpk-force-map,27-08-26/0/map5-0.05-data-2026.08.27-17.57.18.559.jpk-force-map
5,0.05,0.04992569032215696,27.5,1787845992.351375,9.543593750397365,far_constant_referenced,F_sym,310.0,-0.41304812527641876,-1.1460777460008194,0.7634421158646659,64,27-08-26/0/map5-0.05-data-2026.08.27-17.38.13.338.jpk-force-map,27-08-26/0/map5-0.05-data-2026.08.27-17.57.18.559.jpk-force-map
5,0.05,0.04992569032215696,27.5,1787845992.351375,9.543593750397365,far_constant_referenced,F_history,310.0,-0.33083758627357546,-1.0040369624556962,0.9862740698634433,64,27-08-26/0/map5-0.05-data-2026.08.27-17.38.13.338.jpk-force-map,27-08-26/0/map5-0.05-data-2026.08.27-17.57.18.559.jpk-force-map
5,0.05,0.04992569032215696,27.5,1787845992.351375,9.543593750397365,far_constant_referenced,F_sym,315.0,-0.23547858715636902,-1.068481639476459,0.9601226497597439,64,27-08-26/0/map5-0.05-data-2026.08.27-17.38.13.338.jpk-force-map,27-08-26/0/map5-0.05-data-2026.08.27-17.57.18.559.jpk-force-map
5,0.05,0.04992569032215696,27.5,1787845992.351375,9.543593750397365,far_constant_referenced,F_history,315.0,0.16881577560521252,-0.9355479758886525,1.3150301135580191,64,27-08-26/0/map5-0.05-data-2026.08.27-17.38.13.338.jpk-force-map,27-08-26/0/map5-0.05-data-2026.08.27-17.57.18.559.jpk-force-map
5,0.05,0.04992569032215696,27.5,1787845992.351375,9.543593750397365,far_constant_referenced,F_sym,320.0,-0.0009739600085680866,-1.4047769650651678,1.101210259027582,63,27-08-26/0/map5-0.05-data-2026.08.27-17.38.13.338.jpk-force-map,27-08-26/0/map5-0.05-data-2026.08.27-17.57.18.559.jpk-force-map
5,0.05,0.04992569032215696,27.5,1787845992.351375,9.543593750397365,far_constant_referenced,F_history,320.0,-0.27975219607593843,-1.1330599390584326,1.1977688918130946,63,27-08-26/0/map5-0.05-data-2026.08.27-17.38.13.338.jpk-force-map,27-08-26/0/map5-0.05-data-2026.08.27-17.57.18.559.jpk-force-map
5,0.05,0.04992569032215696,27.5,1787845992.351375,9.543593750397365,far_constant_referenced,F_sym,325.0,-0.12357414545756029,-1.3113777635264823,0.8650071406455093,63,27-08-26/0/map5-0.05-data-2026.08.27-17.38.13.338.jpk-force-map,27-08-26/0/map5-0.05-data-2026.08.27-17.57.18.559.jpk-force-map
5,0.05,0.04992569032215696,27.5,1787845992.351375,9.543593750397365,far_constant_referenced,F_history,325.0,0.152258455462166,-0.6837733749329524,1.0486461124761122,63,27-08-26/0/map5-0.05-data-2026.08.27-17.38.13.338.jpk-force-map,27-08-26/0/map5-0.05-data-2026.08.27-17.57.18.559.jpk-force-map
5,0.05,0.04992569032215696,27.5,1787845992.351375,9.543593750397365,far_constant_referenced,F_sym,330.0,-0.002446777582152962,-0.9764127247783525,0.9426091859492288,63,27-08-26/0/map5-0.05-data-2026.08.27-17.38.13.338.jpk-force-map,27-08-26/0/map5-0.05-data-2026.08.27-17.57.18.559.jpk-force-map
5,0.05,0.04992569032215696,27.5,1787845992.351375,9.543593750397365,far_constant_referenced,F_history,330.0,0.0613119702859406,-0.8613488518324203,1.225995915715486,63,27-08-26/0/map5-0.05-data-2026.08.27-17.38.13.338.jpk-force-map,27-08-26/0/map5-0.05-data-2026.08.27-17.57.18.559.jpk-force-map
5,0.05,0.04992569032215696,27.5,1787845992.351375,9.543593750397365,far_constant_referenced,F_sym,335.0,-0.4043003015418297,-1.1732239118451404,1.054745240089328,63,27-08-26/0/map5-0.05-data-2026.08.27-17.38.13.338.jpk-force-map,27-08-26/0/map5-0.05-data-2026.08.27-17.57.18.559.jpk-force-map
5,0.05,0.04992569032215696,27.5,1787845992.351375,9.543593750397365,far_constant_referenced,F_history,335.0,0.2354370156922621,-0.9696128210607808,1.5251916792764346,63,27-08-26/0/map5-0.05-data-2026.08.27-17.38.13.338.jpk-force-map,27-08-26/0/map5-0.05-data-2026.08.27-17.57.18.559.jpk-force-map
5,0.05,0.04992569032215696,27.5,1787845992.351375,9.543593750397365,far_constant_referenced,F_sym,340.0,0.046714447720999974,-1.1131293915693168,0.6784284724473918,63,27-08-26/0/map5-0.05-data-2026.08.27-17.38.13.338.jpk-force-map,27-08-26/0/map5-0.05-data-2026.08.27-17.57.18.559.jpk-force-map
5,0.05,0.04992569032215696,27.5,1787845992.351375,9.543593750397365,far_constant_referenced,F_history,340.0,0.31915006617265707,-0.7774338828150573,1.6543482784408567,63,27-08-26/0/map5-0.05-data-2026.08.27-17.38.13.338.jpk-force-map,27-08-26/0/map5-0.05-data-2026.08.27-17.57.18.559.jpk-force-map
5,0.05,0.04992569032215696,27.5,1787845992.351375,9.543593750397365,far_constant_referenced,F_sym,345.0,0.18682215819919257,-1.1235697677570995,1.3437322399035465,63,27-08-26/0/map5-0.05-data-2026.08.27-17.38.13.338.jpk-force-map,27-08-26/0/map5-0.05-data-2026.08.27-17.57.18.559.jpk-force-map
5,0.05,0.04992569032215696,27.5,1787845992.351375,9.543593750397365,far_constant_referenced,F_history,345.0,0.32887778869570644,-1.0248197249525464,1.482390887931043,63,27-08-26/0/map5-0.05-data-2026.08.27-17.38.13.338.jpk-force-map,27-08-26/0/map5-0.05-data-2026.08.27-17.57.18.559.jpk-force-map
5,0.05,0.04992569032215696,27.5,1787845992.351375,9.543593750397365,far_constant_referenced,F_sym,350.0,0.0870744002650794,-1.3665846674180702,1.258582004533544,61,27-08-26/0/map5-0.05-data-2026.08.27-17.38.13.338.jpk-force-map,27-08-26/0/map5-0.05-data-2026.08.27-17.57.18.559.jpk-force-map
5,0.05,0.04992569032215696,27.5,1787845992.351375,9.543593750397365,far_constant_referenced,F_history,350.0,0.33956759366587935,-0.7599263577859758,2.003922717314838,61,27-08-26/0/map5-0.05-data-2026.08.27-17.38.13.338.jpk-force-map,27-08-26/0/map5-0.05-data-2026.08.27-17.57.18.559.jpk-force-map
5,0.05,0.04992569032215696,27.5,1787845992.351375,9.543593750397365,far_constant_referenced,F_sym,355.0,-0.267090715966215,-1.2522512644795123,1.2245290369219117,61,27-08-26/0/map5-0.05-data-2026.08.27-17.38.13.338.jpk-force-map,27-08-26/0/map5-0.05-data-2026.08.27-17.57.18.559.jpk-force-map
5,0.05,0.04992569032215696,27.5,1787845992.351375,9.543593750397365,far_constant_referenced,F_history,355.0,0.14497751052055807,-1.2001919142728332,1.7918013540188502,61,27-08-26/0/map5-0.05-data-2026.08.27-17.38.13.338.jpk-force-map,27-08-26/0/map5-0.05-data-2026.08.27-17.57.18.559.jpk-force-map
5,0.05,0.04992569032215696,27.5,1787845992.351375,9.543593750397365,far_constant_referenced,F_sym,360.0,-0.8241483305359387,-2.0060963109927794,1.5799294195052527,59,27-08-26/0/map5-0.05-data-2026.08.27-17.38.13.338.jpk-force-map,27-08-26/0/map5-0.05-data-2026.08.27-17.57.18.559.jpk-force-map
5,0.05,0.04992569032215696,27.5,1787845992.351375,9.543593750397365,far_constant_referenced,F_history,360.0,0.49428470427069415,-1.0073062611422685,2.152766373967598,59,27-08-26/0/map5-0.05-data-2026.08.27-17.38.13.338.jpk-force-map,27-08-26/0/map5-0.05-data-2026.08.27-17.57.18.559.jpk-force-map
5,0.05,0.04992569032215696,27.5,1787845992.351375,9.543593750397365,far_constant_referenced,F_sym,365.0,-0.26732826718799035,-1.8639189354960242,1.3084707304525545,56,27-08-26/0/map5-0.05-data-2026.08.27-17.38.13.338.jpk-force-map,27-08-26/0/map5-0.05-data-2026.08.27-17.57.18.559.jpk-force-map
5,0.05,0.04992569032215696,27.5,1787845992.351375,9.543593750397365,far_constant_referenced,F_history,365.0,0.32960231992129163,-0.6598163342382402,1.6635979291307055,56,27-08-26/0/map5-0.05-data-2026.08.27-17.38.13.338.jpk-force-map,27-08-26/0/map5-0.05-data-2026.08.27-17.57.18.559.jpk-force-map
5,0.05,0.04992569032215696,27.5,1787845992.351375,9.543593750397365,far_constant_referenced,F_sym,370.0,0.8676736531071525,-1.88131956247584,2.040882718000458,34,27-08-26/0/map5-0.05-data-2026.08.27-17.38.13.338.jpk-force-map,27-08-26/0/map5-0.05-data-2026.08.27-17.57.18.559.jpk-force-map
5,0.05,0.04992569032215696,27.5,1787845992.351375,9.543593750397365,far_constant_referenced,F_history,370.0,1.1941224805621613,-1.057901701945557,3.1578871638723185,34,27-08-26/0/map5-0.05-data-2026.08.27-17.38.13.338.jpk-force-map,27-08-26/0/map5-0.05-data-2026.08.27-17.57.18.559.jpk-force-map
5,0.2,0.1997452400244206,27.5,1787845981.617,2.0810374995072682,linear_drift_corrected,F_sym,5.0,3565.8859675411736,2594.310870853198,4092.684089031282,64,27-08-26/0/map5-0.2-data-2026.08.27-17.49.29.094.jpk-force-map,27-08-26/0/map5-0.2-data-2026.08.27-17.53.38.834.jpk-force-map
5,0.2,0.1997452400244206,27.5,1787845981.617,2.0810374995072682,linear_drift_corrected,F_history,5.0,-121.14340276878374,-235.15606442974172,5.913390103271809,64,27-08-26/0/map5-0.2-data-2026.08.27-17.49.29.094.jpk-force-map,27-08-26/0/map5-0.2-data-2026.08.27-17.53.38.834.jpk-force-map
5,0.2,0.1997452400244206,27.5,1787845981.617,2.0810374995072682,linear_drift_corrected,F_sym,10.0,2527.6305762203037,1550.2557184892698,2854.4992889818886,64,27-08-26/0/map5-0.2-data-2026.08.27-17.49.29.094.jpk-force-map,27-08-26/0/map5-0.2-data-2026.08.27-17.53.38.834.jpk-force-map
5,0.2,0.1997452400244206,27.5,1787845981.617,2.0810374995072682,linear_drift_corrected,F_history,10.0,-54.8606899188668,-195.47334388377016,1.9910501654158566,64,27-08-26/0/map5-0.2-data-2026.08.27-17.49.29.094.jpk-force-map,27-08-26/0/map5-0.2-data-2026.08.27-17.53.38.834.jpk-force-map
5,0.2,0.1997452400244206,27.5,1787845981.617,2.0810374995072682,linear_drift_corrected,F_sym,15.0,1405.1393229662453,861.4181992446591,1597.7616865884638,64,27-08-26/0/map5-0.2-data-2026.08.27-17.49.29.094.jpk-force-map,27-08-26/0/map5-0.2-data-2026.08.27-17.53.38.834.jpk-force-map
5,0.2,0.1997452400244206,27.5,1787845981.617,2.0810374995072682,linear_drift_corrected,F_history,15.0,-50.7822920968801,-85.40076620753439,-18.9336055988434,64,27-08-26/0/map5-0.2-data-2026.08.27-17.49.29.094.jpk-force-map,27-08-26/0/map5-0.2-data-2026.08.27-17.53.38.834.jpk-force-map
5,0.2,0.1997452400244206,27.5,1787845981.617,2.0810374995072682,linear_drift_corrected,F_sym,20.0,776.1642403907391,570.8291653484883,866.0884387367402,64,27-08-26/0/map5-0.2-data-2026.08.27-17.49.29.094.jpk-force-map,27-08-26/0/map5-0.2-data-2026.08.27-17.53.38.834.jpk-force-map
5,0.2,0.1997452400244206,27.5,1787845981.617,2.0810374995072682,linear_drift_corrected,F_history,20.0,-45.324487498008665,-70.78267526814984,-21.342895622334947,64,27-08-26/0/map5-0.2-data-2026.08.27-17.49.29.094.jpk-force-map,27-08-26/0/map5-0.2-data-2026.08.27-17.53.38.834.jpk-force-map
5,0.2,0.1997452400244206,27.5,1787845981.617,2.0810374995072682,linear_drift_corrected,F_sym,25.0,425.32583489230217,341.00270967741073,477.3480887398878,64,27-08-26/0/map5-0.2-data-2026.08.27-17.49.29.094.jpk-force-map,27-08-26/0/map5-0.2-data-2026.08.27-17.53.38.834.jpk-force-map
5,0.2,0.1997452400244206,27.5,1787845981.617,2.0810374995072682,linear_drift_corrected,F_history,25.0,-32.40141635149176,-43.63825898326431,-16.15512677938912,64,27-08-26/0/map5-0.2-data-2026.08.27-17.49.29.094.jpk-force-map,27-08-26/0/map5-0.2-data-2026.08.27-17.53.38.834.jpk-force-map
5,0.2,0.1997452400244206,27.5,1787845981.617,2.0810374995072682,linear_drift_corrected,F_sym,30.0,238.3969293024556,201.19310997286863,263.5043598417154,64,27-08-26/0/map5-0.2-data-2026.08.27-17.49.29.094.jpk-force-map,27-08-26/0/map5-0.2-data-2026.08.27-17.53.38.834.jpk-force-map
5,0.2,0.1997452400244206,27.5,1787845981.617,2.0810374995072682,linear_drift_corrected,F_history,30.0,-22.102715748356268,-32.90014510347759,-8.674962011329603,64,27-08-26/0/map5-0.2-data-2026.08.27-17.49.29.094.jpk-force-map,27-08-26/0/map5-0.2-data-2026.08.27-17.53.38.834.jpk-force-map
5,0.2,0.1997452400244206,27.5,1787845981.617,2.0810374995072682,linear_drift_corrected,F_sym,35.0,132.56385013232386,110.85747811462639,148.61147188354806,64,27-08-26/0/map5-0.2-data-2026.08.27-17.49.29.094.jpk-force-map,27-08-26/0/map5-0.2-data-2026.08.27-17.53.38.834.jpk-force-map
5,0.2,0.1997452400244206,27.5,1787845981.617,2.0810374995072682,linear_drift_corrected,F_history,35.0,-13.691070301764082,-22.06154565904059,-5.0057858305098915,64,27-08-26/0/map5-0.2-data-2026.08.27-17.49.29.094.jpk-force-map,27-08-26/0/map5-0.2-data-2026.08.27-17.53.38.834.jpk-force-map
5,0.2,0.1997452400244206,27.5,1787845981.617,2.0810374995072682,linear_drift_corrected,F_sym,40.0,76.71129499263924,64.67638438162668,90.81997614658182,64,27-08-26/0/map5-0.2-data-2026.08.27-17.49.29.094.jpk-force-map,27-08-26/0/map5-0.2-data-2026.08.27-17.53.38.834.jpk-force-map
5,0.2,0.1997452400244206,27.5,1787845981.617,2.0810374995072682,linear_drift_corrected,F_history,40.0,-9.546876875946097,-16.203442546866036,-2.2199096221610777,64,27-08-26/0/map5-0.2-data-2026.08.27-17.49.29.094.jpk-force-map,27-08-26/0/map5-0.2-data-2026.08.27-17.53.38.834.jpk-force-map
5,0.2,0.1997452400244206,27.5,1787845981.617,2.0810374995072682,linear_drift_corrected,F_sym,45.0,46.297480533684784,35.4701226480643,58.06262711250285,64,27-08-26/0/map5-0.2-data-2026.08.27-17.49.29.094.jpk-force-map,27-08-26/0/map5-0.2-data-2026.08.27-17.53.38.834.jpk-force-map
5,0.2,0.1997452400244206,27.5,1787845981.617,2.0810374995072682,linear_drift_corrected,F_history,45.0,-5.066887424300196,-12.1772492193727,0.5283307523904588,64,27-08-26/0/map5-0.2-data-2026.08.27-17.49.29.094.jpk-force-map,27-08-26/0/map5-0.2-data-2026.08.27-17.53.38.834.jpk-force-map
5,0.2,0.1997452400244206,27.5,1787845981.617,2.0810374995072682,linear_drift_corrected,F_sym,50.0,28.151350098515984,21.666773080908897,37.66203962271473,64,27-08-26/0/map5-0.2-data-2026.08.27-17.49.29.094.jpk-force-map,27-08-26/0/map5-0.2-data-2026.08.27-17.53.38.834.jpk-force-map
