Repository: Yikuan-Yan/AFM2026

# AFM2026

Reproducible analysis code, derived results, quality-control figures and experimental planning for silica colloidal-probe AFM measurements in water–glycerol mixtures at 25.6 °C.

## Repository contents

- `analysis/calibrate_cantilevers.py`: raw thermal-noise and hard-contact calibration workflow.
- `analysis/fit_glycerol_surface_forces.py`: raw reconstruction and silica sphere–plane surface-force fitting.
- `analysis/analyze_velocity_systematics.py`: contact, snap-in, pull-off, raster and acquisition-history diagnostics.
- `analysis/analyze_velocity_joint_fit.py`: same-pixel velocity comparisons, hydrodynamic shape tests and joint PB fits.
- `analysis/analyze_27_08_26_palindrome_pilot.py`: D4–D6 air calibration plus raw D4 pure-water 8×8 palindrome pilot, including same-pixel early/late decomposition, contact/retract history QC and baseline sensitivity.
- `analysis/analyze_27_08_26_full_palindrome.py`: full 29-map reconstruction of the overlapping map1–3 liquid-refresh test and map3–5 no-refresh test, including time-aware velocity models, contact/retract-state diagnostics and explicit handling of the missing final 0.1 µm/s map.
- `analysis/analyze_27_08_26_palindrome_distribution_tests.py`: same-pixel palindrome-mean force distributions with 64-pixel, sixteen 2×2 spatial-tile and n=3 block-level paired t-tests, including clock-center and baseline sensitivity.
- `analysis/plot_27_08_26_fixed_pixel_chronology.py`: chronological force-distance overlay and 20/50/100/200 nm force slices for one fixed physical 8×8 map position.
- `analysis/download_08_09_26_keeper.py`, `analysis/analyze_08_09_26_fixed_pixel.py` and `analysis/assess_08_09_26_refresh.py`: verified acquisition of the 36-map water experiment, cantilever-2 force reconstruction, actual-time chronology and blind liquid-refresh candidate diagnostics.
- `analysis/fit_08_09_26_water.py` and `analysis/compare_08_09_26_water_quality.py`: per-map nonlinear PB fits, parameter sensitivity and the within/between-group quality comparison for the same 08-09-26 experiment.
- `analysis/download_12_09_26_keeper.py`, `analysis/analyze_12_09_26_997glycerol_observational.py`, `analysis/analyze_12_09_26_997glycerol_adaptive_baseline.py` and `analysis/analyze_12_09_26_997glycerol_time_speed.py`: verified acquisition, deliberately fit-free raw observation, held-out-map-validated speed-conditioned dynamic baseline, and map-level time/speed/palindrome analysis of the 32-map, 99.7 wt% glycerol D3 experiment.
- `analysis/plot_12_09_26_997glycerol_force_pb_time_series.py` and `analysis/analyze_12_09_26_997glycerol_decay_v0.py`: physical-window contact reconstruction, requested absolute-force/PB time figures, same-speed linear decay, and blockwise palindrome-pair speed extrapolation for the same D3 experiment.
- `analysis/plot_zero_wt_all_fd_curves.py`: all measured 0 wt% approach curves, split into three speed-highlight figures with pointwise median and interquartile range.
- `analysis/analyze_zero_wt_distribution_separation.py`: spatial-block bootstrap, simultaneous confidence bands and exact functional sign-flip tests for the three 0 wt% maps.
- `analysis/analyze_zero_wt_classical_distribution_tests.py`: paired t/Wilcoxon, marginal Welch/Mann-Whitney/KS and three-group repeated-measures tests for the same maps.
- `analysis/*_results/`: derived CSV data, figures, reports, provenance and SHA-256 manifests.
- `analysis/FOLLOWUP_8X8_PALINDROME_FORCE_MAPPING_PROTOCOL.md`: detailed follow-up experiment using balanced 8×8 palindromic force mapping, including the 2026-08-24 extension to 0–99.5 wt% glycerol and equilibrium-force recovery over 20–200 nm.

## Current numerical snapshot

The three cantilevers were calibrated at 25.6 °C. Their recommended `(InvOLS, k, f0, Q)` values are respectively `(85.30 nm/V, 0.2970 N/m, 16.1101 kHz, 68.91)`, `(65.72 nm/V, 0.2736 N/m, 15.0774 kHz, 64.75)` and `(91.56 nm/V, 0.2384 N/m, 15.0675 kHz, 67.62)`. The cantilever-2 spectrum whose header selected 97.67 kHz was re-fitted from its measured PSD; the fundamental is 15.0777 kHz and the 97.67 kHz peak is retained only as a higher-mode observation.

The glycerol experiment uses cantilever 1 with `k = 0.2969899087 N/m`. Embedded JPK sensitivity and force are never used: raw hard-contact data give concentration-wide sensitivities of `66.609`, `64.177`, `60.718`, `58.673` and `57.903 nm/V` at 0, 10, 20, 30 and 40 wt%.

## Raw-data policy

Original JPK force maps, individual force curves, thermal-noise files and acquisition photographs are intentionally not stored in this Git repository. The `.gitignore` excludes the local `20-08-26/`, `27-08-26/` and `calibration/` trees as well as the raw JPK/TND file extensions globally.

The derived provenance and input manifests retain source identities and hashes so that results can be checked against an authorized raw-data archive without placing the raw measurements in Git.

File: analysis/surface_force_results/provenance.json
{
  "analysis_script": "analysis/fit_glycerol_surface_forces.py",
  "analysis_script_sha256": "560e2556b6289a9433d694ef42836728e71eeb86589c88dfe049513fa4a79b4e",
  "python": "3.13.5 (main, May  5 2026, 21:05:52) [GCC 14.2.0]",
  "numpy": "2.2.4",
  "scipy": "1.15.3",
  "matplotlib": "3.10.1+dfsg1",
  "temperature_C": 25.6,
  "temperature_K": 298.75,
  "spring_constant_N_per_m": 0.2969899086921243,
  "spring_constant_repeatability_sd_N_per_m": 0.0092768833,
  "probe_radius_m": 4.546848945303745e-06,
  "probe_radius_range_m": [
    3.980307e-06,
    4.546849e-06
  ],
  "hamaker_J": 2.4e-21,
  "epsilon_r": {
    "0": 78.5,
    "10": 76.0,
    "20": 73.9,
    "30": 71.4,
    "40": 68.9
  },
  "epsilon_r_source": {
    "table_url": "https://www.cleaninginstitute.org/sites/default/files/research-pdfs/Physical_properties_of_glycerine_and_its_solutions.pdf",
    "table": 27,
    "temperature_C": 25.0,
    "measurement_frequency_Hz": 570000.0,
    "tabulated_glycerol_wt_percent": [
      0.0,
      9.88,
      20.33,
      30.19,
      39.67
    ],
    "tabulated_epsilon_r": [
      78.48,
      75.98,
      73.86,
      71.44,
      68.93
    ],
    "modern_primary_measurement_doi": "10.1063/1.2188391"
  },
  "randomness": "none",
  "jpk_embedded_sensitivity_used": false,
  "jpk_embedded_force_used": false,
  "sensitivity_aggregation": "one equal-source-weighted raw hard-contact consensus per glycerol concentration",
  "far_field_linear_drift": {
    "coordinate": "raw measuredHeight in m",
    "signal": "raw vDeflection in V",
    "window": "initial 20 percent of approach, minimum 80 points",
    "fit": "four-pass robust line with 3.5-MAD residual rejection",
    "operator": "subtract fitted slope and intercept from the full trace before contact and force conversion",
    "slope_output_unit": "pN per 100 nm measuredHeight",
    "resolved_drift_diagnostic": "absolute fitted change across far window greater than two residual MAD",
    "map_geometry": "16x16 physical raster with serpentine acquisition rows restored",
    "montage_global_symmetric_color_limit_pN_per_100nm": 60.0
  },
  "speed_extrapolation_interpretation": "operational only; map speed slopes oppose no-slip lubrication",
  "self_checks": {
    "far_field_synthetic_slope_relative_error": 5.995204332975845e-15,
    "far_field_synthetic_subtraction_max_abs_V": 4.163336342344337e-17,
    "pb_linear_limit_max_relative_error": 0.0016521456620162134,
    "pb_far_asymptote_max_relative_error": 0.0010543386009638223,
    "cheng_water_viscosity_mPa_s": 0.8806453437937073,
    "cheng_glycerol_viscosity_mPa_s": 860.333956853547
  }
}
