Repository: Yikuan-Yan/AFM2026

# AFM2026

Reproducible analysis code, derived results, quality-control figures and experimental planning for silica colloidal-probe AFM measurements in water–glycerol mixtures at 25.6 °C.

## Repository contents

- `analysis/calibrate_cantilevers.py`: raw thermal-noise and hard-contact calibration workflow.
- `analysis/fit_glycerol_surface_forces.py`: raw reconstruction and silica sphere–plane surface-force fitting.
- `analysis/analyze_velocity_systematics.py`: contact, snap-in, pull-off, raster and acquisition-history diagnostics.
- `analysis/analyze_velocity_joint_fit.py`: same-pixel velocity comparisons, hydrodynamic shape tests and joint PB fits.
- `analysis/analyze_27_08_26_palindrome_pilot.py`: D4–D6 air calibration plus raw D4 pure-water 8×8 palindrome pilot, including same-pixel early/late decomposition, contact/retract history QC and baseline sensitivity.
- `analysis/analyze_27_08_26_full_palindrome.py`: full 29-map reconstruction of the overlapping map1–3 liquid-refresh test and map3–5 no-refresh test, including time-aware velocity models, contact/retract-state diagnostics and explicit handling of the missing final 0.1 µm/s map.
- `analysis/analyze_27_08_26_palindrome_distribution_tests.py`: same-pixel palindrome-mean force distributions with 64-pixel, sixteen 2×2 spatial-tile and n=3 block-level paired t-tests, including clock-center and baseline sensitivity.
- `analysis/plot_27_08_26_fixed_pixel_chronology.py`: chronological force-distance overlay and 20/50/100/200 nm force slices for one fixed physical 8×8 map position.
- `analysis/download_08_09_26_keeper.py`, `analysis/analyze_08_09_26_fixed_pixel.py` and `analysis/assess_08_09_26_refresh.py`: verified acquisition of the 36-map water experiment, cantilever-2 force reconstruction, actual-time chronology and blind liquid-refresh candidate diagnostics.
- `analysis/fit_08_09_26_water.py` and `analysis/compare_08_09_26_water_quality.py`: per-map nonlinear PB fits, parameter sensitivity and the within/between-group quality comparison for the same 08-09-26 experiment.
- `analysis/download_12_09_26_keeper.py`, `analysis/analyze_12_09_26_997glycerol_observational.py`, `analysis/analyze_12_09_26_997glycerol_adaptive_baseline.py` and `analysis/analyze_12_09_26_997glycerol_time_speed.py`: verified acquisition, deliberately fit-free raw observation, held-out-map-validated speed-conditioned dynamic baseline, and map-level time/speed/palindrome analysis of the 32-map, 99.7 wt% glycerol D3 experiment.
- `analysis/plot_12_09_26_997glycerol_force_pb_time_series.py` and `analysis/analyze_12_09_26_997glycerol_decay_v0.py`: physical-window contact reconstruction, requested absolute-force/PB time figures, same-speed linear decay, and blockwise palindrome-pair speed extrapolation for the same D3 experiment.
- `analysis/plot_zero_wt_all_fd_curves.py`: all measured 0 wt% approach curves, split into three speed-highlight figures with pointwise median and interquartile range.
- `analysis/analyze_zero_wt_distribution_separation.py`: spatial-block bootstrap, simultaneous confidence bands and exact functional sign-flip tests for the three 0 wt% maps.
- `analysis/analyze_zero_wt_classical_distribution_tests.py`: paired t/Wilcoxon, marginal Welch/Mann-Whitney/KS and three-group repeated-measures tests for the same maps.
- `analysis/*_results/`: derived CSV data, figures, reports, provenance and SHA-256 manifests.
- `analysis/FOLLOWUP_8X8_PALINDROME_FORCE_MAPPING_PROTOCOL.md`: detailed follow-up experiment using balanced 8×8 palindromic force mapping, including the 2026-08-24 extension to 0–99.5 wt% glycerol and equilibrium-force recovery over 20–200 nm.

## Current numerical snapshot

The three cantilevers were calibrated at 25.6 °C. Their recommended `(InvOLS, k, f0, Q)` values are respectively `(85.30 nm/V, 0.2970 N/m, 16.1101 kHz, 68.91)`, `(65.72 nm/V, 0.2736 N/m, 15.0774 kHz, 64.75)` and `(91.56 nm/V, 0.2384 N/m, 15.0675 kHz, 67.62)`. The cantilever-2 spectrum whose header selected 97.67 kHz was re-fitted from its measured PSD; the fundamental is 15.0777 kHz and the 97.67 kHz peak is retained only as a higher-mode observation.

The glycerol experiment uses cantilever 1 with `k = 0.2969899087 N/m`. Embedded JPK sensitivity and force are never used: raw hard-contact data give concentration-wide sensitivities of `66.609`, `64.177`, `60.718`, `58.673` and `57.903 nm/V` at 0, 10, 20, 30 and 40 wt%.

## Raw-data policy

Original JPK force maps, individual force curves, thermal-noise files and acquisition photographs are intentionally not stored in this Git repository. The `.gitignore` excludes the local `20-08-26/`, `27-08-26/` and `calibration/` trees as well as the raw JPK/TND file extensions globally.

The derived provenance and input manifests retain source identities and hashes so that results can be checked against an authorized raw-data archive without placing the raw measurements in Git.

File: analysis/time_dependence_10_09_26_results/apparent_pb/provenance.json
{
  "created_utc": "2026-09-10T15:27:21.270360+00:00",
  "analysis": "secondary finite-speed apparent nonlinear-PB fits for 10-09-26 two-location time series",
  "claim_scope": "apparent/model-conditioned lambda_D and potential magnitude; not bulk Debye length or zeta potential",
  "model": "equal constant-potential sphere-plane nonlinear 1:1 PB Derjaguin + sphere-plane vdW + fitted constant baseline",
  "potential_sign": "unidentified magnitude only",
  "probe_radius_m": 4.546848945303745e-06,
  "temperature_C": 25.6,
  "epsilon_r": 78.5,
  "Hamaker_J": 2.4e-21,
  "spring_constant_N_per_m": 0.16482877909505173,
  "water_InvOLS_nm_per_V": 54.415557777695916,
  "aggregation": "median of available individual 5 nm pixel-bin medians; scan 36 excluded for fewer than 48 pixels",
  "weight": "spatial 1.4826*MAD floored by max(3 pN, robust MAD of map median at 400-500 nm); no sqrt(pixel count) reduction",
  "time_model": "map-level OLS with measured gap speed; HC3 primary and Newey-West HAC(1/2) ordered-map sensitivities",
  "fit_variants": [
    "primary",
    "constant_baseline",
    "lower_plus_10nm",
    "upper_200nm",
    "common_150_250nm",
    "no_slip_hydrodynamic"
  ],
  "fit_bounds": {
    "lambda_D_nm": [
      1.0,
      1000.0
    ],
    "potential_magnitude_mV": [
      0.1,
      250.0
    ],
    "baseline_pN": [
      -500.0,
      500.0
    ]
  },
  "snap_guard": "5 nm bin lower edge is at least 5 nm beyond maximum detected snap; true common variant uses 150-250 nm",
  "no_slip_sensitivity": "fixed ideal 6*pi*eta*R^2*U/D using per-pixel measured gap speed and far-line projection; not fitted or validated hydrodynamic amplitude",
  "validation": {
    "upstream_maps": 36,
    "PB_eligible_maps": 35,
    "fit_tasks": 209,
    "excluded_map_scans": [
      36
    ],
    "guard_rule": "5 nm bin lower edge is at least 5 nm beyond maximum detected snap; true common variant uses 150-250 nm",
    "fit_tasks_completed": 209,
    "optimizer_success_fits": 209,
    "finite_parameter_fits": 209,
    "primary_quality_pass_maps": 34,
    "primary_flagged_maps": [
      {
        "scan": 5,
        "flags": "broad_local_parameter_scale"
      }
    ],
    "primary_max_two_start_relative_cost_difference": 0.007233648437765249,
    "common_window_quality_pass_fits": 0,
    "minimum_snap_guard_margin_nm": 0.10532471544400579,
    "prediction_closure_max_abs_pN": 0.0,
    "hydrodynamic_double_speed_ratio": 2.0,
    "hydrodynamic_20_to_50nm_ratio": 2.5000000000000004,
    "hydrodynamic_force_pN_at_1um_s": {
      "20nm": 17.159049353985456,
      "50nm": 6.863619741594181
    },
    "existing_model_self_check": {
      "far_field_synthetic_slope_relative_error": 5.995204332975845e-15,
      "far_field_synthetic_subtraction_max_abs_V": 4.163336342344337e-17,
      "pb_linear_limit_max_relative_error": 0.0016521456620162134,
      "pb_far_asymptote_max_relative_error": 0.0010543386009638223,
      "cheng_water_viscosity_mPa_s": 0.8806453437937073,
      "cheng_glycerol_viscosity_mPa_s": 860.333956853547
    }
  },
  "upstream_sha256": {
    "analysis/time_dependence_10_09_26_results/all_pixel_force_curves.npz": "c7d8691460568d8db5d592ef6682289c9bc24e291709fc62143eb9d0f7506025",
    "analysis/time_dependence_10_09_26_results/map_inventory_QC.csv": "c778eb741116ff205838b7fa068087e2a09c5edc5029401681d233c53cf92849",
    "analysis/time_dependence_10_09_26_results/pixel_QC.csv": "78e18515822fe899b420d5570f176133ffb62270cef5f6d2ca09e2e2d80f067c",
    "analysis/time_dependence_10_09_26_results/provenance.json": "b958340dd105ddb9647bed6c3372e3339bcb00ec1a4af02064bbcf3f73d32fb1",
    "analysis/time_dependence_10_09_26_results/artifact_manifest.sha256": "7c4bedd2ddb6584a1e5e867fc1b6e7eb4c9e2516272e65849269b2eb0db016e0"
  },
  "code_sha256": {
    "analysis/fit_10_09_26_apparent_pb.py": "0e3897488cf7d4b7d1e38c312c4cd987936eb6fe52e62a925e80fc070d8b4d5a",
    "analysis/fit_08_09_26_water.py": "ff9cb5fb2d7de627ea8cbbe8af5027d5a8702eac6b0f0a866b5a7a56260fea4e",
    "analysis/analyze_10_09_26_time_dependence.py": "9794c860e870fa5ce79fed6e60abfa79727345f15b1f42bbaf31af53d6e48c29",
    "analysis/fit_glycerol_surface_forces.py": "560e2556b6289a9433d694ef42836728e71eeb86589c88dfe049513fa4a79b4e"
  },
  "software": {
    "python": "3.13.5 (main, May  5 2026, 21:05:52) [GCC 14.2.0]",
    "platform": "Linux-6.12.90+deb13.1-amd64-x86_64-with-glibc2.41",
    "numpy": "2.2.4",
    "scipy": "1.15.3",
    "matplotlib": "3.10.1+dfsg1"
  }
}
