Repository: Yikuan-Yan/AFM2026

# AFM2026

Reproducible analysis code, derived results, quality-control figures and experimental planning for silica colloidal-probe AFM measurements in water–glycerol mixtures at 25.6 °C.

## Repository contents

- `analysis/calibrate_cantilevers.py`: raw thermal-noise and hard-contact calibration workflow.
- `analysis/fit_glycerol_surface_forces.py`: raw reconstruction and silica sphere–plane surface-force fitting.
- `analysis/analyze_velocity_systematics.py`: contact, snap-in, pull-off, raster and acquisition-history diagnostics.
- `analysis/analyze_velocity_joint_fit.py`: same-pixel velocity comparisons, hydrodynamic shape tests and joint PB fits.
- `analysis/analyze_27_08_26_palindrome_pilot.py`: D4–D6 air calibration plus raw D4 pure-water 8×8 palindrome pilot, including same-pixel early/late decomposition, contact/retract history QC and baseline sensitivity.
- `analysis/analyze_27_08_26_full_palindrome.py`: full 29-map reconstruction of the overlapping map1–3 liquid-refresh test and map3–5 no-refresh test, including time-aware velocity models, contact/retract-state diagnostics and explicit handling of the missing final 0.1 µm/s map.
- `analysis/analyze_27_08_26_palindrome_distribution_tests.py`: same-pixel palindrome-mean force distributions with 64-pixel, sixteen 2×2 spatial-tile and n=3 block-level paired t-tests, including clock-center and baseline sensitivity.
- `analysis/plot_27_08_26_fixed_pixel_chronology.py`: chronological force-distance overlay and 20/50/100/200 nm force slices for one fixed physical 8×8 map position.
- `analysis/download_08_09_26_keeper.py`, `analysis/analyze_08_09_26_fixed_pixel.py` and `analysis/assess_08_09_26_refresh.py`: verified acquisition of the 36-map water experiment, cantilever-2 force reconstruction, actual-time chronology and blind liquid-refresh candidate diagnostics.
- `analysis/fit_08_09_26_water.py` and `analysis/compare_08_09_26_water_quality.py`: per-map nonlinear PB fits, parameter sensitivity and the within/between-group quality comparison for the same 08-09-26 experiment.
- `analysis/download_12_09_26_keeper.py`, `analysis/analyze_12_09_26_997glycerol_observational.py`, `analysis/analyze_12_09_26_997glycerol_adaptive_baseline.py` and `analysis/analyze_12_09_26_997glycerol_time_speed.py`: verified acquisition, deliberately fit-free raw observation, held-out-map-validated speed-conditioned dynamic baseline, and map-level time/speed/palindrome analysis of the 32-map, 99.7 wt% glycerol D3 experiment.
- `analysis/plot_12_09_26_997glycerol_force_pb_time_series.py` and `analysis/analyze_12_09_26_997glycerol_decay_v0.py`: physical-window contact reconstruction, requested absolute-force/PB time figures, same-speed linear decay, and blockwise palindrome-pair speed extrapolation for the same D3 experiment.
- `analysis/plot_zero_wt_all_fd_curves.py`: all measured 0 wt% approach curves, split into three speed-highlight figures with pointwise median and interquartile range.
- `analysis/analyze_zero_wt_distribution_separation.py`: spatial-block bootstrap, simultaneous confidence bands and exact functional sign-flip tests for the three 0 wt% maps.
- `analysis/analyze_zero_wt_classical_distribution_tests.py`: paired t/Wilcoxon, marginal Welch/Mann-Whitney/KS and three-group repeated-measures tests for the same maps.
- `analysis/*_results/`: derived CSV data, figures, reports, provenance and SHA-256 manifests.
- `analysis/FOLLOWUP_8X8_PALINDROME_FORCE_MAPPING_PROTOCOL.md`: detailed follow-up experiment using balanced 8×8 palindromic force mapping, including the 2026-08-24 extension to 0–99.5 wt% glycerol and equilibrium-force recovery over 20–200 nm.

## Current numerical snapshot

The three cantilevers were calibrated at 25.6 °C. Their recommended `(InvOLS, k, f0, Q)` values are respectively `(85.30 nm/V, 0.2970 N/m, 16.1101 kHz, 68.91)`, `(65.72 nm/V, 0.2736 N/m, 15.0774 kHz, 64.75)` and `(91.56 nm/V, 0.2384 N/m, 15.0675 kHz, 67.62)`. The cantilever-2 spectrum whose header selected 97.67 kHz was re-fitted from its measured PSD; the fundamental is 15.0777 kHz and the 97.67 kHz peak is retained only as a higher-mode observation.

The glycerol experiment uses cantilever 1 with `k = 0.2969899087 N/m`. Embedded JPK sensitivity and force are never used: raw hard-contact data give concentration-wide sensitivities of `66.609`, `64.177`, `60.718`, `58.673` and `57.903 nm/V` at 0, 10, 20, 30 and 40 wt%.

## Raw-data policy

Original JPK force maps, individual force curves, thermal-noise files and acquisition photographs are intentionally not stored in this Git repository. The `.gitignore` excludes the local `20-08-26/`, `27-08-26/` and `calibration/` trees as well as the raw JPK/TND file extensions globally.

The derived provenance and input manifests retain source identities and hashes so that results can be checked against an authorized raw-data archive without placing the raw measurements in Git.

File: analysis/time_dependence_10_09_26_results/map_force_slices.csv (part 1 of 2)
source,location,location_order,block_in_location,instrument_scan_number,map_midpoint_time,relative_time_min,nominal_speed_um_per_s,baseline,distance_nm,force_median_pN,force_q25_pN,force_q75_pN,finite_pixels
10-09-26/map-data-2026.09.10-13.19.51.438.jpk-force-map,A,1,1,5,2026-09-10T13:20:23.582500+02:00,0.0,2.0,linear,20.0,807.560636961741,608.122677217047,1085.5104242063376,64
10-09-26/map-data-2026.09.10-13.19.51.438.jpk-force-map,A,1,1,5,2026-09-10T13:20:23.582500+02:00,0.0,2.0,linear,50.0,319.2732133883412,228.73573533300402,413.03866298606374,64
10-09-26/map-data-2026.09.10-13.19.51.438.jpk-force-map,A,1,1,5,2026-09-10T13:20:23.582500+02:00,0.0,2.0,linear,100.0,100.83834478422719,50.438160385044625,159.93539160180083,64
10-09-26/map-data-2026.09.10-13.19.51.438.jpk-force-map,A,1,1,5,2026-09-10T13:20:23.582500+02:00,0.0,2.0,linear,200.0,12.710288861343027,-30.88508182587642,64.22693598430926,64
10-09-26/map-data-2026.09.10-13.19.51.438.jpk-force-map,A,1,1,5,2026-09-10T13:20:23.582500+02:00,0.0,2.0,constant,20.0,827.996616957992,674.0279319933192,1080.0410932856134,64
10-09-26/map-data-2026.09.10-13.19.51.438.jpk-force-map,A,1,1,5,2026-09-10T13:20:23.582500+02:00,0.0,2.0,constant,50.0,321.6215861689667,264.2924183353321,377.6327578766163,64
10-09-26/map-data-2026.09.10-13.19.51.438.jpk-force-map,A,1,1,5,2026-09-10T13:20:23.582500+02:00,0.0,2.0,constant,100.0,97.91255797334053,77.75229272161772,122.34002065812406,64
10-09-26/map-data-2026.09.10-13.19.51.438.jpk-force-map,A,1,1,5,2026-09-10T13:20:23.582500+02:00,0.0,2.0,constant,200.0,13.828791533961564,6.533301676756427,23.13677397830841,64
10-09-26/map-data-2026.09.10-13.23.02.584.jpk-force-map,A,2,1,6,2026-09-10T13:24:06.202000+02:00,3.7103249999999997,1.0,linear,20.0,881.6454306976844,666.7513083696491,1129.8861894727002,64
10-09-26/map-data-2026.09.10-13.23.02.584.jpk-force-map,A,2,1,6,2026-09-10T13:24:06.202000+02:00,3.7103249999999997,1.0,linear,50.0,336.62116344079016,271.71127324306985,391.4366378005833,64
10-09-26/map-data-2026.09.10-13.23.02.584.jpk-force-map,A,2,1,6,2026-09-10T13:24:06.202000+02:00,3.7103249999999997,1.0,linear,100.0,110.98881215070773,92.56346394553162,127.97875741474536,64
10-09-26/map-data-2026.09.10-13.23.02.584.jpk-force-map,A,2,1,6,2026-09-10T13:24:06.202000+02:00,3.7103249999999997,1.0,linear,200.0,27.098395396494517,7.848069701223162,32.760566276563026,64
10-09-26/map-data-2026.09.10-13.23.02.584.jpk-force-map,A,2,1,6,2026-09-10T13:24:06.202000+02:00,3.7103249999999997,1.0,constant,20.0,855.2437094580545,638.916115594556,1156.3672140862604,64
10-09-26/map-data-2026.09.10-13.23.02.584.jpk-force-map,A,2,1,6,2026-09-10T13:24:06.202000+02:00,3.7103249999999997,1.0,constant,50.0,324.3870875527895,258.8851564047118,386.1128995913932,64
10-09-26/map-data-2026.09.10-13.23.02.584.jpk-force-map,A,2,1,6,2026-09-10T13:24:06.202000+02:00,3.7103249999999997,1.0,constant,100.0,102.00655066173627,82.11394052597245,113.20504964261612,64
10-09-26/map-data-2026.09.10-13.23.02.584.jpk-force-map,A,2,1,6,2026-09-10T13:24:06.202000+02:00,3.7103249999999997,1.0,constant,200.0,10.893933014022974,7.662041608471744,14.856477176305319,64
10-09-26/map-data-2026.09.10-13.28.52.066.jpk-force-map,A,3,1,7,2026-09-10T13:29:08.472500+02:00,8.748166666666666,4.0,linear,20.0,787.3221433012861,638.5632158847255,1086.6461363005487,64
10-09-26/map-data-2026.09.10-13.28.52.066.jpk-force-map,A,3,1,7,2026-09-10T13:29:08.472500+02:00,8.748166666666666,4.0,linear,50.0,309.33710403418894,272.5568267605085,379.11186619010334,64
10-09-26/map-data-2026.09.10-13.28.52.066.jpk-force-map,A,3,1,7,2026-09-10T13:29:08.472500+02:00,8.748166666666666,4.0,linear,100.0,100.95852093447074,83.5283529411942,123.63184566155681,64
10-09-26/map-data-2026.09.10-13.28.52.066.jpk-force-map,A,3,1,7,2026-09-10T13:29:08.472500+02:00,8.748166666666666,4.0,linear,200.0,20.49770806995846,-1.6141025779110796,32.73932182822415,64
10-09-26/map-data-2026.09.10-13.28.52.066.jpk-force-map,A,3,1,7,2026-09-10T13:29:08.472500+02:00,8.748166666666666,4.0,constant,20.0,784.2477362811844,614.7416721468584,1081.3110660186671,64
10-09-26/map-data-2026.09.10-13.28.52.066.jpk-force-map,A,3,1,7,2026-09-10T13:29:08.472500+02:00,8.748166666666666,4.0,constant,50.0,297.8802450048503,242.58399887603585,364.39220145910974,64
10-09-26/map-data-2026.09.10-13.28.52.066.jpk-force-map,A,3,1,7,2026-09-10T13:29:08.472500+02:00,8.748166666666666,4.0,constant,100.0,82.9788230623219,71.60879058327865,104.20167681708696,64
10-09-26/map-data-2026.09.10-13.28.52.066.jpk-force-map,A,3,1,7,2026-09-10T13:29:08.472500+02:00,8.748166666666666,4.0,constant,200.0,1.3752238466621178,-3.9407306538454385,7.469686124980778,64
10-09-26/map-data-2026.09.10-13.31.44.751.jpk-force-map,A,4,1,8,2026-09-10T13:32:01.158000+02:00,11.626258333333334,4.0,linear,20.0,805.7675520119606,656.7219453027433,1018.9788770986183,64
10-09-26/map-data-2026.09.10-13.31.44.751.jpk-force-map,A,4,1,8,2026-09-10T13:32:01.158000+02:00,11.626258333333334,4.0,linear,50.0,313.5846163295472,261.806735091257,367.5778814055892,64
10-09-26/map-data-2026.09.10-13.31.44.751.jpk-force-map,A,4,1,8,2026-09-10T13:32:01.158000+02:00,11.626258333333334,4.0,linear,100.0,91.07366961048271,77.9674716930333,112.87656923234671,64
10-09-26/map-data-2026.09.10-13.31.44.751.jpk-force-map,A,4,1,8,2026-09-10T13:32:01.158000+02:00,11.626258333333334,4.0,linear,200.0,7.521845002660025,-2.8772727051602205,19.848807480986526,64
10-09-26/map-data-2026.09.10-13.31.44.751.jpk-force-map,A,4,1,8,2026-09-10T13:32:01.158000+02:00,11.626258333333334,4.0,constant,20.0,786.978727671957,628.7175957328676,1032.124635186403,64
10-09-26/map-data-2026.09.10-13.31.44.751.jpk-force-map,A,4,1,8,2026-09-10T13:32:01.158000+02:00,11.626258333333334,4.0,constant,50.0,293.4409154181631,245.21895595293492,359.23107422774933,64
10-09-26/map-data-2026.09.10-13.31.44.751.jpk-force-map,A,4,1,8,2026-09-10T13:32:01.158000+02:00,11.626258333333334,4.0,constant,100.0,85.45033472580313,62.053270340929885,100.47858860405415,64
10-09-26/map-data-2026.09.10-13.31.44.751.jpk-force-map,A,4,1,8,2026-09-10T13:32:01.158000+02:00,11.626258333333334,4.0,constant,200.0,-1.6245139590916198,-6.68809776593131,6.05820620683469,64
10-09-26/map-data-2026.09.10-13.34.13.108.jpk-force-map,A,5,1,9,2026-09-10T13:35:16.745000+02:00,14.886041666666667,1.0,linear,20.0,784.0699384464883,646.4045250982604,1085.9983377882252,64
10-09-26/map-data-2026.09.10-13.34.13.108.jpk-force-map,A,5,1,9,2026-09-10T13:35:16.745000+02:00,14.886041666666667,1.0,linear,50.0,320.97997456197595,257.53454213737297,374.3373302629086,64
10-09-26/map-data-2026.09.10-13.34.13.108.jpk-force-map,A,5,1,9,2026-09-10T13:35:16.745000+02:00,14.886041666666667,1.0,linear,100.0,97.28339350862677,81.7841272112558,115.8863805483075,64
10-09-26/map-data-2026.09.10-13.34.13.108.jpk-force-map,A,5,1,9,2026-09-10T13:35:16.745000+02:00,14.886041666666667,1.0,linear,200.0,8.460688825812749,-10.108750743591711,24.822673052594592,64
10-09-26/map-data-2026.09.10-13.34.13.108.jpk-force-map,A,5,1,9,2026-09-10T13:35:16.745000+02:00,14.886041666666667,1.0,constant,20.0,764.1806305499133,628.3775033058715,1100.9105781812887,64
10-09-26/map-data-2026.09.10-13.34.13.108.jpk-force-map,A,5,1,9,2026-09-10T13:35:16.745000+02:00,14.886041666666667,1.0,constant,50.0,296.2273323272277,246.01233657740968,369.74365123978316,64
10-09-26/map-data-2026.09.10-13.34.13.108.jpk-force-map,A,5,1,9,2026-09-10T13:35:16.745000+02:00,14.886041666666667,1.0,constant,100.0,81.49454414546474,67.77559965298919,95.69739556795861,64
10-09-26/map-data-2026.09.10-13.34.13.108.jpk-force-map,A,5,1,9,2026-09-10T13:35:16.745000+02:00,14.886041666666667,1.0,constant,200.0,-2.8801937929632766,-7.637771118237827,2.4618146921769304,64
10-09-26/map-data-2026.09.10-13.38.36.025.jpk-force-map,A,6,1,10,2026-09-10T13:39:08.176000+02:00,18.743225,2.0,linear,20.0,773.5170417420525,621.6303071198224,1005.1999242971527,64
10-09-26/map-data-2026.09.10-13.38.36.025.jpk-force-map,A,6,1,10,2026-09-10T13:39:08.176000+02:00,18.743225,2.0,linear,50.0,300.6120873551682,263.09128008629193,385.5134390414814,64
10-09-26/map-data-2026.09.10-13.38.36.025.jpk-force-map,A,6,1,10,2026-09-10T13:39:08.176000+02:00,18.743225,2.0,linear,100.0,97.61656574789389,76.38086166193618,115.44983855969156,64
10-09-26/map-data-2026.09.10-13.38.36.025.jpk-force-map,A,6,1,10,2026-09-10T13:39:08.176000+02:00,18.743225,2.0,linear,200.0,11.164469956396916,-9.232140035353439,26.894589358238473,64
10-09-26/map-data-2026.09.10-13.38.36.025.jpk-force-map,A,6,1,10,2026-09-10T13:39:08.176000+02:00,18.743225,2.0,constant,20.0,753.9480372147833,619.6581363736386,988.0429207800905,64
10-09-26/map-data-2026.09.10-13.38.36.025.jpk-force-map,A,6,1,10,2026-09-10T13:39:08.176000+02:00,18.743225,2.0,constant,50.0,299.19874624638226,245.2473297274887,353.48397554590434,64
10-09-26/map-data-2026.09.10-13.38.36.025.jpk-force-map,A,6,1,10,2026-09-10T13:39:08.176000+02:00,18.743225,2.0,constant,100.0,83.39975268482121,68.29126026653017,98.85792225351213,64
10-09-26/map-data-2026.09.10-13.38.36.025.jpk-force-map,A,6,1,10,2026-09-10T13:39:08.176000+02:00,18.743225,2.0,constant,200.0,-4.432669544660845,-8.391796382007215,2.8068772067155114,64
10-09-26/map-data-2026.09.10-13.42.57.599.jpk-force-map,A,7,2,11,2026-09-10T13:44:01.232000+02:00,23.627491666666668,1.0,linear,20.0,781.6499401113454,627.3628277952773,1048.2969993433899,64
10-09-26/map-data-2026.09.10-13.42.57.599.jpk-force-map,A,7,2,11,2026-09-10T13:44:01.232000+02:00,23.627491666666668,1.0,linear,50.0,299.4022227054871,254.7397169797344,371.24477269968526,64
10-09-26/map-data-2026.09.10-13.42.57.599.jpk-force-map,A,7,2,11,2026-09-10T13:44:01.232000+02:00,23.627491666666668,1.0,linear,100.0,98.50962965271319,65.88072884211319,116.27846444247385,64
10-09-26/map-data-2026.09.10-13.42.57.599.jpk-force-map,A,7,2,11,2026-09-10T13:44:01.232000+02:00,23.627491666666668,1.0,linear,200.0,7.137174457007368,-8.48766192347209,26.474882901128552,64
10-09-26/map-data-2026.09.10-13.42.57.599.jpk-force-map,A,7,2,11,2026-09-10T13:44:01.232000+02:00,23.627491666666668,1.0,constant,20.0,750.9306640168456,629.3889940707386,1078.1689355166159,64
10-09-26/map-data-2026.09.10-13.42.57.599.jpk-force-map,A,7,2,11,2026-09-10T13:44:01.232000+02:00,23.627491666666668,1.0,constant,50.0,288.5349463699697,246.68613577312755,360.1742247299062,64
10-09-26/map-data-2026.09.10-13.42.57.599.jpk-force-map,A,7,2,11,2026-09-10T13:44:01.232000+02:00,23.627491666666668,1.0,constant,100.0,80.38469927680353,68.11286093852355,95.7595746681951,64
10-09-26/map-data-2026.09.10-13.42.57.599.jpk-force-map,A,7,2,11,2026-09-10T13:44:01.232000+02:00,23.627491666666668,1.0,constant,200.0,-2.1545235957643465,-6.654984635627905,2.426388007948945,64
10-09-26/map-data-2026.09.10-13.47.13.237.jpk-force-map,A,8,2,12,2026-09-10T13:47:29.643500+02:00,27.101016666666666,4.0,linear,20.0,789.6072664991539,625.976418135237,1024.8816972079837,64
10-09-26/map-data-2026.09.10-13.47.13.237.jpk-force-map,A,8,2,12,2026-09-10T13:47:29.643500+02:00,27.101016666666666,4.0,linear,50.0,317.31537165473213,276.66620314015074,368.8616319637268,64
10-09-26/map-data-2026.09.10-13.47.13.237.jpk-force-map,A,8,2,12,2026-09-10T13:47:29.643500+02:00,27.101016666666666,4.0,linear,100.0,100.15337377646284,78.62167498688453,115.65823860737001,64
10-09-26/map-data-2026.09.10-13.47.13.237.jpk-force-map,A,8,2,12,2026-09-10T13:47:29.643500+02:00,27.101016666666666,4.0,linear,200.0,11.60872445811227,-2.4678989684377157,24.546896180085813,64
10-09-26/map-data-2026.09.10-13.47.13.237.jpk-force-map,A,8,2,12,2026-09-10T13:47:29.643500+02:00,27.101016666666666,4.0,constant,20.0,770.9829280814272,592.1620156729117,1023.2634056173964,64
10-09-26/map-data-2026.09.10-13.47.13.237.jpk-force-map,A,8,2,12,2026-09-10T13:47:29.643500+02:00,27.101016666666666,4.0,constant,50.0,300.667447649211,247.8708125746773,359.0742202604203,64
10-09-26/map-data-2026.09.10-13.47.13.237.jpk-force-map,A,8,2,12,2026-09-10T13:47:29.643500+02:00,27.101016666666666,4.0,constant,100.0,85.13257339478004,67.41465406069479,97.96569488168564,64
10-09-26/map-data-2026.09.10-13.47.13.237.jpk-force-map,A,8,2,12,2026-09-10T13:47:29.643500+02:00,27.101016666666666,4.0,constant,200.0,-1.4201728943501024,-8.505179232323004,5.500857970680252,64
10-09-26/map-data-2026.09.10-13.51.22.530.jpk-force-map,A,9,2,13,2026-09-10T13:51:54.680500+02:00,31.5183,2.0,linear,20.0,727.361812443454,585.1567482951527,997.4267684301295,64
10-09-26/map-data-2026.09.10-13.51.22.530.jpk-force-map,A,9,2,13,2026-09-10T13:51:54.680500+02:00,31.5183,2.0,linear,50.0,300.0273122976173,242.15827506552338,349.12883839937115,64
10-09-26/map-data-2026.09.10-13.51.22.530.jpk-force-map,A,9,2,13,2026-09-10T13:51:54.680500+02:00,31.5183,2.0,linear,100.0,92.99126290870453,69.57313306363508,114.96099655047851,64
10-09-26/map-data-2026.09.10-13.51.22.530.jpk-force-map,A,9,2,13,2026-09-10T13:51:54.680500+02:00,31.5183,2.0,linear,200.0,3.7728779089265343,-6.467953774257816,27.252453235594245,64
10-09-26/map-data-2026.09.10-13.51.22.530.jpk-force-map,A,9,2,13,2026-09-10T13:51:54.680500+02:00,31.5183,2.0,constant,20.0,725.9461399516505,577.7316938824187,973.486949938283,64
10-09-26/map-data-2026.09.10-13.51.22.530.jpk-force-map,A,9,2,13,2026-09-10T13:51:54.680500+02:00,31.5183,2.0,constant,50.0,283.2836404234848,238.29384674756201,351.4170739075586,64
10-09-26/map-data-2026.09.10-13.51.22.530.jpk-force-map,A,9,2,13,2026-09-10T13:51:54.680500+02:00,31.5183,2.0,constant,100.0,79.16581180993516,66.44787537572832,94.26994526813523,64
10-09-26/map-data-2026.09.10-13.51.22.530.jpk-force-map,A,9,2,13,2026-09-10T13:51:54.680500+02:00,31.5183,2.0,constant,200.0,-1.4518392739508008,-6.051041049260922,3.719265548460969,64
10-09-26/map-data-2026.09.10-13.55.29.288.jpk-force-map,A,10,2,14,2026-09-10T13:56:01.435000+02:00,35.630874999999996,2.0,linear,20.0,743.1413856176582,556.1857593084211,970.3559006132591,64
10-09-26/map-data-2026.09.10-13.55.29.288.jpk-force-map,A,10,2,14,2026-09-10T13:56:01.435000+02:00,35.630874999999996,2.0,linear,50.0,294.8680606025438,220.9194773700923,370.7931397715447,64
10-09-26/map-data-2026.09.10-13.55.29.288.jpk-force-map,A,10,2,14,2026-09-10T13:56:01.435000+02:00,35.630874999999996,2.0,linear,100.0,86.82769027767702,49.90057692686476,111.58555743378069,64
10-09-26/map-data-2026.09.10-13.55.29.288.jpk-force-map,A,10,2,14,2026-09-10T13:56:01.435000+02:00,35.630874999999996,2.0,linear,200.0,4.409144882651082,-21.381011551979903,22.875654773760484,64
10-09-26/map-data-2026.09.10-13.55.29.288.jpk-force-map,A,10,2,14,2026-09-10T13:56:01.435000+02:00,35.630874999999996,2.0,constant,20.0,711.7204273736585,554.3009177117794,961.891642161272,64
10-09-26/map-data-2026.09.10-13.55.29.288.jpk-force-map,A,10,2,14,2026-09-10T13:56:01.435000+02:00,35.630874999999996,2.0,constant,50.0,276.3304318273123,223.43468185766744,339.1967386470892,64
10-09-26/map-data-2026.09.10-13.55.29.288.jpk-force-map,A,10,2,14,2026-09-10T13:56:01.435000+02:00,35.630874999999996,2.0,constant,100.0,80.1732117624714,62.79323967330562,96.72789364377995,64
10-09-26/map-data-2026.09.10-13.55.29.288.jpk-force-map,A,10,2,14,2026-09-10T13:56:01.435000+02:00,35.630874999999996,2.0,constant,200.0,1.4125150932177606,-2.841356019794351,6.134291574599551,64
10-09-26/map-data-2026.09.10-13.59.46.152.jpk-force-map,A,11,2,15,2026-09-10T14:00:02.557500+02:00,39.64958333333333,4.0,linear,20.0,711.0131656909834,566.6361302492738,1022.9738091795234,64
10-09-26/map-data-2026.09.10-13.59.46.152.jpk-force-map,A,11,2,15,2026-09-10T14:00:02.557500+02:00,39.64958333333333,4.0,linear,50.0,280.5186614968386,230.28775986780053,336.38851190951914,64
10-09-26/map-data-2026.09.10-13.59.46.152.jpk-force-map,A,11,2,15,2026-09-10T14:00:02.557500+02:00,39.64958333333333,4.0,linear,100.0,81.28982254875072,62.86624675912084,103.67632892593433,64
10-09-26/map-data-2026.09.10-13.59.46.152.jpk-force-map,A,11,2,15,2026-09-10T14:00:02.557500+02:00,39.64958333333333,4.0,linear,200.0,2.8851731028430776,-10.702679840438154,22.43123153364961,64
10-09-26/map-data-2026.09.10-13.59.46.152.jpk-force-map,A,11,2,15,2026-09-10T14:00:02.557500+02:00,39.64958333333333,4.0,constant,20.0,682.8894172380967,555.5369167473015,1055.8506919282272,64
10-09-26/map-data-2026.09.10-13.59.46.152.jpk-force-map,A,11,2,15,2026-09-10T14:00:02.557500+02:00,39.64958333333333,4.0,constant,50.0,279.44355248338053,223.8617476986632,355.7726104373944,64
10-09-26/map-data-2026.09.10-13.59.46.152.jpk-force-map,A,11,2,15,2026-09-10T14:00:02.557500+02:00,39.64958333333333,4.0,constant,100.0,78.95739240485152,60.98660973354046,100.17465870862658,64
10-09-26/map-data-2026.09.10-13.59.46.152.jpk-force-map,A,11,2,15,2026-09-10T14:00:02.557500+02:00,39.64958333333333,4.0,constant,200.0,3.465616475940525,-1.9141509553369156,8.240068402081121,64
10-09-26/map-data-2026.09.10-14.03.54.053.jpk-force-map,A,12,2,16,2026-09-10T14:04:57.680000+02:00,44.56829166666667,1.0,linear,20.0,684.8109997303527,530.4902429571439,1003.978394373215,64
10-09-26/map-data-2026.09.10-14.03.54.053.jpk-force-map,A,12,2,16,2026-09-10T14:04:57.680000+02:00,44.56829166666667,1.0,linear,50.0,298.36492990059605,202.4485524290904,364.333710940132,64
10-09-26/map-data-2026.09.10-14.03.54.053.jpk-force-map,A,12,2,16,2026-09-10T14:04:57.680000+02:00,44.56829166666667,1.0,linear,100.0,83.91063548489718,36.06606589133203,113.65221959368711,64
10-09-26/map-data-2026.09.10-14.03.54.053.jpk-force-map,A,12,2,16,2026-09-10T14:04:57.680000+02:00,44.56829166666667,1.0,linear,200.0,2.7477836807325753,-20.871856775743286,29.742161292798514,64
10-09-26/map-data-2026.09.10-14.03.54.053.jpk-force-map,A,12,2,16,2026-09-10T14:04:57.680000+02:00,44.56829166666667,1.0,constant,20.0,658.0134743075225,539.6827552977476,990.6521107280983,64
10-09-26/map-data-2026.09.10-14.03.54.053.jpk-force-map,A,12,2,16,2026-09-10T14:04:57.680000+02:00,44.56829166666667,1.0,constant,50.0,259.16371203889645,216.60943586673514,347.615717728719,64
10-09-26/map-data-2026.09.10-14.03.54.053.jpk-force-map,A,12,2,16,2026-09-10T14:04:57.680000+02:00,44.56829166666667,1.0,constant,100.0,75.05243765092143,58.76405143879229,94.26241218689158,64
10-09-26/map-data-2026.09.10-14.03.54.053.jpk-force-map,A,12,2,16,2026-09-10T14:04:57.680000+02:00,44.56829166666667,1.0,constant,200.0,2.744299002837455,-7.043636751074135,8.66623002388782,64
10-09-26/map-data-2026.09.10-14.07.52.999.jpk-force-map,A,13,3,17,2026-09-10T14:08:09.402000+02:00,47.76365833333333,4.0,linear,20.0,676.8715455032211,526.2872691404322,868.440602629293,64
10-09-26/map-data-2026.09.10-14.07.52.999.jpk-force-map,A,13,3,17,2026-09-10T14:08:09.402000+02:00,47.76365833333333,4.0,linear,50.0,263.8893602576798,212.30173955230077,316.21597468521463,64
10-09-26/map-data-2026.09.10-14.07.52.999.jpk-force-map,A,13,3,17,2026-09-10T14:08:09.402000+02:00,47.76365833333333,4.0,linear,100.0,73.68690058642707,55.3236182173535,91.2096481252809,64
10-09-26/map-data-2026.09.10-14.07.52.999.jpk-force-map,A,13,3,17,2026-09-10T14:08:09.402000+02:00,47.76365833333333,4.0,linear,200.0,-3.542930695432614,-16.156182232431117,13.101696609057687,64
10-09-26/map-data-2026.09.10-14.07.52.999.jpk-force-map,A,13,3,17,2026-09-10T14:08:09.402000+02:00,47.76365833333333,4.0,constant,20.0,667.9888702893146,534.3028319666096,874.1792378801546,64
10-09-26/map-data-2026.09.10-14.07.52.999.jpk-force-map,A,13,3,17,2026-09-10T14:08:09.402000+02:00,47.76365833333333,4.0,constant,50.0,257.7557866375621,216.22349017286132,321.1669260527186,64
10-09-26/map-data-2026.09.10-14.07.52.999.jpk-force-map,A,13,3,17,2026-09-10T14:08:09.402000+02:00,47.76365833333333,4.0,constant,100.0,75.5878227147735,57.93937235838678,89.56165724265676,64
10-09-26/map-data-2026.09.10-14.07.52.999.jpk-force-map,A,13,3,17,2026-09-10T14:08:09.402000+02:00,47.76365833333333,4.0,constant,200.0,1.1402266334133324,-5.819124417250236,7.4614982643242715,64
10-09-26/map-data-2026.09.10-14.11.58.250.jpk-force-map,A,14,3,18,2026-09-10T14:12:30.393000+02:00,52.113508333333336,2.0,linear,20.0,701.1973627103912,530.5831267718361,923.3381202845607,64
10-09-26/map-data-2026.09.10-14.11.58.250.jpk-force-map,A,14,3,18,2026-09-10T14:12:30.393000+02:00,52.113508333333336,2.0,linear,50.0,258.4187327785002,208.72188979888062,342.7692552133852,64
10-09-26/map-data-2026.09.10-14.11.58.250.jpk-force-map,A,14,3,18,2026-09-10T14:12:30.393000+02:00,52.113508333333336,2.0,linear,100.0,76.02368164464315,37.24887936536063,120.62421051595388,64
10-09-26/map-data-2026.09.10-14.11.58.250.jpk-force-map,A,14,3,18,2026-09-10T14:12:30.393000+02:00,52.113508333333336,2.0,linear,200.0,9.493620760626914,-26.855910455009266,40.95552911813175,64
10-09-26/map-data-2026.09.10-14.11.58.250.jpk-force-map,A,14,3,18,2026-09-10T14:12:30.393000+02:00,52.113508333333336,2.0,constant,20.0,694.7974102466821,545.3408102154485,940.8217448773319,64
10-09-26/map-data-2026.09.10-14.11.58.250.jpk-force-map,A,14,3,18,2026-09-10T14:12:30.393000+02:00,52.113508333333336,2.0,constant,50.0,260.2707382380851,217.13590345858458,324.6529778823314,64
10-09-26/map-data-2026.09.10-14.11.58.250.jpk-force-map,A,14,3,18,2026-09-10T14:12:30.393000+02:00,52.113508333333336,2.0,constant,100.0,74.66978456209489,59.09902411437886,90.08428969794603,64
10-09-26/map-data-2026.09.10-14.11.58.250.jpk-force-map,A,14,3,18,2026-09-10T14:12:30.393000+02:00,52.113508333333336,2.0,constant,200.0,1.703711088065975,-4.104693654799221,9.138662724197046,64
10-09-26/map-data-2026.09.10-14.16.20.761.jpk-force-map,A,15,3,19,2026-09-10T14:17:24.376500+02:00,57.01323333333333,1.0,linear,20.0,699.8354255226388,519.1591742852963,897.07371086203,64
10-09-26/map-data-2026.09.10-14.16.20.761.jpk-force-map,A,15,3,19,2026-09-10T14:17:24.376500+02:00,57.01323333333333,1.0,linear,50.0,270.6904485499098,208.9765392992106,335.4841602409754,64
10-09-26/map-data-2026.09.10-14.16.20.761.jpk-force-map,A,15,3,19,2026-09-10T14:17:24.376500+02:00,57.01323333333333,1.0,linear,100.0,75.10607028942319,47.7534113499509,100.67106422863748,64
10-09-26/map-data-2026.09.10-14.16.20.761.jpk-force-map,A,15,3,19,2026-09-10T14:17:24.376500+02:00,57.01323333333333,1.0,linear,200.0,-2.4300823106072063,-23.13860211244244,27.735426900538183,64
10-09-26/map-data-2026.09.10-14.16.20.761.jpk-force-map,A,15,3,19,2026-09-10T14:17:24.376500+02:00,57.01323333333333,1.0,constant,20.0,666.6634595659793,496.59285085795307,946.5574628693853,64
10-09-26/map-data-2026.09.10-14.16.20.761.jpk-force-map,A,15,3,19,2026-09-10T14:17:24.376500+02:00,57.01323333333333,1.0,constant,50.0,254.2940115341757,207.83043411998418,322.0858247726261,64
10-09-26/map-data-2026.09.10-14.16.20.761.jpk-force-map,A,15,3,19,2026-09-10T14:17:24.376500+02:00,57.01323333333333,1.0,constant,100.0,72.4136142574911,58.690834628455384,90.82217620818909,64
10-09-26/map-data-2026.09.10-14.16.20.761.jpk-force-map,A,15,3,19,2026-09-10T14:17:24.376500+02:00,57.01323333333333,1.0,constant,200.0,3.0983164053442733,-1.5888814870471992,7.572355536904694,64
10-09-26/map-data-2026.09.10-14.20.24.406.jpk-force-map,A,16,3,20,2026-09-10T14:21:28.022000+02:00,61.073991666666664,1.0,linear,20.0,651.8450635271504,520.1877837103557,866.9515172504913,64
10-09-26/map-data-2026.09.10-14.20.24.406.jpk-force-map,A,16,3,20,2026-09-10T14:21:28.022000+02:00,61.073991666666664,1.0,linear,50.0,259.87154334030606,216.04371727706632,315.352261820054,64
10-09-26/map-data-2026.09.10-14.20.24.406.jpk-force-map,A,16,3,20,2026-09-10T14:21:28.022000+02:00,61.073991666666664,1.0,linear,100.0,77.63037393692784,59.54143192691583,101.4775815791242,64
10-09-26/map-data-2026.09.10-14.20.24.406.jpk-force-map,A,16,3,20,2026-09-10T14:21:28.022000+02:00,61.073991666666664,1.0,linear,200.0,7.225614212107792,-13.261293538022151,28.56538660624108,64
10-09-26/map-data-2026.09.10-14.20.24.406.jpk-force-map,A,16,3,20,2026-09-10T14:21:28.022000+02:00,61.073991666666664,1.0,constant,20.0,637.0483230216446,507.1433551879713,873.6498518429229,64
10-09-26/map-data-2026.09.10-14.20.24.406.jpk-force-map,A,16,3,20,2026-09-10T14:21:28.022000+02:00,61.073991666666664,1.0,constant,50.0,247.88181286881212,207.8140771066521,301.0605335566809,64
10-09-26/map-data-2026.09.10-14.20.24.406.jpk-force-map,A,16,3,20,2026-09-10T14:21:28.022000+02:00,61.073991666666664,1.0,constant,100.0,72.11807801053499,56.23059140686851,89.87176700854299,64
10-09-26/map-data-2026.09.10-14.20.24.406.jpk-force-map,A,16,3,20,2026-09-10T14:21:28.022000+02:00,61.073991666666664,1.0,constant,200.0,4.447211883619074,-0.7177629562905696,9.02754353985215,64
10-09-26/map-data-2026.09.10-14.24.25.397.jpk-force-map,A,17,3,21,2026-09-10T14:24:57.538000+02:00,64.56592500000001,2.0,linear,20.0,644.5386340820971,472.4578080715637,832.4681221102716,64
10-09-26/map-data-2026.09.10-14.24.25.397.jpk-force-map,A,17,3,21,2026-09-10T14:24:57.538000+02:00,64.56592500000001,2.0,linear,50.0,240.47082932469925,191.40105785762702,295.40520431376376,64
10-09-26/map-data-2026.09.10-14.24.25.397.jpk-force-map,A,17,3,21,2026-09-10T14:24:57.538000+02:00,64.56592500000001,2.0,linear,100.0,64.86076102116354,46.16422371235652,78.41232033175896,64
10-09-26/map-data-2026.09.10-14.24.25.397.jpk-force-map,A,17,3,21,2026-09-10T14:24:57.538000+02:00,64.56592500000001,2.0,linear,200.0,-2.88372358745852,-20.72694540095996,17.884595249898616,64
10-09-26/map-data-2026.09.10-14.24.25.397.jpk-force-map,A,17,3,21,2026-09-10T14:24:57.538000+02:00,64.56592500000001,2.0,constant,20.0,637.7320873364247,488.0974933168206,819.6270581320402,64
10-09-26/map-data-2026.09.10-14.24.25.397.jpk-force-map,A,17,3,21,2026-09-10T14:24:57.538000+02:00,64.56592500000001,2.0,constant,50.0,241.70993695591955,198.29714519769752,292.12059326626354,64
10-09-26/map-data-2026.09.10-14.24.25.397.jpk-force-map,A,17,3,21,2026-09-10T14:24:57.538000+02:00,64.56592500000001,2.0,constant,100.0,65.89895820401249,52.439281415018876,84.81866590830077,64
10-09-26/map-data-2026.09.10-14.24.25.397.jpk-force-map,A,17,3,21,2026-09-10T14:24:57.538000+02:00,64.56592500000001,2.0,constant,200.0,6.059715317481745,2.5815956727529654,11.815001859983884,64
10-09-26/map-data-2026.09.10-14.28.22.447.jpk-force-map,A,18,3,22,2026-09-10T14:28:38.847000+02:00,68.25440833333333,4.0,linear,20.0,635.7417517362453,496.50215032740437,770.4620429316204,64
10-09-26/map-data-2026.09.10-14.28.22.447.jpk-force-map,A,18,3,22,2026-09-10T14:28:38.847000+02:00,68.25440833333333,4.0,linear,50.0,249.44254606570928,195.33176009704326,293.97997914853516,64
10-09-26/map-data-2026.09.10-14.28.22.447.jpk-force-map,A,18,3,22,2026-09-10T14:28:38.847000+02:00,68.25440833333333,4.0,linear,100.0,69.83410715782489,45.148355306625064,94.99644053519292,64
10-09-26/map-data-2026.09.10-14.28.22.447.jpk-force-map,A,18,3,22,2026-09-10T14:28:38.847000+02:00,68.25440833333333,4.0,linear,200.0,6.752533915941447,-17.72563638488669,24.402754688838282,64
10-09-26/map-data-2026.09.10-14.28.22.447.jpk-force-map,A,18,3,22,2026-09-10T14:28:38.847000+02:00,68.25440833333333,4.0,constant,20.0,620.8504772123151,498.5957649576838,755.9888786325016,64
10-09-26/map-data-2026.09.10-14.28.22.447.jpk-force-map,A,18,3,22,2026-09-10T14:28:38.847000+02:00,68.25440833333333,4.0,constant,50.0,248.94771892087837,211.11597378542163,292.38140126036245,64
10-09-26/map-data-2026.09.10-14.28.22.447.jpk-force-map,A,18,3,22,2026-09-10T14:28:38.847000+02:00,68.25440833333333,4.0,constant,100.0,70.50276837919085,57.67270876553745,89.49014909478662,64
10-09-26/map-data-2026.09.10-14.28.22.447.jpk-force-map,A,18,3,22,2026-09-10T14:28:38.847000+02:00,68.25440833333333,4.0,constant,200.0,8.329941553480186,1.5110999288032694,14.60014662618998,64
10-09-26/map-data-2026.09.10-14.36.07.898.jpk-force-map,B,1,1,25,2026-09-10T14:36:40.039500+02:00,0.0,2.0,linear,20.0,781.1227019637674,609.3102885046533,1195.2452283870089,64
10-09-26/map-data-2026.09.10-14.36.07.898.jpk-force-map,B,1,1,25,2026-09-10T14:36:40.039500+02:00,0.0,2.0,linear,50.0,317.6087350789594,262.2445211167312,393.83771764439894,64
10-09-26/map-data-2026.09.10-14.36.07.898.jpk-force-map,B,1,1,25,2026-09-10T14:36:40.039500+02:00,0.0,2.0,linear,100.0,89.10464724860188,76.17194075324494,109.69871204498504,64
10-09-26/map-data-2026.09.10-14.36.07.898.jpk-force-map,B,1,1,25,2026-09-10T14:36:40.039500+02:00,0.0,2.0,linear,200.0,-0.1778520297391697,-17.32325481067491,16.838806506030913,64
10-09-26/map-data-2026.09.10-14.36.07.898.jpk-force-map,B,1,1,25,2026-09-10T14:36:40.039500+02:00,0.0,2.0,constant,20.0,771.7471367240643,598.689692482713,1196.6463001708748,64
10-09-26/map-data-2026.09.10-14.36.07.898.jpk-force-map,B,1,1,25,2026-09-10T14:36:40.039500+02:00,0.0,2.0,constant,50.0,312.15599520196724,259.2295953198107,414.658581802846,64
10-09-26/map-data-2026.09.10-14.36.07.898.jpk-force-map,B,1,1,25,2026-09-10T14:36:40.039500+02:00,0.0,2.0,constant,100.0,102.00298367293382,86.4137833897554,126.91980978284508,64
10-09-26/map-data-2026.09.10-14.36.07.898.jpk-force-map,B,1,1,25,2026-09-10T14:36:40.039500+02:00,0.0,2.0,constant,200.0,9.737854482825568,6.509779505852807,15.165165135465337,64
10-09-26/map-data-2026.09.10-14.37.27.040.jpk-force-map,B,2,1,26,2026-09-10T14:38:30.654000+02:00,1.8435750000000002,1.0,linear,20.0,856.4660581612349,608.0087111214931,1195.8626633872914,64
10-09-26/map-data-2026.09.10-14.37.27.040.jpk-force-map,B,2,1,26,2026-09-10T14:38:30.654000+02:00,1.8435750000000002,1.0,linear,50.0,315.79369341630206,260.7022602903245,402.0838882313997,64
10-09-26/map-data-2026.09.10-14.37.27.040.jpk-force-map,B,2,1,26,2026-09-10T14:38:30.654000+02:00,1.8435750000000002,1.0,linear,100.0,92.94696059206908,72.72847337875153,123.56595094758256,64
10-09-26/map-data-2026.09.10-14.37.27.040.jpk-force-map,B,2,1,26,2026-09-10T14:38:30.654000+02:00,1.8435750000000002,1.0,linear,200.0,5.907664095074095,-16.885589078325808,24.95787296687158,64
10-09-26/map-data-2026.09.10-14.37.27.040.jpk-force-map,B,2,1,26,2026-09-10T14:38:30.654000+02:00,1.8435750000000002,1.0,constant,20.0,877.9858322942971,606.9873253491687,1259.8655518021233,64
10-09-26/map-data-2026.09.10-14.37.27.040.jpk-force-map,B,2,1,26,2026-09-10T14:38:30.654000+02:00,1.8435750000000002,1.0,constant,50.0,342.5941208722229,262.53305099718216,440.02371355070005,64
10-09-26/map-data-2026.09.10-14.37.27.040.jpk-force-map,B,2,1,26,2026-09-10T14:38:30.654000+02:00,1.8435750000000002,1.0,constant,100.0,109.66117143686198,82.59274641256708,131.40882777297028,64
10-09-26/map-data-2026.09.10-14.37.27.040.jpk-force-map,B,2,1,26,2026-09-10T14:38:30.654000+02:00,1.8435750000000002,1.0,constant,200.0,12.04333903120465,6.730745731684102,16.487121117899235,64
10-09-26/map-data-2026.09.10-14.40.34.815.jpk-force-map,B,3,1,27,2026-09-10T14:40:51.219500+02:00,4.186333333333334,4.0,linear,20.0,731.1253822784311,578.5975001650636,1086.982565333081,64
10-09-26/map-data-2026.09.10-14.40.34.815.jpk-force-map,B,3,1,27,2026-09-10T14:40:51.219500+02:00,4.186333333333334,4.0,linear,50.0,295.07364949495695,252.1650487618319,380.80075230795256,64
10-09-26/map-data-2026.09.10-14.40.34.815.jpk-force-map,B,3,1,27,2026-09-10T14:40:51.219500+02:00,4.186333333333334,4.0,linear,100.0,89.15434936654003,58.838536167192,107.85425242424064,64
10-09-26/map-data-2026.09.10-14.40.34.815.jpk-force-map,B,3,1,27,2026-09-10T14:40:51.219500+02:00,4.186333333333334,4.0,linear,200.0,-2.75055323284176,-21.548494184570878,19.090188905165437,64
10-09-26/map-data-2026.09.10-14.40.34.815.jpk-force-map,B,3,1,27,2026-09-10T14:40:51.219500+02:00,4.186333333333334,4.0,constant,20.0,738.8686793623641,572.7092364586963,1111.4396431625366,64
10-09-26/map-data-2026.09.10-14.40.34.815.jpk-force-map,B,3,1,27,2026-09-10T14:40:51.219500+02:00,4.186333333333334,4.0,constant,50.0,320.999371118986,257.43344808664426,422.24988852675415,64
10-09-26/map-data-2026.09.10-14.40.34.815.jpk-force-map,B,3,1,27,2026-09-10T14:40:51.219500+02:00,4.186333333333334,4.0,constant,100.0,104.42952134474916,87.66434347222072,127.9410224629919,64
10-09-26/map-data-2026.09.10-14.40.34.815.jpk-force-map,B,3,1,27,2026-09-10T14:40:51.219500+02:00,4.186333333333334,4.0,constant,200.0,16.03361466061523,10.981274351693006,22.153120692475255,64
10-09-26/map-data-2026.09.10-14.41.13.754.jpk-force-map,B,4,1,28,2026-09-10T14:41:30.159000+02:00,4.835325,4.0,linear,20.0,749.3292171936185,575.0667233999204,1052.2170347973993,63
10-09-26/map-data-2026.09.10-14.41.13.754.jpk-force-map,B,4,1,28,2026-09-10T14:41:30.159000+02:00,4.835325,4.0,linear,50.0,304.9537448289071,245.8112803087473,378.6190125829729,64
10-09-26/map-data-2026.09.10-14.41.13.754.jpk-force-map,B,4,1,28,2026-09-10T14:41:30.159000+02:00,4.835325,4.0,linear,100.0,92.9933043061574,72.69909289213683,111.96914749410978,64
10-09-26/map-data-2026.09.10-14.41.13.754.jpk-force-map,B,4,1,28,2026-09-10T14:41:30.159000+02:00,4.835325,4.0,linear,200.0,-3.287410272229708,-16.145307688701035,21.294820871229554,64
10-09-26/map-data-2026.09.10-14.41.13.754.jpk-force-map,B,4,1,28,2026-09-10T14:41:30.159000+02:00,4.835325,4.0,constant,20.0,770.4904341871114,589.9970218425366,1090.6765318594607,63
10-09-26/map-data-2026.09.10-14.41.13.754.jpk-force-map,B,4,1,28,2026-09-10T14:41:30.159000+02:00,4.835325,4.0,constant,50.0,321.0433099355814,264.860249278086,399.46125764422015,64
10-09-26/map-data-2026.09.10-14.41.13.754.jpk-force-map,B,4,1,28,2026-09-10T14:41:30.159000+02:00,4.835325,4.0,constant,100.0,103.67242173573875,85.46974737639442,127.62991493800232,64
10-09-26/map-data-2026.09.10-14.41.13.754.jpk-force-map,B,4,1,28,2026-09-10T14:41:30.159000+02:00,4.835325,4.0,constant,200.0,14.000406100051874,9.272487164179768,22.500484288950524,64
10-09-26/map-data-2026.09.10-14.42.02.531.jpk-force-map,B,5,1,29,2026-09-10T14:43:20.934000+02:00,6.681575,1.0,linear,20.0,684.0458023345561,557.3274952284603,946.1079745860999,58
10-09-26/map-data-2026.09.10-14.42.02.531.jpk-force-map,B,5,1,29,2026-09-10T14:43:20.934000+02:00,6.681575,1.0,linear,50.0,286.8272317513372,249.51938821422186,390.9155408384974,64
10-09-26/map-data-2026.09.10-14.42.02.531.jpk-force-map,B,5,1,29,2026-09-10T14:43:20.934000+02:00,6.681575,1.0,linear,100.0,95.17263619233253,58.318827545299044,112.64761027837206,64
10-09-26/map-data-2026.09.10-14.42.02.531.jpk-force-map,B,5,1,29,2026-09-10T14:43:20.934000+02:00,6.681575,1.0,linear,200.0,2.8251919839469277,-23.939566624965913,21.595608585535153,64
10-09-26/map-data-2026.09.10-14.42.02.531.jpk-force-map,B,5,1,29,2026-09-10T14:43:20.934000+02:00,6.681575,1.0,constant,20.0,722.2733762134849,559.6321940505445,1009.0461178678474,58
10-09-26/map-data-2026.09.10-14.42.02.531.jpk-force-map,B,5,1,29,2026-09-10T14:43:20.934000+02:00,6.681575,1.0,constant,50.0,306.1005827206271,245.49153126848148,418.9503802338427,64
10-09-26/map-data-2026.09.10-14.42.02.531.jpk-force-map,B,5,1,29,2026-09-10T14:43:20.934000+02:00,6.681575,1.0,constant,100.0,97.89954968900736,78.78728694940493,119.48831912360913,64
10-09-26/map-data-2026.09.10-14.42.02.531.jpk-force-map,B,5,1,29,2026-09-10T14:43:20.934000+02:00,6.681575,1.0,constant,200.0,11.809115081262572,6.369712835466174,16.855188215807217,64
10-09-26/map-data-2026.09.10-14.45.27.242.jpk-force-map,B,6,1,30,2026-09-10T14:45:59.390000+02:00,9.322508333333333,2.0,linear,20.0,729.5298729718568,584.051439104698,1114.1468362521491,63
10-09-26/map-data-2026.09.10-14.45.27.242.jpk-force-map,B,6,1,30,2026-09-10T14:45:59.390000+02:00,9.322508333333333,2.0,linear,50.0,312.07983300085004,240.33006457110173,400.37997022508574,64
10-09-26/map-data-2026.09.10-14.45.27.242.jpk-force-map,B,6,1,30,2026-09-10T14:45:59.390000+02:00,9.322508333333333,2.0,linear,100.0,86.19816424956278,68.23279511264121,115.75031943289625,64
10-09-26/map-data-2026.09.10-14.45.27.242.jpk-force-map,B,6,1,30,2026-09-10T14:45:59.390000+02:00,9.322508333333333,2.0,linear,200.0,-1.3745867544645383,-19.718028309921444,19.86121567934323,64
10-09-26/map-data-2026.09.10-14.45.27.242.jpk-force-map,B,6,1,30,2026-09-10T14:45:59.390000+02:00,9.322508333333333,2.0,constant,20.0,739.9016094760037,576.1544238169563,1138.1796931933272,63
10-09-26/map-data-2026.09.10-14.45.27.242.jpk-force-map,B,6,1,30,2026-09-10T14:45:59.390000+02:00,9.322508333333333,2.0,constant,50.0,301.7979336593602,252.5819005616446,404.4055156980743,64
10-09-26/map-data-2026.09.10-14.45.27.242.jpk-force-map,B,6,1,30,2026-09-10T14:45:59.390000+02:00,9.322508333333333,2.0,constant,100.0,102.61498416407615,83.1473882271473,123.29811883887471,64
10-09-26/map-data-2026.09.10-14.45.27.242.jpk-force-map,B,6,1,30,2026-09-10T14:45:59.390000+02:00,9.322508333333333,2.0,constant,200.0,14.781526759522677,9.292928753847765,19.08647690272675,64
10-09-26/map-data-2026.09.10-14.46.50.440.jpk-force-map,B,7,2,31,2026-09-10T14:48:08.788500+02:00,11.47915,1.0,linear,20.0,705.3925673150804,584.4200037219972,980.8376233602816,59
10-09-26/map-data-2026.09.10-14.46.50.440.jpk-force-map,B,7,2,31,2026-09-10T14:48:08.788500+02:00,11.47915,1.0,linear,50.0,317.74447548423854,240.48343809243156,392.2559933486806,64
10-09-26/map-data-2026.09.10-14.46.50.440.jpk-force-map,B,7,2,31,2026-09-10T14:48:08.788500+02:00,11.47915,1.0,linear,100.0,89.76232023185958,55.41918622701204,112.03600885618741,64
10-09-26/map-data-2026.09.10-14.46.50.440.jpk-force-map,B,7,2,31,2026-09-10T14:48:08.788500+02:00,11.47915,1.0,linear,200.0,0.5331927360133599,-24.973705408681255,21.826033112182145,64
10-09-26/map-data-2026.09.10-14.46.50.440.jpk-force-map,B,7,2,31,2026-09-10T14:48:08.788500+02:00,11.47915,1.0,constant,20.0,725.2349996214195,590.3699343081,996.1123287232247,59
10-09-26/map-data-2026.09.10-14.46.50.440.jpk-force-map,B,7,2,31,2026-09-10T14:48:08.788500+02:00,11.47915,1.0,constant,50.0,304.1723883058846,257.29147320197137,423.4623653913714,64
10-09-26/map-data-2026.09.10-14.46.50.440.jpk-force-map,B,7,2,31,2026-09-10T14:48:08.788500+02:00,11.47915,1.0,constant,100.0,97.27477788131934,82.2414104876552,121.08969130745366,64
10-09-26/map-data-2026.09.10-14.46.50.440.jpk-force-map,B,7,2,31,2026-09-10T14:48:08.788500+02:00,11.47915,1.0,constant,200.0,12.724334564468771,7.454108610950875,17.704112842468998,64
10-09-26/map-data-2026.09.10-14.49.39.113.jpk-force-map,B,8,2,32,2026-09-10T14:49:59.198000+02:00,13.319308333333334,4.0,linear,20.0,689.0189918282424,555.6767905974594,964.1538440126524,62
10-09-26/map-data-2026.09.10-14.49.39.113.jpk-force-map,B,8,2,32,2026-09-10T14:49:59.198000+02:00,13.319308333333334,4.0,linear,50.0,264.979009015261,222.0017997863173,349.959383301881,64
10-09-26/map-data-2026.09.10-14.49.39.113.jpk-force-map,B,8,2,32,2026-09-10T14:49:59.198000+02:00,13.319308333333334,4.0,linear,100.0,68.34017498420596,47.70022147735705,97.09463998109614,64
10-09-26/map-data-2026.09.10-14.49.39.113.jpk-force-map,B,8,2,32,2026-09-10T14:49:59.198000+02:00,13.319308333333334,4.0,linear,200.0,-13.078589161908592,-29.035648777808646,7.7611776961882875,64
10-09-26/map-data-2026.09.10-14.49.39.113.jpk-force-map,B,8,2,32,2026-09-10T14:49:59.198000+02:00,13.319308333333334,4.0,constant,20.0,712.9796741963326,566.3542280980404,1027.677672742561,62
10-09-26/map-data-2026.09.10-14.49.39.113.jpk-force-map,B,8,2,32,2026-09-10T14:49:59.198000+02:00,13.319308333333334,4.0,constant,50.0,283.63457724475523,238.3439155466593,378.0309822434772,64
10-09-26/map-data-2026.09.10-14.49.39.113.jpk-force-map,B,8,2,32,2026-09-10T14:49:59.198000+02:00,13.319308333333334,4.0,constant,100.0,93.84056587321489,72.17787496090823,119.55023007608358,64
10-09-26/map-data-2026.09.10-14.49.39.113.jpk-force-map,B,8,2,32,2026-09-10T14:49:59.198000+02:00,13.319308333333334,4.0,constant,200.0,9.482453095877382,0.6880920948996712,16.199155368155793,64
10-09-26/map-data-2026.09.10-14.50.31.350.jpk-force-map,B,9,2,33,2026-09-10T14:51:03.500500+02:00,14.391016666666667,2.0,linear,20.0,679.7754948098105,536.7086001203984,924.4790968163783,61
10-09-26/map-data-2026.09.10-14.50.31.350.jpk-force-map,B,9,2,33,2026-09-10T14:51:03.500500+02:00,14.391016666666667,2.0,linear,50.0,276.150495458156,227.41241064819928,353.7497516586077,64
