Repository: Yikuan-Yan/AFM2026

# AFM2026

Reproducible analysis code, derived results, quality-control figures and experimental planning for silica colloidal-probe AFM measurements in water–glycerol mixtures at 25.6 °C.

## Repository contents

- `analysis/calibrate_cantilevers.py`: raw thermal-noise and hard-contact calibration workflow.
- `analysis/fit_glycerol_surface_forces.py`: raw reconstruction and silica sphere–plane surface-force fitting.
- `analysis/analyze_velocity_systematics.py`: contact, snap-in, pull-off, raster and acquisition-history diagnostics.
- `analysis/analyze_velocity_joint_fit.py`: same-pixel velocity comparisons, hydrodynamic shape tests and joint PB fits.
- `analysis/analyze_27_08_26_palindrome_pilot.py`: D4–D6 air calibration plus raw D4 pure-water 8×8 palindrome pilot, including same-pixel early/late decomposition, contact/retract history QC and baseline sensitivity.
- `analysis/analyze_27_08_26_full_palindrome.py`: full 29-map reconstruction of the overlapping map1–3 liquid-refresh test and map3–5 no-refresh test, including time-aware velocity models, contact/retract-state diagnostics and explicit handling of the missing final 0.1 µm/s map.
- `analysis/analyze_27_08_26_palindrome_distribution_tests.py`: same-pixel palindrome-mean force distributions with 64-pixel, sixteen 2×2 spatial-tile and n=3 block-level paired t-tests, including clock-center and baseline sensitivity.
- `analysis/plot_27_08_26_fixed_pixel_chronology.py`: chronological force-distance overlay and 20/50/100/200 nm force slices for one fixed physical 8×8 map position.
- `analysis/download_08_09_26_keeper.py`, `analysis/analyze_08_09_26_fixed_pixel.py` and `analysis/assess_08_09_26_refresh.py`: verified acquisition of the 36-map water experiment, cantilever-2 force reconstruction, actual-time chronology and blind liquid-refresh candidate diagnostics.
- `analysis/fit_08_09_26_water.py` and `analysis/compare_08_09_26_water_quality.py`: per-map nonlinear PB fits, parameter sensitivity and the within/between-group quality comparison for the same 08-09-26 experiment.
- `analysis/download_12_09_26_keeper.py`, `analysis/analyze_12_09_26_997glycerol_observational.py`, `analysis/analyze_12_09_26_997glycerol_adaptive_baseline.py` and `analysis/analyze_12_09_26_997glycerol_time_speed.py`: verified acquisition, deliberately fit-free raw observation, held-out-map-validated speed-conditioned dynamic baseline, and map-level time/speed/palindrome analysis of the 32-map, 99.7 wt% glycerol D3 experiment.
- `analysis/plot_12_09_26_997glycerol_force_pb_time_series.py` and `analysis/analyze_12_09_26_997glycerol_decay_v0.py`: physical-window contact reconstruction, requested absolute-force/PB time figures, same-speed linear decay, and blockwise palindrome-pair speed extrapolation for the same D3 experiment.
- `analysis/plot_zero_wt_all_fd_curves.py`: all measured 0 wt% approach curves, split into three speed-highlight figures with pointwise median and interquartile range.
- `analysis/analyze_zero_wt_distribution_separation.py`: spatial-block bootstrap, simultaneous confidence bands and exact functional sign-flip tests for the three 0 wt% maps.
- `analysis/analyze_zero_wt_classical_distribution_tests.py`: paired t/Wilcoxon, marginal Welch/Mann-Whitney/KS and three-group repeated-measures tests for the same maps.
- `analysis/*_results/`: derived CSV data, figures, reports, provenance and SHA-256 manifests.
- `analysis/FOLLOWUP_8X8_PALINDROME_FORCE_MAPPING_PROTOCOL.md`: detailed follow-up experiment using balanced 8×8 palindromic force mapping, including the 2026-08-24 extension to 0–99.5 wt% glycerol and equilibrium-force recovery over 20–200 nm.

## Current numerical snapshot

The three cantilevers were calibrated at 25.6 °C. Their recommended `(InvOLS, k, f0, Q)` values are respectively `(85.30 nm/V, 0.2970 N/m, 16.1101 kHz, 68.91)`, `(65.72 nm/V, 0.2736 N/m, 15.0774 kHz, 64.75)` and `(91.56 nm/V, 0.2384 N/m, 15.0675 kHz, 67.62)`. The cantilever-2 spectrum whose header selected 97.67 kHz was re-fitted from its measured PSD; the fundamental is 15.0777 kHz and the 97.67 kHz peak is retained only as a higher-mode observation.

The glycerol experiment uses cantilever 1 with `k = 0.2969899087 N/m`. Embedded JPK sensitivity and force are never used: raw hard-contact data give concentration-wide sensitivities of `66.609`, `64.177`, `60.718`, `58.673` and `57.903 nm/V` at 0, 10, 20, 30 and 40 wt%.

## Raw-data policy

Original JPK force maps, individual force curves, thermal-noise files and acquisition photographs are intentionally not stored in this Git repository. The `.gitignore` excludes the local `20-08-26/`, `27-08-26/` and `calibration/` trees as well as the raw JPK/TND file extensions globally.

The derived provenance and input manifests retain source identities and hashes so that results can be checked against an authorized raw-data archive without placing the raw measurements in Git.

File: analysis/velocity_joint_fit_results/ZERO_WT_CLASSICAL_DISTRIBUTION_TESTS.md
# 0 wt%三组F-D分布的经典假设检验

## 检验对象

每个距离D上直接检验1、2、4 um/s三组line-corrected force分布。同物理位置配对pixel数为255；主检验先取4x4空间block中位数，得到16个配对block。

pairwise paired t-test检验均值差是否为0；Wilcoxon检验配对差的中心是否为0；Welch/Mann-Whitney/KS把两组边缘分布作为独立样本比较。所有pairwise检验分别在3 pairs x 46 distances内作Holm校正。

## 显著距离区间

| comparison | pixel paired t | 4x4-block paired t | block Wilcoxon | two-sample KS |
|:---|:---|:---|:---|:---|
| 2-1 um/s | 30-125 nm+ | 30-105 nm+ | 30-105 nm+ | 30-120 nm |
| 4-2 um/s | 25-250 nm- | 25-190 nm-; 200-200 nm-; 210-210 nm-; 240-245 nm- | 25-165 nm-; 175-180 nm-; 190-190 nm-; 210-210 nm-; 245-245 nm- | 25-250 nm |
| 4-1 um/s | 25-250 nm- | 25-110 nm-; 120-120 nm-; 135-135 nm-; 190-190 nm-; 200-200 nm-; 220-220 nm-; 240-245 nm- | 25-110 nm-; 120-120 nm-; 135-135 nm-; 190-190 nm-; 240-240 nm- | 25-155 nm; 165-190 nm; 200-250 nm |

符号+/-表示fast-minus-slow的均值方向；KS只判断CDF是否相同，不定义方向。

## 三组总体检验

4x4-block repeated-measures ANOVA在Holm校正后显著的距离区间为 `25-250 nm`；block Friedman检验为 `25-210 nm; 220-220 nm; 230-245 nm`。总体原假设是1、2、4 um/s三组位置参数相同。

## 选定距离的4x4-block paired t-test

| comparison | D (nm) | mean difference (pN) | 95% t-CI (pN) | Cohen dz | raw p | Holm p | block Wilcoxon Holm p | KS Holm p |
|:---|---:|---:|:---|---:|---:|---:|---:|---:|
| 2-1 | 25 | 25.89 | [4.558, 47.22] | 0.647 | 0.0206 | 0.557 | 0.434 | 0.32 |
| 2-1 | 50 | 56.66 | [45.94, 67.38] | 2.82 | 1.02e-08 | 1.21e-06 | 0.00421 | 7.78e-24 |
| 2-1 | 100 | 17.82 | [10.14, 25.51] | 1.24 | 0.000176 | 0.0123 | 0.0134 | 3.24e-06 |
| 2-1 | 150 | 7.562 | [0.4957, 14.63] | 0.57 | 0.0376 | 0.864 | 0.805 | 0.968 |
| 2-1 | 200 | 3.388 | [-4.543, 11.32] | 0.228 | 0.377 | 1 | 1 | 1 |
| 2-1 | 250 | 2.739 | [-3.914, 9.392] | 0.219 | 0.394 | 1 | 1 | 1 |
| 4-2 | 25 | -109.8 | [-133.8, -85.8] | -2.44 | 7e-08 | 7.77e-06 | 0.00421 | 3e-19 |
| 4-2 | 50 | -128.6 | [-142.4, -114.8] | -4.96 | 3.55e-12 | 4.72e-10 | 0.00421 | 1.05e-77 |
| 4-2 | 100 | -39.23 | [-47.93, -30.52] | -2.4 | 8.45e-08 | 9.29e-06 | 0.00421 | 5.75e-23 |
| 4-2 | 150 | -16.92 | [-23.11, -10.73] | -1.46 | 3.34e-05 | 0.00283 | 0.0134 | 3.97e-05 |
| 4-2 | 200 | -16.51 | [-24.49, -8.535] | -1.1 | 0.000504 | 0.0323 | 0.0504 | 6.24e-05 |
| 4-2 | 250 | -11.01 | [-18.85, -3.16] | -0.747 | 0.00916 | 0.284 | 0.294 | 0.000541 |
| 4-1 | 25 | -83.93 | [-105.3, -62.57] | -2.09 | 4.87e-07 | 5.01e-05 | 0.00421 | 7.1e-12 |
| 4-1 | 50 | -71.94 | [-84.24, -59.63] | -3.12 | 2.58e-09 | 3.12e-07 | 0.00421 | 4.28e-34 |
| 4-1 | 100 | -21.4 | [-28.75, -14.05] | -1.55 | 1.68e-05 | 0.00155 | 0.0134 | 6.37e-07 |
| 4-1 | 150 | -9.359 | [-15.58, -3.141] | -0.802 | 0.00586 | 0.205 | 0.294 | 0.027 |
| 4-1 | 200 | -13.12 | [-18.74, -7.503] | -1.24 | 0.000166 | 0.0118 | 0.117 | 0.000541 |
| 4-1 | 250 | -8.267 | [-13.39, -3.143] | -0.86 | 0.00365 | 0.152 | 0.22 | 0.0203 |

## 推断限制

pixel-level paired t/Wilcoxon与Welch/Mann-Whitney/KS均把空间pixel视为独立或近似独立，因此p值通常过小。4x4-block结果是本表推荐的传统检验，但它仍只说明这三张已测map在该区域内分离。每个速度只有一张map，不能据此得到重复实验层面的速度因果t-test。
