Repository: Yikuan-Yan/AFM2026

# AFM2026

Reproducible analysis code, derived results, quality-control figures and experimental planning for silica colloidal-probe AFM measurements in water–glycerol mixtures at 25.6 °C.

## Repository contents

- `analysis/calibrate_cantilevers.py`: raw thermal-noise and hard-contact calibration workflow.
- `analysis/fit_glycerol_surface_forces.py`: raw reconstruction and silica sphere–plane surface-force fitting.
- `analysis/analyze_velocity_systematics.py`: contact, snap-in, pull-off, raster and acquisition-history diagnostics.
- `analysis/analyze_velocity_joint_fit.py`: same-pixel velocity comparisons, hydrodynamic shape tests and joint PB fits.

File: analysis/velocity_joint_fit_results/joint_fit_results.csv
concentration_wt_percent,load_regime,primary_included,variant,velocity_model,scale_mode,fit_valid,invalid_reasons,experimental_velocity_identification,map_count,speed_group_count,n_data,contact_scale_observation_count,likelihood_observation_count,parameter_count,dmin_nm,dmax_nm,contact_shift_nm,excluded_speed_label_um_per_s,lambda_D_nm,lambda_local_ci95_low_nm,lambda_local_ci95_high_nm,zeta_magnitude_mV,zeta_signed_silica_mV,zeta_local_ci95_low_mV,zeta_local_ci95_high_mV,chi_observed_over_no_slip,chi_local_se,chi_local_ci95_low,chi_local_ci95_high,viscosity_mPa_s,force_weighted_rss,joint_force_plus_contact_scale_weighted_rss,aic,aicc,r2,rmse_pN,jacobian_rank,jacobian_condition,optimizer_success,optimizer_status,optimizer_nfev,optimizer_message,local_ci_interpretation,delta_aicc_within_primary_models,aicc_preferred_within_tested_models
0,main,True,primary,M0_no_hydrodynamic,contact_constrained,True,,confounded_with_sequential_map_history,3,3,138,3,141,11,25.0,250.0,0.0,nan,18.58886186642411,18.348734040131912,18.832132218671163,73.97642602333772,-73.97642602333772,72.00794524884188,75.99871914515397,0.0,nan,nan,nan,0.8806453437937073,408.7482600470506,415.39298172097153,437.39298172097153,439.4394933488785,0.9993662708223798,10.073385022091214,11,24.010347643149256,True,2,14,`ftol` termination condition is satisfied.,conditional_bins_correlated_not_map_replication_ci,16.609556378930165,False
0,main,True,primary,M1_no_slip_chi1,contact_constrained,True,,confounded_with_sequential_map_history,3,3,138,3,141,11,25.0,250.0,0.0,nan,18.468903560155628,18.22370706712695,18.71739912510047,73.67888522472131,-73.67888522472131,71.692225014523,75.72059769184129,1.0,nan,nan,nan,0.8806453437937073,415.7054915786916,423.1225579905197,445.1225579905197,447.16906961842665,0.9993594178807464,10.12770372875414,11,24.113789251107086,True,2,14,`ftol` termination condition is satisfied.,conditional_bins_correlated_not_map_replication_ci,24.339132648478312,False
0,main,True,primary,M2_fitted_chi,contact_constrained,True,,confounded_with_sequential_map_history,3,3,138,3,141,12,25.0,250.0,0.0,nan,18.89515334754837,18.518289355536826,19.279686863766386,75.18325494240673,-75.18325494240673,72.9093500645409,77.52807861723078,-4.053087871200684,1.9020692664180383,-7.781143633380038,-0.3250321090213286,0.8806453437937073,392.1812029775907,396.39243696994833,420.39243696994833,422.82993696994833,0.999407074987815,9.74369021562272,12,61.46450358844656,True,2,30,`ftol` termination condition is satisfied.,conditional_bins_correlated_not_map_replication_ci,0.0,True
0,main,True,M2_dmin30,M2_fitted_chi,contact_constrained,True,,confounded_with_sequential_map_history,3,3,135,3,138,12,30.0,250.0,0.0,nan,19.5995629991923,19.216046281087813,19.990734001165286,73.77128396811932,-73.77128396811932,71.93212365341213,75.65746792805477,-5.61090336026338,1.678287275593166,-8.900346420425986,-2.3214603001007754,0.8806453437937073,240.64397240319107,243.3225105336114,267.3225105336114,269.8185105336114,0.9994376253655524,7.3590822472109565,12,67.35978384530182,True,2,15,`ftol` termination condition is satisfied.,conditional_bins_correlated_not_map_replication_ci,,
0,main,True,M2_dmax150,M2_fitted_chi,contact_constrained,True,,confounded_with_sequential_map_history,3,3,78,3,81,12,25.0,150.0,0.0,nan,18.127318870237016,17.76629997244418,18.49567382814173,75.64144272885744,-75.64144272885744,73.41065506479896,77.94001910284807,-8.584122725334284,3.07684644105044,-14.614741749793147,-2.553503700875422,0.8806453437937073,106.36920692747445,110.48590039901411,134.4859003990141,139.07413569313175,0.9998044809394481,6.79279791327669,12,137.8985177812587,True,2,42,`ftol` termination condition is satisfied.,conditional_bins_correlated_not_map_replication_ci,,
0,main,True,M2_dmax350,M2_fitted_chi,contact_constrained,True,,confounded_with_sequential_map_history,3,3,198,3,201,12,25.0,350.0,0.0,nan,18.971401949687273,18.640802999416913,19.30786414876313,74.30443257510977,-74.30443257510977,72.11156632394174,76.56398247552637,-0.06264318853939094,1.2536111979243947,-2.519721136471204,2.3944347593924227,0.8806453437937073,628.3604650809011,639.966304502107,663.966304502107,665.6258789701922,0.9990998139633913,10.330895113178837,12,38.15107537002025,True,2,9,`ftol` termination condition is satisfied.,conditional_bins_correlated_not_map_replication_ci,,
0,main,True,M2_fixed_unity_scale,M2_fitted_chi,fixed_unity,True,,confounded_with_sequential_map_history,3,3,138,0,138,9,25.0,250.0,0.0,nan,18.96456757606741,18.710234654412368,19.222357709041944,74.39201227273601,-74.39201227273601,73.83730104076649,74.95089083675228,-5.216122561759873,0.7487419959404447,-6.6836568738031445,-3.748588249716601,0.8806453437937073,437.2236283810927,437.2236283810927,455.2236283810927,456.6298783810927,0.9993956736874038,9.836924412353893,9,21.613684996025405,True,2,8,`ftol` termination condition is satisfied.,conditional_bins_correlated_not_map_replication_ci,,
0,main,True,M2_contact_minus2p5nm,M2_fitted_chi,contact_constrained,True,,confounded_with_sequential_map_history,3,3,135,3,138,12,25.0,250.0,-2.5,nan,19.38880912068285,19.011736438112578,19.77336054189457,68.25259449284788,-68.25259449284788,66.47165136085671,70.08125358155822,-4.7089966192014385,1.6505150300497604,-7.944006078098969,-1.473987160303908,0.8806453437937073,254.09969660764602,256.98142246408884,280.98142246408884,283.4774224640888,0.999404142788223,7.574987052278588,12,66.97754845554508,True,2,10,`ftol` termination condition is satisfied.,conditional_bins_correlated_not_map_replication_ci,,
0,main,True,M2_contact_plus2p5nm,M2_fitted_chi,contact_constrained,True,,confounded_with_sequential_map_history,3,3,135,3,138,12,25.0,250.0,2.5,nan,19.230558688109372,18.81867239244169,19.65145998318939,82.25737173520251,-82.25737173520251,79.82365493511217,84.76528931534804,-6.37636380442527,2.022932929450413,-10.34131234614808,-2.4114152627024605,0.8806453437937073,353.5970624196897,357.75469555467396,381.75469555467396,384.25069555467394,0.9994600131710856,9.378760223939775,12,65.40287885513061,True,3,36,`xtol` termination condition is satisfied.,conditional_bins_correlated_not_map_replication_ci,,
0,main,True,M2_leave_out_1um_s,M2_fitted_chi,contact_constrained,True,,confounded_with_sequential_map_history,2,2,92,2,94,9,25.0,250.0,0.0,1.0,20.061551532798386,19.335008161444584,20.81539591514999,79.10612658239532,-79.10612658239532,75.46519955236545,82.92271537064798,-12.614707578440772,3.002552662571744,-18.49971079708139,-6.729704359800154,0.8806453437937073,303.54884980672375,311.89871576634386,329.89871576634386,332.041572909201,0.9993026290063848,10.520485017649825,9,84.63334550932412,True,3,40,`xtol` termination condition is satisfied.,conditional_bins_correlated_not_map_replication_ci,,
0,main,True,M2_leave_out_2um_s,M2_fitted_chi,contact_constrained,True,,confounded_with_sequential_map_history,2,2,92,2,94,9,25.0,250.0,0.0,2.0,18.12732395733555,17.84841690303314,18.410589333463484,75.10932010721653,-75.10932010721653,73.11971632538808,77.1530614514919,-2.878076102355403,1.3637588268297123,-5.551043402941639,-0.20510880176916668,0.8806453437937073,138.46878440824486,140.2329808734356,158.2329808734356,160.37583801629273,0.9996749181884693,7.09280644565969,9,53.81933053581202,True,3,32,`xtol` termination condition is satisfied.,conditional_bins_correlated_not_map_replication_ci,,
0,main,True,M2_leave_out_4um_s,M2_fitted_chi,contact_constrained,False,parameter_boundary,confounded_with_sequential_map_history,2,2,92,2,94,9,25.0,250.0,0.0,4.0,17.908044842398315,17.51458427202633,18.31034440192545,69.81966452589627,-69.81966452589627,68.12644421279529,71.55496827754783,19.999999999999996,3.0466469251465123,14.028572026712833,25.97142797328716,0.8806453437937073,86.63949363953269,91.67727253894864,109.67727253894864,111.82012968180578,0.999798932487107,5.7922975035299995,9,82.62910602326446,True,2,14,`ftol` termination condition is satisfied.,conditional_bins_correlated_not_map_replication_ci,,
20,main,True,primary,M0_no_hydrodynamic,contact_constrained,True,,confounded_with_sequential_map_history,3,3,138,3,141,11,25.0,250.0,0.0,nan,18.099356257606452,17.913216086922137,18.287430651769917,78.11977164466036,-78.11977164466036,76.14629030956445,80.1443996418476,0.0,nan,nan,nan,1.5012961065149393,154.95908479856146,160.26955724990466,182.26955724990466,184.31606887781163,0.998829255195366,14.18510964842744,11,20.02958457865714,True,3,20,`xtol` termination condition is satisfied.,conditional_bins_correlated_not_map_replication_ci,0.0,True
20,main,True,primary,M1_no_slip_chi1,contact_constrained,True,,confounded_with_sequential_map_history,3,3,138,3,141,11,25.0,250.0,0.0,nan,17.937685788208352,17.714478315218187,18.16370573894198,77.49950887500718,-77.49950887500718,75.5014811518725,79.55041125333419,1.0,nan,nan,nan,1.5012961065149393,158.11888074052968,164.35714828685946,186.35714828685946,188.40365991476642,0.9988121916528689,14.2881093071536,11,20.252820072836705,True,2,16,`ftol` termination condition is satisfied.,conditional_bins_correlated_not_map_replication_ci,4.087591036954791,False
20,main,True,primary,M2_fitted_chi,contact_constrained,True,,confounded_with_sequential_map_history,3,3,138,3,141,12,25.0,250.0,0.0,nan,18.11031176004205,17.80309866131481,18.42282617680527,78.19200110146329,-78.19200110146329,75.96964394622758,80.47936937257211,-0.14992471081853806,0.8056347517081685,-1.7289688241665482,1.4291194025294722,1.5012961065149393,155.0557221821776,160.20415876557416,184.20415876557416,186.64165876557416,0.9988259947236354,14.204848361952036,12,61.0433085611226,True,2,16,`ftol` termination condition is satisfied.,conditional_bins_correlated_not_map_replication_ci,2.3255898877625327,False
20,main,True,M2_dmin30,M2_fitted_chi,contact_constrained,True,,confounded_with_sequential_map_history,3,3,135,3,138,12,30.0,250.0,0.0,nan,18.688679033172633,18.321048658966696,19.063686282717672,78.29719966998792,-78.29719966998792,76.31787580304109,80.32785781385272,-1.8792931661226975,0.8071660427665481,-3.4613386099451318,-0.2972477223002632,1.5012961065149393,118.35223202379552,123.66014302269954,147.66014302269954,150.15614302269955,0.9990124740641028,10.179078640155083,12,68.67783918567503,True,3,43,`xtol` termination condition is satisfied.,conditional_bins_correlated_not_map_replication_ci,,
20,main,True,M2_dmax150,M2_fitted_chi,contact_constrained,True,,confounded_with_sequential_map_history,3,3,78,3,81,12,25.0,150.0,0.0,nan,17.293644324508094,16.912983966357597,17.682872201468726,76.70983486358807,-76.70983486358807,74.63210291692184,78.84541014942702,1.2283439151908526,1.3419957742644752,-1.4019678023675186,3.858655632749224,1.5012961065149393,48.30225785150442,49.62747184130109,73.62747184130109,78.21570713541874,0.99958845485081,10.252435968163613,12,131.73211140905983,True,3,28,`xtol` termination condition is satisfied.,conditional_bins_correlated_not_map_replication_ci,,
20,main,True,M2_dmax350,M2_fitted_chi,contact_constrained,True,,confounded_with_sequential_map_history,3,3,198,3,201,12,25.0,350.0,0.0,nan,18.347967719594045,18.040864653732676,18.66029848905342,78.30071417645298,-78.30071417645298,76.30501753233762,80.34860666854972,-0.021975923273906274,0.4858902600279497,-0.9743208329286878,0.9303689863808752,1.5012961065149393,214.4126963126598,222.05615751188037,246.05615751188037,247.71573197996548,0.9984813788621794,13.86813551971555,12,37.8093626039275,True,2,17,`ftol` termination condition is satisfied.,conditional_bins_correlated_not_map_replication_ci,,
20,main,True,M2_fixed_unity_scale,M2_fitted_chi,fixed_unity,True,,confounded_with_sequential_map_history,3,3,138,0,138,9,25.0,250.0,0.0,nan,18.17962511482702,17.931735506747913,18.430941566770205,78.38096044052494,-78.38096044052494,77.61818122300434,79.15123573854518,-0.6295429729886703,0.3931182491531975,-1.4000547413289373,0.14096879535159668,1.5012961065149393,184.4074944495557,184.4074944495557,202.4074944495557,203.8137444495557,0.9987155840405741,14.857797130890695,9,25.469279202668528,True,2,8,`ftol` termination condition is satisfied.,conditional_bins_correlated_not_map_replication_ci,,
20,main,True,M2_contact_minus2p5nm,M2_fitted_chi,contact_constrained,True,,confounded_with_sequential_map_history,3,3,135,3,138,12,25.0,250.0,-2.5,nan,18.453361602455104,18.098408438791175,18.815276248330086,71.81937730936198,-71.81937730936198,69.96646200042325,73.72136320217673,-1.3140847178980537,0.7791916369385997,-2.8413003262977092,0.2131308905016016,1.5012961065149393,125.2420962524973,130.72970534329545,154.72970534329545,157.22570534329546,0.9989538774217698,10.47672397826292,12,66.6088131168169,True,3,32,`xtol` termination condition is satisfied.,conditional_bins_correlated_not_map_replication_ci,,
20,main,True,M2_contact_plus2p5nm,M2_fitted_chi,contact_constrained,True,,confounded_with_sequential_map_history,3,3,135,3,138,12,25.0,250.0,2.5,nan,18.394178854426997,18.064317011508436,18.730064109985204,86.28797213636315,-86.28797213636315,83.79706437562488,88.85292331996756,-1.1279809590093828,0.8716428075068359,-2.8364008617227814,0.5804389437040156,1.5012961065149393,142.76736242255896,147.41853045331135,171.41853045331135,173.91453045331136,0.9989169371803108,13.763608574067254,12,66.00510028491951,True,3,33,`xtol` termination condition is satisfied.,conditional_bins_correlated_not_map_replication_ci,,
20,main,True,M2_leave_out_1um_s,M2_fitted_chi,contact_constrained,True,,confounded_with_sequential_map_history,2,2,92,2,94,9,25.0,250.0,0.0,1.0,17.367868465284012,16.76363271922513,17.993883550161065,77.24975952418343,-77.24975952418343,74.229245817339,80.39318304848291,1.876713567086888,1.0828495921925156,-0.24567163361044275,3.9990987677842185,1.5012961065149393,99.75458564815177,106.48727012066914,124.48727012066914,126.63012726352628,0.9980259771112278,18.41551697875537,9,80.90774795369613,True,3,32,`xtol` termination condition is satisfied.,conditional_bins_correlated_not_map_replication_ci,,
20,main,True,M2_leave_out_2um_s,M2_fitted_chi,contact_constrained,True,,confounded_with_sequential_map_history,2,2,92,2,94,9,25.0,250.0,0.0,2.0,17.91696360475556,17.554118478066343,18.28730877117201,77.79762308994432,-77.79762308994432,75.57323493861387,80.08748286825752,-0.1476002938701953,0.7902610676321256,-1.6965119864291613,1.4013113986887709,1.5012961065149393,97.88769025289935,98.76370609589704,116.76370609589704,118.90656323875417,0.9994732233304009,9.347502508299334,9,61.48290383750892,True,2,15,`ftol` termination condition is satisfied.,conditional_bins_correlated_not_map_replication_ci,,
20,main,True,M2_leave_out_4um_s,M2_fitted_chi,contact_constrained,True,,confounded_with_sequential_map_history,2,2,92,2,94,9,25.0,250.0,0.0,4.0,17.860858608751997,17.654075277861306,18.070064006234176,70.87105191722732,-70.87105191722732,69.90742610527391,71.84796064856705,18.79222705159113,1.0750576285074842,16.68511409971646,20.8993400034658,1.5012961065149393,9.27134307193344,9.497365022584301,27.4973650225843,29.640222165441443,0.9999017251314898,4.13561808253494,9,69.71085304965243,True,2,15,`ftol` termination condition is satisfied.,conditional_bins_correlated_not_map_replication_ci,,
30,high_load,True,primary,M0_no_hydrodynamic,contact_constrained,True,,confounded_with_sequential_map_history,4,3,184,4,188,14,25.0,250.0,0.0,nan,15.910999808289105,15.697763415578997,16.12713277664329,78.57433360242716,-78.57433360242716,76.75749502531718,80.4341764804746,0.0,nan,nan,nan,2.0886040760749633,256.793559081288,415.3317857184207,443.3317857184207,445.75953138316055,0.996129297988479,22.437415089309848,14,14.292909082207148,True,2,13,`ftol` termination condition is satisfied.,conditional_bins_correlated_not_map_replication_ci,11.071063827708883,False
30,high_load,True,primary,M1_no_slip_chi1,contact_constrained,True,,confounded_with_sequential_map_history,4,3,184,4,188,14,25.0,250.0,0.0,nan,15.728094205515209,15.512340670474162,15.946848550612684,78.11957558077972,-78.11957558077972,76.24174256796512,80.04365959344356,1.0,nan,nan,nan,2.0886040760749633,275.38626772104953,439.71972172088323,467.71972172088323,470.1474673856231,0.9957399024413901,23.538984651797428,14,14.403040840577425,True,2,13,`ftol` termination condition is satisfied.,conditional_bins_correlated_not_map_replication_ci,35.45899983017142,False
30,high_load,True,primary,M2_fitted_chi,contact_constrained,True,,confounded_with_sequential_map_history,4,3,184,4,188,15,25.0,250.0,0.0,nan,16.254284806773907,15.942931885110909,16.571718206138666,79.33188502727076,-79.33188502727076,77.43282592651096,81.27751901955784,-1.5501984644505746,0.575176367054414,-2.677544143877226,-0.4228527850239232,2.0886040760749633,249.05695418364854,401.89776988103307,431.89776988103307,434.68846755545167,0.9967247317542094,20.63960543449369,15,47.200537092839724,True,4,32,Both `ftol` and `xtol` termination conditions are satisfied.,conditional_bins_correlated_not_map_replication_ci,0.0,True
30,high_load,True,M2_dmin30,M2_fitted_chi,contact_constrained,True,,confounded_with_sequential_map_history,4,3,180,4,184,15,30.0,250.0,0.0,nan,16.405638612484783,16.04517409409757,16.7742011837977,78.6404365370845,-78.6404365370845,76.76325241710636,80.56352569768222,-1.580810480959006,0.5708192420320021,-2.69961619534173,-0.46200476657628187,2.0886040760749633,188.35260340658175,351.5527331196157,381.5527331196157,384.40987597675854,0.998883342472449,9.336108872905285,15,48.61997473417318,True,3,29,`xtol` termination condition is satisfied.,conditional_bins_correlated_not_map_replication_ci,,
30,high_load,True,M2_dmax150,M2_fitted_chi,contact_constrained,True,,confounded_with_sequential_map_history,4,3,104,4,108,15,25.0,150.0,0.0,nan,15.883783572479425,15.53427286715145,16.24115803391517,79.65572279212647,-79.65572279212647,77.35026755900155,82.02989302779339,-3.2498097697977824,1.1192507002945593,-5.4435411423751185,-1.0560783972204462,2.0886040760749633,116.78137899299094,195.93524695660378,225.93524695660378,231.1526382609516,0.9979182919453848,20.444004687737298,15,99.11873432023005,True,2,20,`ftol` termination condition is satisfied.,conditional_bins_correlated_not_map_replication_ci,,
30,high_load,True,M2_dmax350,M2_fitted_chi,contact_constrained,True,,confounded_with_sequential_map_history,4,3,264,4,268,15,25.0,350.0,0.0,nan,16.11531287855192,15.861127733049143,16.373571510460057,78.97458918055351,-78.97458918055351,77.25660173058567,80.73078023787829,-0.2645389497958923,0.3486555630195476,-0.9479038533142056,0.41882595372242093,2.0886040760749633,333.2997225428145,524.1484840521603,554.1484840521603,556.0532459569222,0.9956922459379287,20.176919489445215,15,29.761182975257977,True,2,10,`ftol` termination condition is satisfied.,conditional_bins_correlated_not_map_replication_ci,,
30,high_load,True,M2_fixed_unity_scale,M2_fitted_chi,fixed_unity,True,,confounded_with_sequential_map_history,4,3,184,0,184,11,25.0,250.0,0.0,nan,16.78484109437781,16.34284680395138,17.23878917444157,78.37526586408931,-78.37526586408931,76.63255522146679,80.15760771012316,-3.5416295781254683,0.5567046704002007,-4.6327707321098615,-2.450488424141075,2.0886040760749633,1783.3175113968896,1783.3175113968896,1805.3175113968896,1806.85239511782,0.9934045886473347,29.2886191684429,11,21.47216144263046,True,2,13,`ftol` termination condition is satisfied.,conditional_bins_correlated_not_map_replication_ci,,
30,high_load,True,M2_contact_minus2p5nm,M2_fitted_chi,contact_constrained,True,,confounded_with_sequential_map_history,4,3,180,4,184,15,25.0,250.0,-2.5,nan,16.282391025462655,15.938770767537882,16.633419312737896,71.36378063299809,-71.36378063299809,69.75792833304754,73.00660022356173,-1.3910070136186379,0.5384914594143779,-2.4464502740708185,-0.33556375316645726,2.0886040760749633,192.31116211066268,354.7465260984897,384.7465260984897,387.60366895563254,0.9988622299542579,9.423953977647734,15,47.4823456072932,True,3,23,`xtol` termination condition is satisfied.,conditional_bins_correlated_not_map_replication_ci,,
30,high_load,True,M2_contact_plus2p5nm,M2_fitted_chi,contact_constrained,True,,confounded_with_sequential_map_history,4,3,180,4,184,15,25.0,250.0,2.5,nan,16.28238697729812,15.978728799764689,16.59181584472425,88.27583963970434,-88.27583963970434,85.99150058509436,90.62086149297365,-1.6300008411733191,0.6029732566986556,-2.811828424302684,-0.44817325804395414,2.0886040760749633,235.84002842250163,388.6949386592445,418.6949386592445,421.5520815163873,0.996597307577057,21.233717294650233,15,47.90902829569675,True,3,33,`xtol` termination condition is satisfied.,conditional_bins_correlated_not_map_replication_ci,,
30,high_load,True,M2_leave_out_1um_s,M2_fitted_chi,contact_constrained,True,,confounded_with_sequential_map_history,2,2,92,2,94,9,25.0,250.0,0.0,1.0,16.81980653217119,16.204057489800956,17.458953842747917,84.4084373466312,-84.4084373466312,80.68455423173866,88.30419109507217,-3.4402984268585057,1.0033563293596168,-5.406876832403355,-1.4737200213136568,2.0886040760749633,213.5616211439098,300.5276021839993,318.5276021839993,320.6704593268565,0.994855026978435,26.883221033920233,9,60.737360200383684,True,4,25,Both `ftol` and `xtol` termination conditions are satisfied.,conditional_bins_correlated_not_map_replication_ci,,
30,high_load,True,M2_leave_out_2um_s,M2_fitted_chi,contact_constrained,True,,confounded_with_sequential_map_history,3,2,138,3,141,12,25.0,250.0,0.0,2.0,15.809904265069141,15.625166038725512,15.99682667378805,75.50791118593855,-75.50791118593855,74.31583683368181,76.71910718604121,-1.119656037957635,0.31315673757763296,-1.7334432436097957,-0.5058688323054744,2.0886040760749633,93.31408987691324,111.43551996095434,135.43551996095434,137.87301996095434,0.9997002825808412,5.678672994600523,12,43.28278187719939,True,2,18,`ftol` termination condition is satisfied.,conditional_bins_correlated_not_map_replication_ci,,
30,high_load,True,M2_leave_out_4um_s,M2_fitted_chi,contact_constrained,True,,confounded_with_sequential_map_history,3,2,138,3,141,12,25.0,250.0,0.0,4.0,15.537700640024871,15.196615089978758,15.886441799676245,73.87480665208969,-73.87480665208969,71.94846586454558,75.85272308874829,9.044834035815047,1.2445819729245646,6.6054533688829,11.484214702747193,2.0886040760749633,120.63746957777062,169.04909895198975,193.04909895198975,195.48659895198975,0.9943908901396437,28.06656593432414,12,54.87567083467168,True,3,28,`xtol` termination condition is satisfied.,conditional_bins_correlated_not_map_replication_ci,,
40,main,True,primary,M0_no_hydrodynamic,contact_constrained,True,,confounded_with_sequential_map_history,3,3,138,3,141,11,25.0,250.0,0.0,nan,20.34116507597677,20.028536362849103,20.658673662026814,80.87092329040019,-80.87092329040019,78.57786347194984,83.2308991981747,0.0,nan,nan,nan,3.079577977090719,429.47134635579414,432.79556513862474,454.79556513862474,456.8420767665317,0.9992086844208532,11.926173682596623,11,19.697766975472298,True,2,15,`ftol` termination condition is satisfied.,conditional_bins_correlated_not_map_replication_ci,47.36116039333626,False
40,main,True,primary,M1_no_slip_chi1,contact_constrained,True,,confounded_with_sequential_map_history,3,3,138,3,141,11,25.0,250.0,0.0,nan,20.03303084582416,19.695039716780787,20.37682231875893,79.72665144435712,-79.72665144435712,77.33197212498331,82.1954849445317,1.0,nan,nan,nan,3.079577977090719,461.66481072260285,467.95835504117224,489.95835504117224,492.0048666690792,0.9991599898920096,12.287641378219394,11,20.097242055724678,True,2,15,`ftol` termination condition is satisfied.,conditional_bins_correlated_not_map_replication_ci,82.52395029588376,False
40,main,True,primary,M2_fitted_chi,contact_constrained,True,,confounded_with_sequential_map_history,3,3,138,3,141,12,25.0,250.0,0.0,nan,21.52292777619503,20.954212674735807,22.10707828778625,85.83712628766877,-85.83712628766877,82.81361888514306,88.97102129474786,-3.4195874589279343,0.7117347514816796,-4.814587571832027,-2.024587346023842,3.079577977090719,365.0999475085107,383.04341637319544,407.04341637319544,409.48091637319544,0.999263844865184,11.50299535929637,12,73.08008897808985,True,2,16,`ftol` termination condition is satisfied.,conditional_bins_correlated_not_map_replication_ci,0.0,True
40,main,True,M2_dmin30,M2_fitted_chi,contact_constrained,True,,confounded_with_sequential_map_history,3,3,135,3,138,12,30.0,250.0,0.0,nan,21.766226521433822,21.265003450442464,22.279263583778604,83.27474956784765,-83.27474956784765,80.68836451692867,85.94403861207057,-2.9293045991099964,0.6266364621042894,-4.157512064834403,-1.7010971333855893,3.079577977090719,259.5044871491082,268.77866424621163,292.77866424621163,295.2746642462116,0.9992640591749291,9.138648077658845,12,74.99224530870158,True,2,33,`ftol` termination condition is satisfied.,conditional_bins_correlated_not_map_replication_ci,,
40,main,True,M2_dmax150,M2_fitted_chi,contact_constrained,True,,confounded_with_sequential_map_history,3,3,78,3,81,12,25.0,150.0,0.0,nan,20.010385557612814,19.419235730994505,20.61953084617163,83.69479984028825,-83.69479984028825,80.7125974647156,86.78718986051898,-2.611029591926523,1.0286962318974244,-4.627274206445475,-0.5947849774075715,3.079577977090719,96.1321829754209,107.0098068295904,131.0098068295904,135.59804212370804,0.999765777143182,7.830540110000177,12,142.44301077292744,True,2,54,`ftol` termination condition is satisfied.,conditional_bins_correlated_not_map_replication_ci,,
40,main,True,M2_dmax350,M2_fitted_chi,contact_constrained,True,,confounded_with_sequential_map_history,3,3,198,3,201,12,25.0,350.0,0.0,nan,21.257060249149255,20.775837500431027,21.74942937566713,82.79845256808329,-82.79845256808329,80.1640832835348,85.5193930606231,-1.1105757728491363,0.4530906616507747,-1.9986334696846546,-0.22251807601361795,3.079577977090719,608.0190599340351,617.5539873554685,641.5539873554685,643.2135618235536,0.9988909673074754,12.181322974708463,12,44.23216736097256,True,2,30,`ftol` termination condition is satisfied.,conditional_bins_correlated_not_map_replication_ci,,
40,main,True,M2_fixed_unity_scale,M2_fitted_chi,fixed_unity,True,,confounded_with_sequential_map_history,3,3,138,0,138,9,25.0,250.0,0.0,nan,20.89456716009018,20.530541626481646,21.265047203839256,82.48482976275592,-82.48482976275592,81.58999290533926,83.38948072816399,-2.0050625498932284,0.2859674446160102,-2.5655587413406082,-1.4445663584458486,3.079577977090719,509.53044371118216,509.53044371118216,527.5304437111822,528.9366937111822,0.9991746880785269,12.179664655051756,9,23.914002237668072,True,2,12,`ftol` termination condition is satisfied.,conditional_bins_correlated_not_map_replication_ci,,
40,main,True,M2_contact_minus2p5nm,M2_fitted_chi,contact_constrained,True,,confounded_with_sequential_map_history,3,3,135,3,138,12,25.0,250.0,-2.5,nan,21.628832724411474,21.086652031855284,22.184953984817724,77.57319359929222,-77.57319359929222,75.11119037161444,80.11589665163136,-2.784713009095511,0.6234478497126523,-4.00667079453231,-1.5627552236587126,3.079577977090719,274.1761691898993,285.0292801856096,309.0292801856096,311.5252801856096,0.9992057919560555,9.493528233810721,12,75.22536010099438,True,2,16,`ftol` termination condition is satisfied.,conditional_bins_correlated_not_map_replication_ci,,
40,main,True,M2_contact_plus2p5nm,M2_fitted_chi,contact_constrained,True,,confounded_with_sequential_map_history,3,3,135,3,138,12,25.0,250.0,2.5,nan,21.955167892436553,21.390454237416492,22.534790137457865,93.78987855588866,-93.78987855588866,90.5693079652068,97.12497000537567,-4.379052516333593,0.7323063211261648,-5.814372905740877,-2.94373212692631,3.079577977090719,323.01687911615414,344.34780096876864,368.34780096876864,370.8438009687686,0.9993260801655168,11.099002775025582,12,75.45207194568472,True,2,22,`ftol` termination condition is satisfied.,conditional_bins_correlated_not_map_replication_ci,,
40,main,True,M2_leave_out_1um_s,M2_fitted_chi,contact_constrained,True,,confounded_with_sequential_map_history,2,2,92,2,94,9,25.0,250.0,0.0,1.0,24.119433139365988,23.22750977641523,25.045605859782746,99.32588212705183,-99.32588212705183,94.09431406831902,104.84832115523855,-9.026553651759555,1.057130567679752,-11.09852956441187,-6.954577739107241,3.079577977090719,225.66176283781658,270.7573508068173,288.7573508068173,290.9002079496745,0.9993819469204847,10.583203507142862,9,95.8972742655063,True,2,18,`ftol` termination condition is satisfied.,conditional_bins_correlated_not_map_replication_ci,,
40,main,True,M2_leave_out_2um_s,M2_fitted_chi,contact_constrained,True,,confounded_with_sequential_map_history,2,2,92,2,94,9,25.0,250.0,0.0,2.0,19.227394085493945,18.92454782911008,19.535086737989037,82.58246667184855,-82.58246667184855,80.9501568668505,84.2476909936631,-0.7692251684282472,0.3360508497738196,-1.4278848339849337,-0.11056550287156075,3.079577977090719,61.0449962873132,61.71542923190083,79.71542923190083,81.85828637475797,0.9997302300318477,6.639045780544873,9,60.387319220248045,True,2,16,`ftol` termination condition is satisfied.,conditional_bins_correlated_not_map_replication_ci,,
40,main,True,M2_leave_out_4um_s,M2_fitted_chi,contact_constrained,True,,confounded_with_sequential_map_history,2,2,92,2,94,9,25.0,250.0,0.0,4.0,18.93357752338442,18.56531538019503,19.309144525302532,70.84367667196558,-70.84367667196558,69.22081892502426,72.50458174784215,11.007480920318448,0.7934449512693443,9.452328815830533,12.562633024806363,3.079577977090719,42.60028050097862,55.125879993295165,73.12587999329517,75.26873713615231,0.9998811741751904,4.761094025782597,9,86.91059781924412,True,3,24,`xtol` termination condition is satisfied.,conditional_bins_correlated_not_map_replication_ci,,

File: analysis/velocity_joint_fit_results/map_inventory.csv
concentration_wt_percent,primary_included,source,timestamp,speed_um_per_s,speed_label_um_per_s,load_regime,retained_contact_valid_pixels,sensitivity_used_nm_per_V,contact_response_center,contact_response_mad,contact_invOLS_center_nm_per_V,terminal_load_center_nN,far_slope_center_pN_per_100nm
0,True,20-08-26/0/map-data-2026.08.20-15.01.47.915.jpk-force-map,2026-08-20T15:01:47.915000,2.00068807156822,2.0,main,256,66.6088141893779,1.0017534610498218,0.010633161305988698,66.4922226710205,17.763593253118238,-3.2099907533803287
0,True,20-08-26/0/map-data-2026.08.20-15.06.26.277.jpk-force-map,2026-08-20T15:06:26.277000,1.000167902191217,1.0,main,256,66.6088141893779,0.9993799353526734,0.008682638798193528,66.65014163364356,17.755671880354818,-4.016705170645557
0,True,20-08-26/0/map-data-2026.08.20-15.15.57.076.jpk-force-map,2026-08-20T15:15:57.076000,4.0027032818698425,4.0,main,255,66.6088141893779,0.9924312817944358,0.012873572940110977,67.11680235324818,17.71160465926122,-7.009378023177275
10,False,20-08-26/10/map-data-2026.08.20-15.29.51.296.jpk-force-map,2026-08-20T15:29:51.296000,2.0006918234419464,2.0,main,63,64.17743997896658,0.9579854920822178,0.038378243153259745,66.9920792218622,0.8748672783794512,-1.1069036269341046
10,False,20-08-26/10/map-data-2026.08.20-15.35.17.160.jpk-force-map,2026-08-20T15:35:17.160000,1.000168231925071,1.0,main,102,64.17743997896658,0.9837723555774633,0.039016906071847546,65.23606849155587,1.0212692524127691,21.048110308575822
10,False,20-08-26/10/map-data-2026.08.20-15.44.18.192.jpk-force-map,2026-08-20T15:44:18.192000,4.002688814186261,4.0,main,112,64.17743997896658,1.010087933489722,0.027393193901556614,63.536501683013704,0.8782279084515594,10.716675506818145
20,True,20-08-26/20/map-data-2026.08.20-15.54.06.570.jpk-force-map,2026-08-20T15:54:06.570000,2.000700857790752,2.0,main,242,60.718363337402,0.9671909214958809,0.048622618140923536,62.77805860179578,7.039811012860185,12.428165494183489
20,True,20-08-26/20/map-data-2026.08.20-15.59.55.205.jpk-force-map,2026-08-20T15:59:55.205000,1.00017199010353,1.0,main,251,60.718363337402,1.0126289262125547,0.02582261126508332,59.961118792548675,7.200225332080184,33.545881608588125
20,True,20-08-26/20/map-data-2026.08.20-16.09.19.936.jpk-force-map,2026-08-20T16:09:19.936000,4.00274158490682,4.0,main,252,60.718363337402,1.026883479012346,0.025150121727297473,59.12877616048661,6.871228338162802,4.504055220481488
30,True,20-08-26/30/map-data-2026.08.20-16.20.49.532.jpk-force-map,2026-08-20T16:20:49.532000,2.000701279094644,2.0,low_load,149,58.673052856898124,0.9622800175261718,0.014136038479626207,60.97295151959482,6.66705720096232,0.6563158453848801
30,True,20-08-26/30/map-data-2026.08.20-16.24.44.981.jpk-force-map,2026-08-20T16:24:44.981000,2.000698613716714,2.0,low_load,111,58.673052856898124,0.9650020247258569,0.010775055795062256,60.80096347317643,6.699942826798849,4.343188455168564
30,True,20-08-26/30/map-data-2026.08.20-16.27.34.022.jpk-force-map,2026-08-20T16:27:34.022000,2.0006948003103613,2.0,high_load,206,58.673052856898124,0.9942215281537514,0.016145460187992806,59.014063964047196,18.414067909448363,8.56080139578404
30,True,20-08-26/30/map-data-2026.08.20-16.37.53.539.jpk-force-map,2026-08-20T16:37:53.539000,1.0001704103420987,1.0,high_load,101,58.673052856898124,1.0132625529666317,0.00845774560271265,57.90508361837222,18.567791068437952,23.192390295303767
30,True,20-08-26/30/map-data-2026.08.20-16.42.02.033.jpk-force-map,2026-08-20T16:42:02.033000,1.0001721841168327,1.0,high_load,179,58.673052856898124,1.0173275001234479,0.010224471012597621,57.67371161182453,18.622065996834685,34.496552783814195
30,True,20-08-26/30/map-data-2026.08.20-16.53.04.534.jpk-force-map,2026-08-20T16:53:04.534000,4.00273760231792,4.0,high_load,256,58.673052856898124,1.020501445017358,0.008081351781239164,57.494336176388686,18.43942844693676,20.058983131489278
40,True,20-08-26/40/map-data-2026.08.20-17.03.03.894.jpk-force-map,2026-08-20T17:03:03.894000,2.00069701891158,2.0,main,255,57.90260230663586,1.0077655023974126,0.0078002247343690245,57.45642430594132,18.06549891871024,1.7981266281664194
40,True,20-08-26/40/map-data-2026.08.20-17.07.48.782.jpk-force-map,2026-08-20T17:07:48.782000,1.0001694814408835,1.0,main,255,57.90260230663586,1.0039848387362662,0.006309042285396806,57.672785556721074,18.264394393311143,19.812493866015522
40,True,20-08-26/40/map-data-2026.08.20-17.18.39.693.jpk-force-map,2026-08-20T17:18:39.693000,4.0027398807261,4.0,main,256,57.90260230663586,0.9643604190308408,0.009255581571547397,60.042492439086175,18.11006947029661,8.906146527229076

File: analysis/velocity_joint_fit_results/zero_wt_distribution_separation.csv (part 1 of 2)
concentration_wt_percent,slow_speed_um_per_s,fast_speed_um_per_s,comparison,slow_map_timestamp,fast_map_timestamp,distance_nm,paired_pixel_count,spatial_block_size_pixels,spatial_block_count,slow_force_q25_pN,slow_force_median_pN,slow_force_q75_pN,fast_force_q25_pN,fast_force_median_pN,fast_force_q75_pN,median_difference_fast_minus_slow_pN,difference_mad_pN,robust_effect_median_over_mad,difference_pointwise_ci95_low_pN,difference_pointwise_ci95_high_pN,difference_simultaneous_ci95_low_pN,difference_simultaneous_ci95_high_pN,paired_dominance_fast_gt_slow,dominance_pointwise_ci95_low,dominance_pointwise_ci95_high,dominance_simultaneous_ci95_low,dominance_simultaneous_ci95_high,bootstrap_median_positive_fraction,bootstrap_median_negative_fraction,simultaneous_force_difference_excludes_zero,inference_scope
0,1,2,F_2_minus_F_1,2026-08-20T15:06:26.277000,2026-08-20T15:01:47.915000,25.0,255,4,16,1838.645870018551,1902.4839356571,1957.6647163069574,1861.892483452561,1931.3414511056449,1977.2680785027533,21.955377712517475,112.54187933668831,0.19508629002750347,3.922759752510501,42.53128213599666,-13.960066639303164,57.870822064338114,0.596078431372549,0.546875,0.64453125,0.5140475780295084,0.6781092847155896,1.0,0.0,False,conditional_within_area_spatial_blocks; one_sequential_map_per_speed; speed_time_order_confounded
0,1,2,F_2_minus_F_1,2026-08-20T15:06:26.277000,2026-08-20T15:01:47.915000,30.0,255,4,16,1393.1574623149286,1442.420013524762,1483.2943197942986,1432.008058575383,1475.2392131467998,1527.4056956517268,33.003653071748204,85.68938815866356,0.38515449556762177,21.699917974953564,49.851411070566314,5.940006216531295,60.06729992696511,0.6588235294117647,0.59765625,0.7176470588235294,0.5587783925519584,0.758868666271571,1.0,0.0,True,conditional_within_area_spatial_blocks; one_sequential_map_per_speed; speed_time_order_confounded
0,1,2,F_2_minus_F_1,2026-08-20T15:06:26.277000,2026-08-20T15:01:47.915000,35.0,255,4,16,1060.1247197566663,1101.497643954801,1142.7237202230558,1114.8920596947091,1150.3249978723393,1193.906604184242,47.698232441616256,72.25974795914559,0.6600940881856385,35.03866906763028,61.52079868074111,20.317632292550527,75.07883259068198,0.7294117647058823,0.6796875,0.7803921568627451,0.6473644523393304,0.8114590770724343,1.0,0.0,True,conditional_within_area_spatial_blocks; one_sequential_map_per_speed; speed_time_order_confounded
0,1,2,F_2_minus_F_1,2026-08-20T15:06:26.277000,2026-08-20T15:01:47.915000,40.0,255,4,16,816.2708711702207,850.2068774260023,887.0992589475134,863.4652878997591,905.7088351688761,945.4832746746771,51.611986276596326,60.64063734411519,0.8511122002843685,41.3417645888361,63.37749010402098,26.382070485040426,76.84190206815222,0.788235294117647,0.74609375,0.8307086614173228,0.7191075384038974,0.8573630498313967,1.0,0.0,True,conditional_within_area_spatial_blocks; one_sequential_map_per_speed; speed_time_order_confounded
0,1,2,F_2_minus_F_1,2026-08-20T15:06:26.277000,2026-08-20T15:01:47.915000,45.0,255,4,16,627.2306687272184,662.183157174604,693.8748599175935,679.6403736507185,719.1324716288028,748.2616556925605,53.76507993527355,59.4697036794739,0.9040751274809308,44.09133468917997,62.37150573181066,33.71267308064468,73.81748678990242,0.8156862745098039,0.7734375,0.8549019607843137,0.7477459061831608,0.883626642836447,1.0,0.0,True,conditional_within_area_spatial_blocks; one_sequential_map_per_speed; speed_time_order_confounded
0,1,2,F_2_minus_F_1,2026-08-20T15:06:26.277000,2026-08-20T15:01:47.915000,50.0,255,4,16,479.0468909799181,514.4234970449016,544.8554630559058,532.9749127941175,572.9783459798168,596.9906470105647,52.95389109036694,56.10185694293262,0.9438883840196622,40.1213782606053,62.948613041633735,27.538957211073118,78.36882496966075,0.8313725490196079,0.7843137254901961,0.8779527559055118,0.7538932308654298,0.908851867173786,1.0,0.0,True,conditional_within_area_spatial_blocks; one_sequential_map_per_speed; speed_time_order_confounded
0,1,2,F_2_minus_F_1,2026-08-20T15:06:26.277000,2026-08-20T15:01:47.915000,55.0,255,4,16,367.6572883358351,401.8130324652042,431.8689237307616,423.3971276402792,454.7495252999255,481.53910413458254,47.894260204322336,51.96088714857792,0.9217367684153006,38.43864719518234,57.08359939925066,26.982755196121634,68.80576521252304,0.8117647058823529,0.7607843137254902,0.86328125,0.7252598047744013,0.8982696069903046,1.0,0.0,True,conditional_within_area_spatial_blocks; one_sequential_map_per_speed; speed_time_order_confounded
0,1,2,F_2_minus_F_1,2026-08-20T15:06:26.277000,2026-08-20T15:01:47.915000,60.0,255,4,16,283.24640022675237,312.02212940781504,339.83232853227105,328.91737874752704,362.34644949108815,388.1503805866304,43.41973648685405,46.93773767068756,0.9250496219371371,36.931732991640466,53.69620078715241,27.456302611910992,59.383170361797106,0.8431372549019608,0.79296875,0.8858267716535433,0.7668475916314629,0.9194269181724587,1.0,0.0,True,conditional_within_area_spatial_blocks; one_sequential_map_per_speed; speed_time_order_confounded
0,1,2,F_2_minus_F_1,2026-08-20T15:06:26.277000,2026-08-20T15:01:47.915000,65.0,255,4,16,217.04961884563266,243.6584341958307,270.06996455407705,256.22710672315816,286.4679248418136,314.12950713561065,39.774519663910866,42.14271009679697,0.9438054546694639,33.78636722173803,47.015771798461856,25.073295135194808,54.47574419262692,0.8156862745098039,0.7725490196078432,0.857156973461321,0.7452590394706019,0.8861135095490059,1.0,0.0,True,conditional_within_area_spatial_blocks; one_sequential_map_per_speed; speed_time_order_confounded
0,1,2,F_2_minus_F_1,2026-08-20T15:06:26.277000,2026-08-20T15:01:47.915000,70.0,255,4,16,165.35230084944678,188.8133565521792,212.5463449095405,203.56494164122665,231.5306191460229,254.4137778141494,36.09873843513324,42.50035516074129,0.8493749828349342,28.87569195602029,42.89937950997782,23.94459300865209,48.25288386161439,0.8196078431372549,0.7795275590551181,0.8656258753228967,0.7479351590631339,0.8912805272113759,1.0,0.0,True,conditional_within_area_spatial_blocks; one_sequential_map_per_speed; speed_time_order_confounded
0,1,2,F_2_minus_F_1,2026-08-20T15:06:26.277000,2026-08-20T15:01:47.915000,75.0,255,4,16,121.90892689193767,146.65837879312173,169.93653984379498,156.48507643844633,184.32476661002065,207.92043271303257,31.435449171057172,46.17999961528689,0.6807156655031922,24.461776374047886,34.82156913661498,20.000310365226454,42.87058797688789,0.7686274509803922,0.7294117647058823,0.8117647058823529,0.699318950507027,0.8379359514537574,1.0,0.0,True,conditional_within_area_spatial_blocks; one_sequential_map_per_speed; speed_time_order_confounded
0,1,2,F_2_minus_F_1,2026-08-20T15:06:26.277000,2026-08-20T15:01:47.915000,80.0,255,4,16,87.33317951914503,110.65059988314302,136.94771951122905,117.310746751055,144.77916130647034,169.11210819098875,28.28310049514147,45.80029413665594,0.6175309794027128,21.97855264567658,34.3246855143441,16.193013048037812,40.373187942245124,0.7450980392156863,0.6929133858267716,0.8,0.6567662311192366,0.833429847312136,1.0,0.0,True,conditional_within_area_spatial_blocks; one_sequential_map_per_speed; speed_time_order_confounded
0,1,2,F_2_minus_F_1,2026-08-20T15:06:26.277000,2026-08-20T15:01:47.915000,85.0,255,4,16,65.26723522022832,85.02515433354839,107.60080441712674,89.70549654806683,116.03757261028011,139.26908320476613,26.915904914312534,42.417306165953484,0.634550077485042,22.77956449280328,31.327615523915398,16.10122053305418,37.73058929557089,0.7450980392156863,0.69140625,0.7992125984251969,0.6548335068760596,0.835362571555313,1.0,0.0,True,conditional_within_area_spatial_blocks; one_sequential_map_per_speed; speed_time_order_confounded
0,1,2,F_2_minus_F_1,2026-08-20T15:06:26.277000,2026-08-20T15:01:47.915000,90.0,255,4,16,43.03228935849991,62.45046173268293,85.89822321819683,64.4676279881284,91.66013673979963,114.35185405376615,20.194003215656778,44.04900482009649,0.4584440283754983,16.426838945374755,26.994852118677343,9.131091054638196,31.25691537667536,0.7176470588235294,0.66796875,0.7668213718838501,0.6354290152978579,0.7998651023492009,1.0,0.0,True,conditional_within_area_spatial_blocks; one_sequential_map_per_speed; speed_time_order_confounded
0,1,2,F_2_minus_F_1,2026-08-20T15:06:26.277000,2026-08-20T15:01:47.915000,95.0,255,4,16,26.976285040063082,47.773818178501664,70.61538430325957,44.81873975781725,72.48978430799772,95.10397827239927,19.254975001412895,43.73241475485701,0.4402906884823779,15.496373884967252,25.961409623472647,9.722265250040811,28.787684752784976,0.6862745098039216,0.6328125,0.73828125,0.5981213668060918,0.7744276528017513,1.0,0.0,True,conditional_within_area_spatial_blocks; one_sequential_map_per_speed; speed_time_order_confounded
0,1,2,F_2_minus_F_1,2026-08-20T15:06:26.277000,2026-08-20T15:01:47.915000,100.0,255,4,16,14.82935902791331,35.88408132121935,57.44939925864958,27.575030710803116,57.60297987302009,79.72877037936132,16.89540323994322,40.474430084129914,0.41743399980739776,11.578621141150503,21.33153301333172,8.035547216817436,25.755259263069007,0.6588235294117647,0.6078431372549019,0.7098039215686275,0.5747479725766362,0.7428990862468932,1.0,0.0,True,conditional_within_area_spatial_blocks; one_sequential_map_per_speed; speed_time_order_confounded
0,1,2,F_2_minus_F_1,2026-08-20T15:06:26.277000,2026-08-20T15:01:47.915000,105.0,255,4,16,5.018431739537174,25.12562719904725,46.05734663388715,16.148435441178847,44.29869876027058,64.15177854070855,14.592085500693678,41.18903759260357,0.3542710962325087,7.126766924974994,18.265753984389526,5.423381504282384,23.760789497104973,0.6392156862745098,0.578125,0.7019607843137254,0.537153476015526,0.7412778965334935,1.0,0.0,True,conditional_within_area_spatial_blocks; one_sequential_map_per_speed; speed_time_order_confounded
0,1,2,F_2_minus_F_1,2026-08-20T15:06:26.277000,2026-08-20T15:01:47.915000,110.0,255,4,16,-4.899044046053763,16.51315316630817,36.951786060148166,7.556616420440284,33.45376357802131,56.74656999096186,13.857036055129983,41.79028029554901,0.3315851426965869,6.692170151366932,20.041296978014383,-2.029538530405814,29.74361064066578,0.6352941176470588,0.5803921568627451,0.69140625,0.5419693628288205,0.7286188724652971,1.0,0.0,False,conditional_within_area_spatial_blocks; one_sequential_map_per_speed; speed_time_order_confounded
0,1,2,F_2_minus_F_1,2026-08-20T15:06:26.277000,2026-08-20T15:01:47.915000,115.0,255,4,16,-9.929939347415933,9.881501761300992,30.72487626546242,-1.7932628684957237,25.19724619698792,47.79190773365697,9.98943830865463,40.95105169999838,0.24393606254207692,6.077069066056636,15.187365241986848,1.1690326967870508,18.809843920522212,0.5882352941176471,0.5390625,0.63671875,0.5077260575658984,0.6687445306693958,1.0,0.0,True,conditional_within_area_spatial_blocks; one_sequential_map_per_speed; speed_time_order_confounded
0,1,2,F_2_minus_F_1,2026-08-20T15:06:26.277000,2026-08-20T15:01:47.915000,120.0,255,4,16,-16.119096439168715,3.175614857824593,27.676282918602666,-9.101612614603113,17.194124097985284,38.792994978992965,7.100045398027628,37.58975491006195,0.1888824605272194,2.4204382407412552,11.258790968794125,-0.9702022437728477,15.170293039828104,0.5725490196078431,0.5236220472440944,0.62109375,0.49128001989768205,0.6538180193180041,0.9985,0.0015,False,conditional_within_area_spatial_blocks; one_sequential_map_per_speed; speed_time_order_confounded
0,1,2,F_2_minus_F_1,2026-08-20T15:06:26.277000,2026-08-20T15:01:47.915000,125.0,255,4,16,-19.48677550336345,0.9147234934341636,22.807162417035656,-13.767167033195065,12.024619629644524,31.949825142492173,6.154819446272883,37.562711919127096,0.16385450176026356,0.6287493608005317,9.684885092878465,-3.5954383982900655,15.905077290835832,0.5529411764705883,0.5,0.6062992125984252,0.46423113419961964,0.641651218741557,0.9779,0.0221,False,conditional_within_area_spatial_blocks; one_sequential_map_per_speed; speed_time_order_confounded
0,1,2,F_2_minus_F_1,2026-08-20T15:06:26.277000,2026-08-20T15:01:47.915000,130.0,255,4,16,-22.698846835979083,-3.469985992037522,17.547417950925833,-17.425915178661423,6.732644356254917,26.285265988376825,6.0593205981028975,41.514748355610784,0.14595585516258996,-0.08754547684349623,9.483604217950226,-4.461769908882496,16.58041110508829,0.5568627450980392,0.5,0.6141732283464567,0.46246630136180755,0.6512591888342709,0.9746,0.0254,False,conditional_within_area_spatial_blocks; one_sequential_map_per_speed; speed_time_order_confounded
0,1,2,F_2_minus_F_1,2026-08-20T15:06:26.277000,2026-08-20T15:01:47.915000,135.0,255,4,16,-23.23470737069688,-5.934474012149506,16.514269624978432,-20.700802449109812,4.886265329081732,26.10791421831082,3.7745838219629952,41.611508732660795,0.09071009287871198,-1.4425240107994823,8.045768961873744,-7.133075188749961,14.682242832675952,0.5254901960784314,0.46484375,0.5866141732283464,0.4245530315214758,0.6264273606353871,0.7821,0.2179,False,conditional_within_area_spatial_blocks; one_sequential_map_per_speed; speed_time_order_confounded
0,1,2,F_2_minus_F_1,2026-08-20T15:06:26.277000,2026-08-20T15:01:47.915000,140.0,255,4,16,-26.035741372187616,-9.33896053507574,12.774009601141715,-22.87431646458726,1.4770346206638307,22.496216783752267,6.112529777220133,41.24852991259257,0.14818782124291094,-0.8491837726309965,9.39490606030316,-6.699539827579906,18.924599382020173,0.5372549019607843,0.49019607843137253,0.5859375,0.45758761199021225,0.6169221919313563,0.9397,0.0603,False,conditional_within_area_spatial_blocks; one_sequential_map_per_speed; speed_time_order_confounded
0,1,2,F_2_minus_F_1,2026-08-20T15:06:26.277000,2026-08-20T15:01:47.915000,145.0,255,4,16,-27.322750154142113,-9.878672875057449,10.801460416614702,-24.951489421384924,-1.1956709118593571,18.243685926428064,2.0695871794230065,36.17636683352337,0.057208264968863394,-4.63064375994097,8.213065967052577,-10.867562281182897,15.00673664002891,0.5176470588235295,0.47058823529411764,0.5686274509803921,0.43607120539503996,0.599222912252019,0.7408,0.2592,False,conditional_within_area_spatial_blocks; one_sequential_map_per_speed; speed_time_order_confounded
0,1,2,F_2_minus_F_1,2026-08-20T15:06:26.277000,2026-08-20T15:01:47.915000,150.0,255,4,16,-28.71420932645499,-12.04570369534152,9.098058904151927,-27.794624256518702,-3.5207331702454563,14.924753673264641,1.616197334785472,38.67572952078,0.04178841239224999,-3.3722566977543345,6.900559500473424,-9.132671108760732,12.365065778331676,0.5137254901960784,0.4745098039215686,0.5568627450980392,0.4445323126827816,0.5829186677093752,0.7192,0.2808,False,conditional_within_area_spatial_blocks; one_sequential_map_per_speed; speed_time_order_confounded
0,1,2,F_2_minus_F_1,2026-08-20T15:06:26.277000,2026-08-20T15:01:47.915000,155.0,255,4,16,-30.644305240784597,-11.671335806143052,8.541737974423175,-28.275945653986327,-5.590745018537524,14.437819265182867,1.7795162915876137,36.8533425056038,0.048286428600527245,-3.859745045845622,6.7589384125798375,-9.645117400334113,13.20414998350934,0.5137254901960784,0.45849802371541504,0.5731225296442688,0.41847523499998374,0.608975745392173,0.6741,0.3259,False,conditional_within_area_spatial_blocks; one_sequential_map_per_speed; speed_time_order_confounded
0,1,2,F_2_minus_F_1,2026-08-20T15:06:26.277000,2026-08-20T15:01:47.915000,160.0,255,4,16,-31.431840682049483,-13.01657776203699,9.419268416859051,-30.75567016070233,-5.58288663056365,14.831439030756083,0.989264667805883,36.73816207257601,0.026927440350761063,-4.426535802111193,5.793365993053184,-9.323547463367206,11.302076798978973,0.5176470588235295,0.45703125,0.5810276679841897,0.4139280097942887,0.6213661078527702,0.7006,0.2994,False,conditional_within_area_spatial_blocks; one_sequential_map_per_speed; speed_time_order_confounded
0,1,2,F_2_minus_F_1,2026-08-20T15:06:26.277000,2026-08-20T15:01:47.915000,165.0,255,4,16,-32.52221317560678,-13.007283266971237,9.269439240540844,-31.629725276167704,-5.814907203728175,11.564845756446768,-0.2835045825838094,38.006360407009325,-0.007459398362478404,-3.8712441749963062,4.604231472035192,-8.371833512431616,7.804824347263997,0.49411764705882355,0.45098039215686275,0.5450980392156862,0.4166773695081936,0.5715579246094535,0.3834,0.6166,False,conditional_within_area_spatial_blocks; one_sequential_map_per_speed; speed_time_order_confounded
0,1,2,F_2_minus_F_1,2026-08-20T15:06:26.277000,2026-08-20T15:01:47.915000,170.0,255,4,16,-30.656281531837664,-13.370935454485636,6.548191266022085,-33.718942412676114,-8.81155783421785,9.420788225270222,0.0975208574963311,35.45290382958121,0.002750715652661478,-5.509098631564605,4.12115760312501,-10.859535154877573,11.054576869870235,0.5019607843137255,0.4453125,0.5625,0.4039313814722851,0.5999901871551658,0.5008,0.4992,False,conditional_within_area_spatial_blocks; one_sequential_map_per_speed; speed_time_order_confounded
0,1,2,F_2_minus_F_1,2026-08-20T15:06:26.277000,2026-08-20T15:01:47.915000,175.0,255,4,16,-30.760208545330165,-13.876741612568896,8.195423999273416,-33.96127700285312,-9.653147801265115,12.283268379752263,-0.6286503360531457,36.28392787631684,-0.017325862243913148,-6.026921054506445,3.979476465715006,-10.464399362835955,9.207098690729662,0.4980392156862745,0.44313725490196076,0.5551181102362205,0.4043250953284679,0.5917533360440811,0.4484,0.5516,False,conditional_within_area_spatial_blocks; one_sequential_map_per_speed; speed_time_order_confounded
0,1,2,F_2_minus_F_1,2026-08-20T15:06:26.277000,2026-08-20T15:01:47.915000,180.0,255,4,16,-31.961181917367426,-12.56296594753773,7.206811146798579,-31.831535029175043,-7.51173678726863,11.181186922023038,-0.9670232703156953,39.21898248496987,-0.024657020887431068,-3.1885533122119547,6.024443674743287,-10.255600526785834,8.321553986154445,0.48627450980392156,0.4375,0.5375872344367584,0.40259934838094497,0.5699496712268982,0.3014,0.6986,False,conditional_within_area_spatial_blocks; one_sequential_map_per_speed; speed_time_order_confounded
0,1,2,F_2_minus_F_1,2026-08-20T15:06:26.277000,2026-08-20T15:01:47.915000,185.0,255,4,16,-31.62090726467796,-12.697165741690036,5.053581798882831,-34.03075774590535,-8.165586934417002,11.132617268587069,0.1576912749263446,34.67520925108625,0.004547666137628418,-3.2341420726443624,4.42827821821947,-8.03168024507391,8.347062794926599,0.5019607843137255,0.44140625,0.5612648221343873,0.40246925121590926,0.6014523174115417,0.5305,0.4695,False,conditional_within_area_spatial_blocks; one_sequential_map_per_speed; speed_time_order_confounded
0,1,2,F_2_minus_F_1,2026-08-20T15:06:26.277000,2026-08-20T15:01:47.915000,190.0,255,4,16,-31.731495226889116,-13.115773607326194,7.059825723507137,-34.34710037343082,-7.874745398935018,9.843862515154242,-2.292969227983491,35.81096366205365,-0.06402981080381226,-6.455738972857403,3.260644820986185,-11.521892743421628,6.935954287454646,0.4745098039215686,0.4235294117647059,0.5294117647058824,0.3881234686343511,0.5608961392087861,0.1612,0.8388,False,conditional_within_area_spatial_blocks; one_sequential_map_per_speed; speed_time_order_confounded
0,1,2,F_2_minus_F_1,2026-08-20T15:06:26.277000,2026-08-20T15:01:47.915000,195.0,255,4,16,-33.883234143973255,-15.348991706714118,5.550485484333272,-32.8016679237211,-9.229187609914389,9.929295562979561,-3.3402729054418323,37.31808498856693,-0.08950815419561817,-6.196796312495911,0.5378992250552344,-10.81467421470974,4.134128403826075,0.4549019607843137,0.41015625,0.5019607843137255,0.3789227290537973,0.5308811925148301,0.0311,0.9689,False,conditional_within_area_spatial_blocks; one_sequential_map_per_speed; speed_time_order_confounded
0,1,2,F_2_minus_F_1,2026-08-20T15:06:26.277000,2026-08-20T15:01:47.915000,200.0,255,4,16,-30.693423925385687,-15.102483565241613,8.298119436959809,-31.033605654161935,-8.044701637697639,9.699551913565866,-1.4454129878147626,34.61494623808677,-0.041756904022701526,-5.021122464353504,3.2171376420282396,-9.761026433520628,6.870200457891103,0.47843137254901963,0.43529411764705883,0.5215686274509804,0.40722735746101424,0.549635387637025,0.1611,0.8389,False,conditional_within_area_spatial_blocks; one_sequential_map_per_speed; speed_time_order_confounded
0,1,2,F_2_minus_F_1,2026-08-20T15:06:26.277000,2026-08-20T15:01:47.915000,205.0,255,4,16,-31.086972655833343,-13.365523662612777,6.799334487588105,-32.36495086324649,-7.940965983731385,10.546236457174512,-1.2103696515379951,36.06648900799621,-0.03355939779083146,-3.453895124529067,3.9602378396172213,-9.959926122205784,7.539186819129794,0.4823529411764706,0.4330708661417323,0.5333333333333333,0.39818087792303536,0.5665250044299058,0.2632,0.7368,False,conditional_within_area_spatial_blocks; one_sequential_map_per_speed; speed_time_order_confounded
0,1,2,F_2_minus_F_1,2026-08-20T15:06:26.277000,2026-08-20T15:01:47.915000,210.0,255,4,16,-30.32133758267745,-13.93885001665808,8.091928180878442,-31.325810431717485,-8.743243581526153,8.27932905674498,-1.7788338594957223,34.81156489532264,-0.05109893407103713,-5.476916687023046,2.5876528334633218,-9.602169187089762,6.044501468098318,0.47843137254901963,0.4308300395256917,0.5294117647058824,0.39616625037465664,0.5606964947233826,0.1877,0.8123,False,conditional_within_area_spatial_blocks; one_sequential_map_per_speed; speed_time_order_confounded
0,1,2,F_2_minus_F_1,2026-08-20T15:06:26.277000,2026-08-20T15:01:47.915000,215.0,255,4,16,-28.858586126019702,-14.410648288302061,6.781984278498522,-30.67573653263559,-8.267364513693746,12.138685488922025,-0.20769374724076783,33.47953813556694,-0.006203602522823475,-4.774516311217795,7.05159738786016,-12.684902407193233,12.269514912711697,0.49411764705882355,0.44313725490196076,0.5490196078431373,0.40584444396529495,0.5823908501523521,0.4022,0.5978,False,conditional_within_area_spatial_blocks; one_sequential_map_per_speed; speed_time_order_confounded
0,1,2,F_2_minus_F_1,2026-08-20T15:06:26.277000,2026-08-20T15:01:47.915000,220.0,255,4,16,-29.10526990879901,-13.440199148362073,7.4125958026146535,-32.05076096273002,-8.770411004640724,12.299735235374563,-0.4281403706762541,34.15208519010902,-0.012536287851619973,-4.338814371088505,4.045286001125028,-9.73022903235217,8.873948290999664,0.49411764705882355,0.4296875,0.5612648221343873,0.3849510754552974,0.6032842186623497,0.417,0.583,False,conditional_within_area_spatial_blocks; one_sequential_map_per_speed; speed_time_order_confounded
0,1,2,F_2_minus_F_1,2026-08-20T15:06:26.277000,2026-08-20T15:01:47.915000,225.0,255,4,16,-29.027116081361292,-13.10607623008764,8.998239932739732,-29.43864599213867,-6.042412701391907,7.887417332386601,0.8293724097350932,35.835132478928365,0.023144114514513866,-3.132308821389907,3.40466932221263,-5.976191643167023,7.634936462637209,0.5098039215686274,0.4609375,0.5625,0.4235649233926661,0.5960429197445887,0.6229,0.3771,False,conditional_within_area_spatial_blocks; one_sequential_map_per_speed; speed_time_order_confounded
0,1,2,F_2_minus_F_1,2026-08-20T15:06:26.277000,2026-08-20T15:01:47.915000,230.0,255,4,16,-29.9648936442834,-10.8291873983383,8.395269478651679,-30.24020938952612,-6.496833596728689,10.710830871966113,-0.4728015281566442,35.59166036459646,-0.013284053716891129,-4.081316968440234,2.484995808004668,-6.730338108804055,5.784735052490767,0.47843137254901963,0.43529411764705883,0.5236220472440944,0.4045360868821809,0.5523266582158584,0.182,0.818,False,conditional_within_area_spatial_blocks; one_sequential_map_per_speed; speed_time_order_confounded
0,1,2,F_2_minus_F_1,2026-08-20T15:06:26.277000,2026-08-20T15:01:47.915000,235.0,255,4,16,-26.91300545463921,-9.066745625518662,8.684090145580392,-28.880195153488643,-7.072305240736053,10.75329899059658,-1.897514289442583,32.53347419547368,-0.05832498177236111,-5.578564697761449,2.3496414025152923,-9.021980780743132,5.226952201857965,0.47058823529411764,0.41338582677165353,0.5333333333333333,0.3706525657852495,0.5705239048029858,0.1618,0.8382,False,conditional_within_area_spatial_blocks; one_sequential_map_per_speed; speed_time_order_confounded
0,1,2,F_2_minus_F_1,2026-08-20T15:06:26.277000,2026-08-20T15:01:47.915000,240.0,255,4,16,-27.589048903997117,-9.957939772963721,7.542373799983161,-27.168314686191522,-6.338541420538411,10.876126106682346,-0.40172650621497397,36.16702236126445,-0.011107536091918656,-4.307197886931078,2.23201187415033,-7.474289497480967,6.670836485051019,0.49411764705882355,0.4448818897637795,0.55078125,0.4063643131079032,0.5818709810097439,0.3852,0.6148,False,conditional_within_area_spatial_blocks; one_sequential_map_per_speed; speed_time_order_confounded
0,1,2,F_2_minus_F_1,2026-08-20T15:06:26.277000,2026-08-20T15:01:47.915000,245.0,255,4,16,-25.670166270423973,-8.973640440765598,9.80775330507262,-25.236048776975586,-3.670132072179923,14.713220789200406,0.9843279077124194,33.63777608905767,0.029262573872492724,-3.045241626000312,4.082596860276175,-6.392464396064454,8.361120211489293,0.5254901960784314,0.4745098039215686,0.578125,0.4396345998952891,0.6113457922615737,0.8203,0.1797,False,conditional_within_area_spatial_blocks; one_sequential_map_per_speed; speed_time_order_confounded
0,1,2,F_2_minus_F_1,2026-08-20T15:06:26.277000,2026-08-20T15:01:47.915000,250.0,255,4,16,-25.055112410341238,-9.74315146777438,8.284750056341682,-25.70586597990419,-5.788452546248128,13.590208931631963,-0.840958638452463,35.30039429215813,-0.023822924794901775,-5.145404101360175,4.974130562889144,-9.768049553384635,8.08613227647971,0.49019607843137253,0.4409448818897638,0.5411764705882353,0.40726151144835765,0.5731306454143874,0.3287,0.6713,False,conditional_within_area_spatial_blocks; one_sequential_map_per_speed; speed_time_order_confounded
0,2,4,F_4_minus_F_2,2026-08-20T15:01:47.915000,2026-08-20T15:15:57.076000,25.0,255,4,16,1861.892483452561,1931.3414511056449,1977.2680785027533,1739.4496960434617,1819.7009858024603,1881.0576258688384,-94.11124193544492,124.26702258914513,-0.7573307863551054,-114.84396124956766,-79.5100878201713,-132.696752235627,-55.52573163526286,0.19215686274509805,0.13333333333333333,0.2559055118110236,0.08963486826368759,0.2946788572265085,0.0,1.0,True,conditional_within_area_spatial_blocks; one_sequential_map_per_speed; speed_time_order_confounded
0,2,4,F_4_minus_F_2,2026-08-20T15:01:47.915000,2026-08-20T15:15:57.076000,30.0,255,4,16,1432.008058575383,1475.2392131467998,1527.4056956517268,1299.040042641177,1351.6278102416172,1400.1915209910683,-125.1167920643395,100.98883387200766,-1.2389170888230219,-141.13496482993128,-110.07939483585801,-154.43760396310768,-95.79598016557134,0.09411764705882353,0.054901960784313725,0.140625,0.024086187717990912,0.16414910639965613,0.0,1.0,True,conditional_within_area_spatial_blocks; one_sequential_map_per_speed; speed_time_order_confounded
0,2,4,F_4_minus_F_2,2026-08-20T15:01:47.915000,2026-08-20T15:15:57.076000,35.0,255,4,16,1114.8920596947091,1150.3249978723393,1193.906604184242,969.6768387757656,1019.5476637083564,1061.3392836116755,-133.32993612948349,81.16565504760798,-1.642689091232965,-149.61696271962148,-121.03561909945893,-162.98527027385717,-103.67460198510982,0.06666666666666667,0.03137254901960784,0.10588235294117647,0.005341250499992539,0.1279920828333408,0.0,1.0,True,conditional_within_area_spatial_blocks; one_sequential_map_per_speed; speed_time_order_confounded
0,2,4,F_4_minus_F_2,2026-08-20T15:01:47.915000,2026-08-20T15:15:57.076000,40.0,255,4,16,863.4652878997591,905.7088351688761,945.4832746746771,730.4487583664568,767.9988233448057,806.143244764601,-137.23379637864662,72.35024603772283,-1.8967979225266771,-146.23821340321967,-126.20327770255943,-159.28654031593683,-115.1810524413564,0.058823529411764705,0.023622047244094488,0.10196078431372549,0.0,0.12311795943737172,0.0,1.0,True,conditional_within_area_spatial_blocks; one_sequential_map_per_speed; speed_time_order_confounded
0,2,4,F_4_minus_F_2,2026-08-20T15:01:47.915000,2026-08-20T15:15:57.076000,45.0,255,4,16,679.6403736507185,719.1324716288028,748.2616556925605,546.7019403978782,581.9868866297927,618.7418715060162,-133.14640907174362,66.2001235474285,-2.011271307920627,-146.57050251721193,-123.67721243289338,-157.56488193306163,-108.72793621042561,0.050980392156862744,0.01953125,0.08984375,0.0,0.10883390256967648,0.0,1.0,True,conditional_within_area_spatial_blocks; one_sequential_map_per_speed; speed_time_order_confounded
0,2,4,F_4_minus_F_2,2026-08-20T15:01:47.915000,2026-08-20T15:15:57.076000,50.0,255,4,16,532.9749127941175,572.9783459798168,596.9906470105647,404.69227144861077,447.22220328625207,475.98146406245155,-128.52705532973135,60.23147708450537,-2.1338851635566995,-139.10833708282354,-118.15189917985134,-149.00714542674393,-108.04696523271878,0.043137254901960784,0.01568627450980392,0.07421875,0.0,0.08984462788496216,0.0,1.0,True,conditional_within_area_spatial_blocks; one_sequential_map_per_speed; speed_time_order_confounded
0,2,4,F_4_minus_F_2,2026-08-20T15:01:47.915000,2026-08-20T15:15:57.076000,55.0,255,4,16,423.3971276402792,454.7495252999255,481.53910413458254,301.56327189105457,333.8070789184525,368.24119756199343,-118.54932723268553,54.697624449554645,-2.167357877525717,-128.46904147390285,-108.46163758650687,-137.07820973451712,-100.02044473085394,0.0392156862745098,0.011811023622047244,0.07058823529411765,0.0,0.08663381017679514,0.0,1.0,True,conditional_within_area_spatial_blocks; one_sequential_map_per_speed; speed_time_order_confounded
0,2,4,F_4_minus_F_2,2026-08-20T15:01:47.915000,2026-08-20T15:15:57.076000,60.0,255,4,16,328.91737874752704,362.34644949108815,388.1503805866304,224.00351440194947,250.6838773453189,282.320176885568,-111.47842984776278,48.83986439446258,-2.2825294711588535,-116.83009650856008,-96.85902780982963,-132.55850225861707,-90.39835743690851,0.0392156862745098,0.00392156862745098,0.0859375,0.0,0.10666159511987047,0.0,1.0,True,conditional_within_area_spatial_blocks; one_sequential_map_per_speed; speed_time_order_confounded
0,2,4,F_4_minus_F_2,2026-08-20T15:01:47.915000,2026-08-20T15:15:57.076000,65.0,255,4,16,256.22710672315816,286.4679248418136,314.12950713561065,160.8096419503026,190.6160089786643,217.4678910079018,-97.36995267191644,47.13618320610195,-2.065715678466549,-105.57594152171983,-88.77520096177142,-112.60001464429239,-82.13989069954049,0.023529411764705882,0.0,0.047244094488188976,0.0,0.06309347406039507,0.0,1.0,True,conditional_within_area_spatial_blocks; one_sequential_map_per_speed; speed_time_order_confounded
0,2,4,F_4_minus_F_2,2026-08-20T15:01:47.915000,2026-08-20T15:15:57.076000,70.0,255,4,16,203.56494164122665,231.5306191460229,254.4137778141494,114.4174774756891,138.88234955906063,166.75111468868403,-90.03998190657242,47.80429861840892,-1.883512246990671,-98.24825169681432,-84.74609066895584,-102.93766012552999,-77.14230368761486,0.043137254901960784,0.01953125,0.07058823529411765,7.138087773649743e-05,0.08620312892618506,0.0,1.0,True,conditional_within_area_spatial_blocks; one_sequential_map_per_speed; speed_time_order_confounded
0,2,4,F_4_minus_F_2,2026-08-20T15:01:47.915000,2026-08-20T15:15:57.076000,75.0,255,4,16,156.48507643844633,184.32476661002065,207.92043271303257,78.61719284103116,103.33542942980276,128.19284796170047,-76.75918573020338,45.58730418790507,-1.6837842705901578,-88.52082667305183,-69.87752418715415,-99.20219406573979,-54.31617739466698,0.0392156862745098,0.011857707509881422,0.0703125,0.0,0.08619854524757603,0.0,1.0,True,conditional_within_area_spatial_blocks; one_sequential_map_per_speed; speed_time_order_confounded
0,2,4,F_4_minus_F_2,2026-08-20T15:01:47.915000,2026-08-20T15:15:57.076000,80.0,255,4,16,117.310746751055,144.77916130647034,169.11210819098875,50.104894059003286,76.12288717111845,100.28924992024643,-70.02092613411068,43.664671237631815,-1.6036059392968491,-80.30337050025024,-62.19364885427592,-85.8729169919247,-54.16893527629667,0.07058823529411765,0.03515625,0.109375,0.010524236750631744,0.13065223383760355,0.0,1.0,True,conditional_within_area_spatial_blocks; one_sequential_map_per_speed; speed_time_order_confounded
0,2,4,F_4_minus_F_2,2026-08-20T15:01:47.915000,2026-08-20T15:15:57.076000,85.0,255,4,16,89.70549654806683,116.03757261028011,139.26908320476613,27.787225043202778,53.20780240593079,76.8678293172712,-65.98991647337766,43.815383269495335,-1.5060901343140922,-70.92845016259153,-58.68332086591701,-79.0732341581843,-52.906598788571024,0.09019607843137255,0.047058823529411764,0.1367321537990194,0.017513545957693694,0.1628786109050514,0.0,1.0,True,conditional_within_area_spatial_blocks; one_sequential_map_per_speed; speed_time_order_confounded
0,2,4,F_4_minus_F_2,2026-08-20T15:01:47.915000,2026-08-20T15:15:57.076000,90.0,255,4,16,64.4676279881284,91.66013673979963,114.35185405376615,11.206911233646439,35.59655430522461,61.02591448963962,-57.65848593648876,38.71656466111902,-1.4892459194447099,-65.74686408430922,-48.848520565444275,-73.61298318747409,-41.70398868550343,0.08627450980392157,0.046875,0.13438735177865613,0.011141283729262347,0.1614077358785808,0.0,1.0,True,conditional_within_area_spatial_blocks; one_sequential_map_per_speed; speed_time_order_confounded
0,2,4,F_4_minus_F_2,2026-08-20T15:01:47.915000,2026-08-20T15:15:57.076000,95.0,255,4,16,44.81873975781725,72.48978430799772,95.10397827239927,0.3557112313473447,23.74038320063792,49.97093538080591,-48.262295607823035,39.97482935787409,-1.207317113870719,-53.885932090977306,-42.342340275557255,-61.592427138454696,-34.93216407719137,0.12549019607843137,0.08203125,0.17254901960784313,0.05054738597202944,0.20043300618483328,0.0,1.0,True,conditional_within_area_spatial_blocks; one_sequential_map_per_speed; speed_time_order_confounded
0,2,4,F_4_minus_F_2,2026-08-20T15:01:47.915000,2026-08-20T15:15:57.076000,100.0,255,4,16,27.575030710803116,57.60297987302009,79.72877037936132,-8.006540327899101,13.21420224405304,37.271594945229154,-44.7113102135873,42.75138796859487,-1.0458446459430086,-53.077235985895456,-36.7985969489236,-61.72449256417282,-27.698127863001787,0.1607843137254902,0.10546875,0.2283464566929134,0.057195943955666614,0.2643726834953138,0.0,1.0,True,conditional_within_area_spatial_blocks; one_sequential_map_per_speed; speed_time_order_confounded
0,2,4,F_4_minus_F_2,2026-08-20T15:01:47.915000,2026-08-20T15:15:57.076000,105.0,255,4,16,16.148435441178847,44.29869876027058,64.15177854070855,-16.238819318527582,5.888631804908198,29.837937476016805,-39.441546989032645,42.20028795033349,-0.9346274375059319,-45.80677990532021,-32.549199853172766,-53.11959568425516,-25.763498293810134,0.2,0.13725490196078433,0.2698599439775908,0.08908574464671194,0.3109142553532881,0.0,1.0,True,conditional_within_area_spatial_blocks; one_sequential_map_per_speed; speed_time_order_confounded
0,2,4,F_4_minus_F_2,2026-08-20T15:01:47.915000,2026-08-20T15:15:57.076000,110.0,255,4,16,7.556616420440284,33.45376357802131,56.74656999096186,-25.379235246127067,-1.6340086179314666,21.671111905825608,-37.491387182872415,40.21877444222395,-0.9321862165822693,-43.04747139321548,-29.286346801409554,-50.14233062012189,-24.84044374562294,0.20784313725490197,0.15625,0.2637795275590551,0.11706362677796392,0.29862264773184,0.0,1.0,True,conditional_within_area_spatial_blocks; one_sequential_map_per_speed; speed_time_order_confounded
0,2,4,F_4_minus_F_2,2026-08-20T15:01:47.915000,2026-08-20T15:15:57.076000,115.0,255,4,16,-1.7932628684957237,25.19724619698792,47.79190773365697,-32.957831682683555,-6.416568039042703,18.111818474408466,-34.39913346534044,43.65852033468855,-0.7879134061721479,-40.22262610382081,-26.249080615950387,-48.83498871014194,-19.96327822053894,0.24313725490196078,0.18359375,0.308300395256917,0.14004018017710104,0.34623432962682055,0.0,1.0,True,conditional_within_area_spatial_blocks; one_sequential_map_per_speed; speed_time_order_confounded
0,2,4,F_4_minus_F_2,2026-08-20T15:01:47.915000,2026-08-20T15:15:57.076000,120.0,255,4,16,-9.101612614603113,17.194124097985284,38.792994978992965,-32.74295073632989,-10.29248611829935,13.736218684832295,-28.476808995785206,39.19859563138612,-0.7264752355817555,-36.76594556638689,-21.35961104241276,-42.56008201480795,-14.393535976762458,0.25882352941176473,0.19921875,0.3228346456692913,0.15491734786812345,0.362729710955406,0.0,1.0,True,conditional_within_area_spatial_blocks; one_sequential_map_per_speed; speed_time_order_confounded
0,2,4,F_4_minus_F_2,2026-08-20T15:01:47.915000,2026-08-20T15:15:57.076000,125.0,255,4,16,-13.767167033195065,12.024619629644524,31.949825142492173,-34.14474105211166,-10.874516277727379,7.9274765071000015,-24.943751069293743,39.382087724544,-0.633378078982545,-32.968989702273376,-17.331784015460826,-40.3769633077009,-9.510538830886587,0.27058823529411763,0.21176470588235294,0.32677165354330706,0.1747802343524709,0.36639623623576434,0.0,1.0,True,conditional_within_area_spatial_blocks; one_sequential_map_per_speed; speed_time_order_confounded
0,2,4,F_4_minus_F_2,2026-08-20T15:01:47.915000,2026-08-20T15:15:57.076000,130.0,255,4,16,-17.425915178661423,6.732644356254917,26.285265988376825,-38.579548455909574,-12.806042324248345,7.5660315192018,-22.3010371795905,36.147493253297284,-0.616945607357054,-30.07624090555772,-16.119399014178803,-34.86134584776384,-9.740728511417162,0.29411764705882354,0.23046875,0.36363636363636365,0.1835459415780331,0.40468935253961397,0.0,1.0,True,conditional_within_area_spatial_blocks; one_sequential_map_per_speed; speed_time_order_confounded
0,2,4,F_4_minus_F_2,2026-08-20T15:01:47.915000,2026-08-20T15:15:57.076000,135.0,255,4,16,-20.700802449109812,4.886265329081732,26.10791421831082,-41.01200907377545,-14.990605842319985,1.9267634867345045,-24.027323898197302,37.147448492460406,-0.6468095353325272,-30.197463393322508,-14.89170124503708,-38.543704711449365,-9.51094308494524,0.2980392156862745,0.234375,0.3661417322834646,0.18798360376197726,0.40809482761057175,0.0,1.0,True,conditional_within_area_spatial_blocks; one_sequential_map_per_speed; speed_time_order_confounded
0,2,4,F_4_minus_F_2,2026-08-20T15:01:47.915000,2026-08-20T15:15:57.076000,140.0,255,4,16,-22.87431646458726,1.4770346206638307,22.496216783752267,-43.245769679023965,-17.632320641747995,1.322934318155256,-22.814166945788074,37.10182327601903,-0.6149068949000718,-29.6953597123362,-15.039535701753579,-36.49147428310519,-9.13685960847096,0.29411764705882354,0.23529411764705882,0.35039370078740156,0.19804014331311862,0.3901951508045285,0.0,1.0,True,conditional_within_area_spatial_blocks; one_sequential_map_per_speed; speed_time_order_confounded
0,2,4,F_4_minus_F_2,2026-08-20T15:01:47.915000,2026-08-20T15:15:57.076000,145.0,255,4,16,-24.951489421384924,-1.1956709118593571,18.243685926428064,-42.81552813000735,-18.868915015712314,1.8541885918776715,-19.48364961031431,36.90946058165977,-0.5278768452117583,-25.7291731875806,-10.99067184633661,-35.22064360785638,-3.746655612772237,0.33725490196078434,0.27734375,0.396078431372549,0.23813048705397066,0.436379316867598,0.0,1.0,True,conditional_within_area_spatial_blocks; one_sequential_map_per_speed; speed_time_order_confounded
0,2,4,F_4_minus_F_2,2026-08-20T15:01:47.915000,2026-08-20T15:15:57.076000,150.0,255,4,16,-27.794624256518702,-3.5207331702454563,14.924753673264641,-44.24348747860088,-20.968220540408396,-1.2666775273618924,-19.625196402419263,36.66961910236922,-0.5351895351743995,-26.40805203699301,-14.417407832444688,-33.203281933670354,-6.047110871168174,0.3215686274509804,0.25,0.39215686274509803,0.2033074271327927,0.4398298277691681,0.0,1.0,True,conditional_within_area_spatial_blocks; one_sequential_map_per_speed; speed_time_order_confounded
0,2,4,F_4_minus_F_2,2026-08-20T15:01:47.915000,2026-08-20T15:15:57.076000,155.0,255,4,16,-28.275945653986327,-5.590745018537524,14.437819265182867,-44.36583519166487,-22.8646254769126,-0.325184316173698,-17.95283805759421,37.94747851867971,-0.47309699506798314,-25.71065683827792,-9.804301675613132,-35.064970121635056,-0.8407059935533674,0.3176470588235294,0.2578125,0.38188976377952755,0.21368191708742654,0.4216122005596322,0.0,1.0,True,conditional_within_area_spatial_blocks; one_sequential_map_per_speed; speed_time_order_confounded
