Repository: Yikuan-Yan/AFM2026

# AFM2026

Reproducible analysis code, derived results, quality-control figures and experimental planning for silica colloidal-probe AFM measurements in water–glycerol mixtures at 25.6 °C.

## Repository contents

- `analysis/calibrate_cantilevers.py`: raw thermal-noise and hard-contact calibration workflow.
- `analysis/fit_glycerol_surface_forces.py`: raw reconstruction and silica sphere–plane surface-force fitting.
- `analysis/analyze_velocity_systematics.py`: contact, snap-in, pull-off, raster and acquisition-history diagnostics.
- `analysis/analyze_velocity_joint_fit.py`: same-pixel velocity comparisons, hydrodynamic shape tests and joint PB fits.
- `analysis/analyze_27_08_26_palindrome_pilot.py`: D4–D6 air calibration plus raw D4 pure-water 8×8 palindrome pilot, including same-pixel early/late decomposition, contact/retract history QC and baseline sensitivity.
- `analysis/analyze_27_08_26_full_palindrome.py`: full 29-map reconstruction of the overlapping map1–3 liquid-refresh test and map3–5 no-refresh test, including time-aware velocity models, contact/retract-state diagnostics and explicit handling of the missing final 0.1 µm/s map.
- `analysis/analyze_27_08_26_palindrome_distribution_tests.py`: same-pixel palindrome-mean force distributions with 64-pixel, sixteen 2×2 spatial-tile and n=3 block-level paired t-tests, including clock-center and baseline sensitivity.
- `analysis/plot_27_08_26_fixed_pixel_chronology.py`: chronological force-distance overlay and 20/50/100/200 nm force slices for one fixed physical 8×8 map position.
- `analysis/download_08_09_26_keeper.py`, `analysis/analyze_08_09_26_fixed_pixel.py` and `analysis/assess_08_09_26_refresh.py`: verified acquisition of the 36-map water experiment, cantilever-2 force reconstruction, actual-time chronology and blind liquid-refresh candidate diagnostics.
- `analysis/fit_08_09_26_water.py` and `analysis/compare_08_09_26_water_quality.py`: per-map nonlinear PB fits, parameter sensitivity and the within/between-group quality comparison for the same 08-09-26 experiment.
- `analysis/download_12_09_26_keeper.py`, `analysis/analyze_12_09_26_997glycerol_observational.py`, `analysis/analyze_12_09_26_997glycerol_adaptive_baseline.py` and `analysis/analyze_12_09_26_997glycerol_time_speed.py`: verified acquisition, deliberately fit-free raw observation, held-out-map-validated speed-conditioned dynamic baseline, and map-level time/speed/palindrome analysis of the 32-map, 99.7 wt% glycerol D3 experiment.
- `analysis/plot_12_09_26_997glycerol_force_pb_time_series.py` and `analysis/analyze_12_09_26_997glycerol_decay_v0.py`: physical-window contact reconstruction, requested absolute-force/PB time figures, same-speed linear decay, and blockwise palindrome-pair speed extrapolation for the same D3 experiment.
- `analysis/plot_zero_wt_all_fd_curves.py`: all measured 0 wt% approach curves, split into three speed-highlight figures with pointwise median and interquartile range.
- `analysis/analyze_zero_wt_distribution_separation.py`: spatial-block bootstrap, simultaneous confidence bands and exact functional sign-flip tests for the three 0 wt% maps.
- `analysis/analyze_zero_wt_classical_distribution_tests.py`: paired t/Wilcoxon, marginal Welch/Mann-Whitney/KS and three-group repeated-measures tests for the same maps.
- `analysis/*_results/`: derived CSV data, figures, reports, provenance and SHA-256 manifests.
- `analysis/FOLLOWUP_8X8_PALINDROME_FORCE_MAPPING_PROTOCOL.md`: detailed follow-up experiment using balanced 8×8 palindromic force mapping, including the 2026-08-24 extension to 0–99.5 wt% glycerol and equilibrium-force recovery over 20–200 nm.

## Current numerical snapshot

The three cantilevers were calibrated at 25.6 °C. Their recommended `(InvOLS, k, f0, Q)` values are respectively `(85.30 nm/V, 0.2970 N/m, 16.1101 kHz, 68.91)`, `(65.72 nm/V, 0.2736 N/m, 15.0774 kHz, 64.75)` and `(91.56 nm/V, 0.2384 N/m, 15.0675 kHz, 67.62)`. The cantilever-2 spectrum whose header selected 97.67 kHz was re-fitted from its measured PSD; the fundamental is 15.0777 kHz and the 97.67 kHz peak is retained only as a higher-mode observation.

The glycerol experiment uses cantilever 1 with `k = 0.2969899087 N/m`. Embedded JPK sensitivity and force are never used: raw hard-contact data give concentration-wide sensitivities of `66.609`, `64.177`, `60.718`, `58.673` and `57.903 nm/V` at 0, 10, 20, 30 and 40 wt%.

## Raw-data policy

Original JPK force maps, individual force curves, thermal-noise files and acquisition photographs are intentionally not stored in this Git repository. The `.gitignore` excludes the local `20-08-26/`, `27-08-26/` and `calibration/` trees as well as the raw JPK/TND file extensions globally.

The derived provenance and input manifests retain source identities and hashes so that results can be checked against an authorized raw-data archive without placing the raw measurements in Git.

File: analysis/velocity_systematics_results/concentration_speed_summary.csv
concentration_wt_percent,primary_included,speed_label_um_per_s,map_count,median_approach_contact_invOLS_nm_per_V,map_mad_approach_contact_invOLS_nm_per_V,map_min_approach_contact_invOLS_nm_per_V,map_max_approach_contact_invOLS_nm_per_V,median_approach_contact_response_ratio,map_mad_approach_contact_response_ratio,map_min_approach_contact_response_ratio,map_max_approach_contact_response_ratio,median_approach_contact_residual_pN,map_mad_approach_contact_residual_pN,map_min_approach_contact_residual_pN,map_max_approach_contact_residual_pN,median_approach_contact_height_um,map_mad_approach_contact_height_um,map_min_approach_contact_height_um,map_max_approach_contact_height_um,median_approach_terminal_load_nN,map_mad_approach_terminal_load_nN,map_min_approach_terminal_load_nN,map_max_approach_terminal_load_nN,median_approach_far_slope_pN_per_100nm,map_mad_approach_far_slope_pN_per_100nm,map_min_approach_far_slope_pN_per_100nm,map_max_approach_far_slope_pN_per_100nm,median_approach_far_noise_pN,map_mad_approach_far_noise_pN,map_min_approach_far_noise_pN,map_max_approach_far_noise_pN,median_approach_snap_distance_nm,map_mad_approach_snap_distance_nm,map_min_approach_snap_distance_nm,map_max_approach_snap_distance_nm,median_approach_snap_step_pN,map_mad_approach_snap_step_pN,map_min_approach_snap_step_pN,map_max_approach_snap_step_pN,median_approach_barrier_force_nN,map_mad_approach_barrier_force_nN,map_min_approach_barrier_force_nN,map_max_approach_barrier_force_nN,median_retract_contact_invOLS_nm_per_V,map_mad_retract_contact_invOLS_nm_per_V,map_min_retract_contact_invOLS_nm_per_V,map_max_retract_contact_invOLS_nm_per_V,median_retract_contact_response_ratio,map_mad_retract_contact_response_ratio,map_min_retract_contact_response_ratio,map_max_retract_contact_response_ratio,median_retract_terminal_load_nN,map_mad_retract_terminal_load_nN,map_min_retract_terminal_load_nN,map_max_retract_terminal_load_nN,median_retract_far_slope_pN_per_100nm,map_mad_retract_far_slope_pN_per_100nm,map_min_retract_far_slope_pN_per_100nm,map_max_retract_far_slope_pN_per_100nm,median_retract_far_noise_pN,map_mad_retract_far_noise_pN,map_min_retract_far_noise_pN,map_max_retract_far_noise_pN,median_branch_contact_height_difference_nm,map_mad_branch_contact_height_difference_nm,map_min_branch_contact_height_difference_nm,map_max_branch_contact_height_difference_nm,median_retract_detachment_piezo_travel_nm,map_mad_retract_detachment_piezo_travel_nm,map_min_retract_detachment_piezo_travel_nm,map_max_retract_detachment_piezo_travel_nm,median_retract_detachment_free_side_distance_nm,map_mad_retract_detachment_free_side_distance_nm,map_min_retract_detachment_free_side_distance_nm,map_max_retract_detachment_free_side_distance_nm,median_retract_pull_off_force_nN,map_mad_retract_pull_off_force_nN,map_min_retract_pull_off_force_nN,map_max_retract_pull_off_force_nN,median_retract_pull_off_observed_floor_nN,map_mad_retract_pull_off_observed_floor_nN,map_min_retract_pull_off_observed_floor_nN,map_max_retract_pull_off_observed_floor_nN,median_retract_min_precontact_force_nN,map_mad_retract_min_precontact_force_nN,map_min_retract_min_precontact_force_nN,map_max_retract_min_precontact_force_nN,median_retract_retraction_range_nm,map_mad_retract_retraction_range_nm,map_min_retract_retraction_range_nm,map_max_retract_retraction_range_nm,median_approach_contact_valid_fraction,median_approach_snap_detected_fraction,median_retract_contact_valid_fraction,median_approach_raw_saturation_fraction,median_retract_raw_saturation_fraction,median_retract_free_baseline_valid_fraction,median_retract_snapoff_detected_fraction,median_retract_pull_off_censored_fraction,median_retract_detachment_right_censored_fraction
0,True,1.0,1,66.65014163364356,0.0,66.65014163364356,66.65014163364356,0.9993799353526734,0.0,0.9993799353526734,0.9993799353526734,57.01188448233873,0.0,57.01188448233873,57.01188448233873,7.411209954692971,0.0,7.411209954692971,7.411209954692971,17.755671880354818,0.0,17.755671880354818,17.755671880354818,-4.016705170645557,0.0,-4.016705170645557,-4.016705170645557,8.007044309315749,0.0,8.007044309315749,8.007044309315749,6.581452830609954,0.0,6.581452830609954,6.581452830609954,-283.00440274663833,0.0,-283.00440274663833,-283.00440274663833,7.235894311429823,0.0,7.235894311429823,7.235894311429823,65.95257544574947,0.0,65.95257544574947,65.95257544574947,1.0099501609939185,0.0,1.0099501609939185,1.0099501609939185,18.59621846171381,0.0,18.59621846171381,18.59621846171381,-4.76019525851585,0.0,-4.76019525851585,-4.76019525851585,7.919594398163245,0.0,7.919594398163245,7.919594398163245,-0.3845152953911738,0.0,-0.3845152953911738,-0.3845152953911738,342.37465834718915,0.0,342.37465834718915,342.37465834718915,344.82540641044477,0.0,344.82540641044477,344.82540641044477,-105.48143964821918,0.0,-105.48143964821918,-105.48143964821918,-105.48143964821918,0.0,-105.48143964821918,-105.48143964821918,-105.03350275318567,0.0,-105.03350275318567,-105.03350275318567,997.6129876150884,0.0,997.6129876150884,997.6129876150884,1.0,0.17578125,1.0,0.0,0.0,1.0,0.984375,0.0,0.0
0,True,2.0,1,66.4922226710205,0.0,66.4922226710205,66.4922226710205,1.0017534610498218,0.0,1.0017534610498218,1.0017534610498218,52.027841079878925,0.0,52.027841079878925,52.027841079878925,7.361528975297425,0.0,7.361528975297425,7.361528975297425,17.763593253118238,0.0,17.763593253118238,17.763593253118238,-3.2099907533803287,0.0,-3.2099907533803287,-3.2099907533803287,10.527587455800273,0.0,10.527587455800273,10.527587455800273,10.363310654186453,0.0,10.363310654186453,10.363310654186453,-223.8933257260137,0.0,-223.8933257260137,-223.8933257260137,4.806211573557539,0.0,4.806211573557539,4.806211573557539,66.03627286421577,0.0,66.03627286421577,66.03627286421577,1.0086701035764298,0.0,1.0086701035764298,1.0086701035764298,19.206598256739074,0.0,19.206598256739074,19.206598256739074,-4.044986388097305,0.0,-4.044986388097305,-4.044986388097305,10.32611771681885,0.0,10.32611771681885,10.32611771681885,-0.3353337402771229,0.0,-0.3353337402771229,-0.3353337402771229,429.50615793761176,0.0,429.50615793761176,429.50615793761176,433.3079343400375,0.0,433.3079343400375,433.3079343400375,-131.43953706721967,0.0,-131.43953706721967,-131.43953706721967,-131.43953706721967,0.0,-131.43953706721967,-131.43953706721967,-130.97100528260125,0.0,-130.97100528260125,-130.97100528260125,995.8800397138491,0.0,995.8800397138491,995.8800397138491,1.0,0.05078125,1.0,0.0,0.0,1.0,0.96875,0.0,0.0
0,True,4.0,1,67.11680235324818,0.0,67.11680235324818,67.11680235324818,0.9924312817944358,0.0,0.9924312817944358,0.9924312817944358,45.0161041325981,0.0,45.0161041325981,45.0161041325981,7.443283683835322,0.0,7.443283683835322,7.443283683835322,17.712471336296964,0.0,17.712471336296964,17.712471336296964,-7.007763131496878,0.0,-7.007763131496878,-7.007763131496878,14.659612481843983,0.0,14.659612481843983,14.659612481843983,5.395127589873097,0.0,5.395127589873097,5.395127589873097,-137.9379522194272,0.0,-137.9379522194272,-137.9379522194272,7.1169904140568825,0.0,7.1169904140568825,7.1169904140568825,65.79538374469684,0.0,65.79538374469684,65.79538374469684,1.0123630321742247,0.0,1.0123630321742247,1.0123630321742247,19.76646195723558,0.0,19.76646195723558,19.76646195723558,-6.797949802261607,0.0,-6.797949802261607,-6.797949802261607,14.780939113465411,0.0,14.780939113465411,14.780939113465411,-1.2655275885103234,0.0,-1.2655275885103234,-1.2655275885103234,274.1984268418312,0.0,274.1984268418312,274.1984268418312,283.12306074811227,0.0,283.12306074811227,283.12306074811227,-84.42991967110918,0.0,-84.42991967110918,-84.42991967110918,-84.42991967110918,0.0,-84.42991967110918,-84.42991967110918,-83.960190782737,0.0,-83.960190782737,-83.960190782737,992.2579776579516,0.0,992.2579776579516,992.2579776579516,0.99609375,0.078125,1.0,0.0,0.0,1.0,0.984375,0.0,0.0
10,False,1.0,1,65.23606849155587,0.0,65.23606849155587,65.23606849155587,0.9837723555774633,0.0,0.9837723555774633,0.9837723555774633,38.114380644746745,0.0,38.114380644746745,38.114380644746745,7.54197218356146,0.0,7.54197218356146,7.54197218356146,1.004931921773248,0.0,1.004931921773248,1.004931921773248,17.460635881993028,0.0,17.460635881993028,17.460635881993028,10.37959738941953,0.0,10.37959738941953,10.37959738941953,7.8662865633377415,0.0,7.8662865633377415,7.8662865633377415,-599.7323679415376,0.0,-599.7323679415376,-599.7323679415376,0.2444314325295559,0.0,0.2444314325295559,0.2444314325295559,61.498734878279215,0.0,61.498734878279215,61.498734878279215,1.0435570765153,0.0,1.0435570765153,1.0435570765153,1.7769886336728704,0.0,1.7769886336728704,1.7769886336728704,7.668645626642675,0.0,7.668645626642675,7.668645626642675,10.22142709544552,0.0,10.22142709544552,10.22142709544552,-0.37733885915630405,0.0,-0.37733885915630405,-0.37733885915630405,30.63293371415434,0.0,30.63293371415434,30.63293371415434,31.696313334639548,0.0,31.696313334639548,31.696313334639548,-2.0756281982936775,0.0,-2.0756281982936775,-2.0756281982936775,-2.0756281982936775,0.0,-2.0756281982936775,-2.0756281982936775,-0.198608561829275,0.0,-0.198608561829275,-0.198608561829275,997.6243112783928,0.0,997.6243112783928,997.6243112783928,0.3984375,0.1171875,0.98828125,0.0,0.0,1.0,0.640625,0.0,0.0
10,False,2.0,1,66.9920792218622,0.0,66.9920792218622,66.9920792218622,0.9579854920822178,0.0,0.9579854920822178,0.9579854920822178,38.48769903315915,0.0,38.48769903315915,38.48769903315915,7.466675919797862,0.0,7.466675919797862,7.466675919797862,0.85558765413565,0.0,0.85558765413565,0.85558765413565,-0.9575438008981587,0.0,-0.9575438008981587,-0.9575438008981587,12.065999473794935,0.0,12.065999473794935,12.065999473794935,7.556269900150186,0.0,7.556269900150186,7.556269900150186,-253.9667405024174,0.0,-253.9667405024174,-253.9667405024174,0.24556560952553924,0.0,0.24556560952553924,0.24556560952553924,62.28703655104935,0.0,62.28703655104935,62.28703655104935,1.0303498853822841,0.0,1.0303498853822841,1.0303498853822841,2.2001116144869335,0.0,2.2001116144869335,2.2001116144869335,1.28107693395,0.0,1.28107693395,1.28107693395,11.897501765155472,0.0,11.897501765155472,11.897501765155472,-0.8416744062364031,0.0,-0.8416744062364031,-0.8416744062364031,26.384989192836308,0.0,26.384989192836308,26.384989192836308,27.828601644522468,0.0,27.828601644522468,27.828601644522468,-0.2653147571106928,0.0,-0.2653147571106928,-0.2653147571106928,-0.2653147571106928,0.0,-0.2653147571106928,-0.2653147571106928,-0.19133785025476238,0.0,-0.19133785025476238,-0.19133785025476238,995.9017410273198,0.0,995.9017410273198,995.9017410273198,0.24609375,0.1015625,0.9921875,0.0,0.0,1.0,0.61328125,0.0,0.0
10,False,4.0,1,63.536501683013704,0.0,63.536501683013704,63.536501683013704,1.010087933489722,0.0,1.010087933489722,1.010087933489722,40.278492228054056,0.0,40.278492228054056,40.278492228054056,7.563812758626174,0.0,7.563812758626174,7.563812758626174,0.8800392774265899,0.0,0.8800392774265899,0.8800392774265899,10.813260370932412,0.0,10.813260370932412,10.813260370932412,17.723589867419356,0.0,17.723589867419356,17.723589867419356,7.957780383380155,0.0,7.957780383380155,7.957780383380155,-279.51757402076566,0.0,-279.51757402076566,-279.51757402076566,0.23385105936680103,0.0,0.23385105936680103,0.23385105936680103,59.870506083037974,0.0,59.870506083037974,59.870506083037974,1.0719374893867617,0.0,1.0719374893867617,1.0719374893867617,3.0333073461242686,0.0,3.0333073461242686,3.0333073461242686,11.67482635537915,0.0,11.67482635537915,11.67482635537915,17.51428524824147,0.0,17.51428524824147,17.51428524824147,-0.5524939343133188,0.0,-0.5524939343133188,-0.5524939343133188,38.72320864925463,0.0,38.72320864925463,38.72320864925463,40.26855360833824,0.0,40.26855360833824,40.26855360833824,-3.1658807957110575,0.0,-3.1658807957110575,-3.1658807957110575,-3.1658807957110575,0.0,-3.1658807957110575,-3.1658807957110575,-0.2252669026456702,0.0,-0.2252669026456702,-0.2252669026456702,992.2467622732593,0.0,992.2467622732593,992.2467622732593,0.4375,0.14453125,0.99609375,0.0,0.0,1.0,0.546875,0.0,0.0
20,True,1.0,1,59.961118792548675,0.0,59.961118792548675,59.961118792548675,1.0126289262125547,0.0,1.0126289262125547,1.0126289262125547,46.86642903927549,0.0,46.86642903927549,46.86642903927549,6.706613630428885,0.0,6.706613630428885,6.706613630428885,7.201420033832507,0.0,7.201420033832507,7.201420033832507,33.58142909875495,0.0,33.58142909875495,33.58142909875495,11.219057981051188,0.0,11.219057981051188,11.219057981051188,10.227321653621686,0.0,10.227321653621686,10.227321653621686,-605.174339357935,0.0,-605.174339357935,-605.174339357935,3.212298908075236,0.0,3.212298908075236,3.212298908075236,57.036305739494786,0.0,57.036305739494786,57.036305739494786,1.0645563829944473,0.0,1.0645563829944473,1.0645563829944473,8.041683322751913,0.0,8.041683322751913,8.041683322751913,14.74387307632637,0.0,14.74387307632637,14.74387307632637,10.861499883580034,0.0,10.861499883580034,10.861499883580034,-0.9961540137565502,0.0,-0.9961540137565502,-0.9961540137565502,567.5279048656665,0.0,567.5279048656665,567.5279048656665,569.847242939939,0.0,569.847242939939,569.847242939939,nan,nan,nan,nan,-161.89172721424114,0.0,-161.89172721424114,-161.89172721424114,-161.89172721424114,0.0,-161.89172721424114,-161.89172721424114,997.6050547820125,0.0,997.6050547820125,997.6050547820125,0.98046875,0.6796875,0.97265625,0.0,0.58203125,0.9765625,0.97265625,0.578125,0.0234375
20,True,2.0,1,62.77805860179578,0.0,62.77805860179578,62.77805860179578,0.9671909214958809,0.0,0.9671909214958809,0.9671909214958809,40.01146921768351,0.0,40.01146921768351,40.01146921768351,6.6322569069583714,0.0,6.6322569069583714,6.6322569069583714,7.04122734113756,0.0,7.04122734113756,7.04122734113756,12.055781202209698,0.0,12.055781202209698,12.055781202209698,12.44840074135513,0.0,12.44840074135513,12.44840074135513,8.103450045646177,0.0,8.103450045646177,8.103450045646177,-366.374554484217,0.0,-366.374554484217,-366.374554484217,4.056812323320888,0.0,4.056812323320888,4.056812323320888,58.11751488797731,0.0,58.11751488797731,58.11751488797731,1.0447515427745686,0.0,1.0447515427745686,1.0447515427745686,8.402099987170038,0.0,8.402099987170038,8.402099987170038,7.4333631663992445,0.0,7.4333631663992445,7.4333631663992445,12.335595797654623,0.0,12.335595797654623,12.335595797654623,-1.7857939969299894,0.0,-1.7857939969299894,-1.7857939969299894,597.3109651934412,0.0,597.3109651934412,597.3109651934412,602.3971213115204,0.0,602.3971213115204,602.3971213115204,-155.0796072731739,0.0,-155.0796072731739,-155.0796072731739,-190.23359069625053,0.0,-190.23359069625053,-190.23359069625053,-189.87407004822634,0.0,-189.87407004822634,-189.87407004822634,995.8571530345166,0.0,995.8571530345166,995.8571530345166,0.9453125,0.4765625,0.9453125,0.0,0.375,0.95703125,0.94140625,0.37109375,0.04296875
20,True,4.0,1,59.12877616048661,0.0,59.12877616048661,59.12877616048661,1.026883479012346,0.0,1.026883479012346,1.026883479012346,45.81270602788325,0.0,45.81270602788325,45.81270602788325,6.7302735785417624,0.0,6.7302735785417624,6.7302735785417624,6.871228338162802,0.0,6.871228338162802,6.871228338162802,4.504055220481488,0.0,4.504055220481488,4.504055220481488,20.096844600268305,0.0,20.096844600268305,20.096844600268305,7.92115894116356,0.0,7.92115894116356,7.92115894116356,-534.8312338818575,0.0,-534.8312338818575,-534.8312338818575,3.4850208930846094,0.0,3.4850208930846094,3.4850208930846094,55.061663398969145,0.0,55.061663398969145,55.061663398969145,1.1027339095325197,0.0,1.1027339095325197,1.1027339095325197,9.091988056366914,0.0,9.091988056366914,9.091988056366914,7.824177082617263,0.0,7.824177082617263,7.824177082617263,19.90486868846761,0.0,19.90486868846761,19.90486868846761,-1.406645481537347,0.0,-1.406645481537347,-1.406645481537347,559.6978868910301,0.0,559.6978868910301,559.6978868910301,577.5573815759457,0.0,577.5573815759457,577.5573815759457,nan,nan,nan,nan,-136.41714590387375,0.0,-136.41714590387375,-136.41714590387375,-136.41714590387375,0.0,-136.41714590387375,-136.41714590387375,992.180472966987,0.0,992.180472966987,992.180472966987,0.984375,0.84375,1.0,0.0,0.75,1.0,1.0,0.75,0.0
30,True,1.0,2,57.78939761509837,0.17151606845380052,57.67371161182453,57.90508361837222,1.0152950265450398,0.0030133453273478166,1.0132625529666317,1.0173275001234479,56.832122681393344,1.6699863394061736,55.70573232701173,57.95851303577495,6.972972079806528,0.009956623776170615,6.9662564290739155,6.97968773053914,18.59482315986834,0.04007777875469437,18.567791068437952,18.62185525129873,28.83238681260012,8.361858836543574,23.192390295303767,34.47238332989647,13.892660133569958,1.2124648651972374,13.074863785804386,14.71045648133553,10.460533870824438,0.6614785996406382,10.01437266777531,10.906695073873568,-1003.3650711198738,311.9031851068758,-1213.7408873257796,-792.9892549139681,2.851761821046335,0.19626969186483764,2.7193797275181835,2.984143914574487,57.362366177830324,0.17841710867333058,57.24202548669763,57.482706868963014,1.022853805586373,0.0031815236881386644,1.0207078972576675,1.0249997139150784,19.534481672254202,0.1021042108514576,19.465613325531244,19.60335001897716,4.510220774426498,4.75946442544184,1.300005999408394,7.720435549444602,13.229452292246169,0.8025838573378447,12.68811689676671,13.770787687725626,-0.5752145552156169,0.1813713530395571,-0.6975478568745654,-0.45288125355666836,nan,nan,nan,nan,824.84569707884,2.056301346706926,823.4587408217868,826.232653335893,nan,nan,nan,nan,-184.87405708672935,17.604285291059252,-196.74798484273856,-173.00012933072014,-184.87405708672935,17.604285291059252,-196.74798484273856,-173.00012933072014,997.636102249393,0.009691176300833739,997.6295656405297,997.6426388582564,0.9972375690607735,0.7877304305016137,0.15138668562988894,0.0027624309392265192,0.9922870740112686,0.15138668562988894,0.15138668562988894,0.9922870740112686,0.8486133143701111
30,True,2.0,3,60.80096347317643,0.25498947761990737,59.014063964047196,60.97295151959482,0.9650020247258569,0.004035647874253253,0.9622800175261718,0.9942215281537514,47.73352313037827,0.31899133863723383,47.51836642011439,52.126405837644214,6.916451373792482,0.054521442439577524,6.730520293733399,6.953225582911312,6.699942826798849,0.04875622886523738,6.66705720096232,18.414067909448363,4.343188455168564,5.466157331265289,0.6563158453848801,8.56080139578404,13.381208234854427,0.7079804371840379,12.903681972083593,14.788644258775383,16.29240208919588,1.8308443428448218,13.848209874948662,17.52728968048471,-1118.1605441735264,12.66745616581444,-1126.704626303443,-753.8008519248388,1.9942342842219498,0.20104584159235825,1.8586307218367089,2.5470237309140646,58.63075903411472,0.12370296733775141,57.909866566147706,58.714195542503866,1.0007213589772501,0.002108297184446075,0.9992993320081107,1.0131792751423339,8.00231444704484,0.1680734766586563,7.8889504401254715,19.68533495751825,-20.447015181628068,0.8399116293651959,-21.013527814411823,-5.849077028332176,14.202725992743726,0.8825897564311147,13.60742735762224,15.913884045657749,-1.0882143016611474,0.28694168794012237,-1.3903847746454632,-0.8946747846369181,nan,nan,nan,nan,823.2718374809356,37.775810896528164,797.792402099492,876.342689045437,nan,nan,nan,nan,-206.7135985515216,6.720509538043875,-211.24652013390653,-174.31640037422386,-206.7135985515216,6.720509538043875,-211.24652013390653,-174.31640037422386,995.9451721486314,0.004849812726401955,995.9419009947622,995.963368654385,1.0,0.9463087248322147,0.07207207207207207,0.0,0.9932885906040269,0.07207207207207207,0.07207207207207207,0.9932885906040269,0.9279279279279279
30,True,4.0,1,57.494336176388686,0.0,57.494336176388686,57.494336176388686,1.020501445017358,0.0,1.020501445017358,1.020501445017358,49.10087544854697,0.0,49.10087544854697,49.10087544854697,6.993007566943212,0.0,6.993007566943212,6.993007566943212,18.43942844693676,0.0,18.43942844693676,18.43942844693676,20.058983131489278,0.0,20.058983131489278,20.058983131489278,22.462604515448614,0.0,22.462604515448614,22.462604515448614,7.865722274826109,0.0,7.865722274826109,7.865722274826109,-503.0982158803804,0.0,-503.0982158803804,-503.0982158803804,3.1391784916823844,0.0,3.1391784916823844,3.1391784916823844,56.486301367729126,0.0,56.486301367729126,56.486301367729126,1.0387129522772809,0.0,1.0387129522772809,1.0387129522772809,20.557935480007696,0.0,20.557935480007696,20.557935480007696,-1.164356519030474,0.0,-1.164356519030474,-1.164356519030474,23.973914576274794,0.0,23.973914576274794,23.973914576274794,-1.019503653076579,0.0,-1.019503653076579,-1.019503653076579,nan,nan,nan,nan,806.0699160467981,0.0,806.0699160467981,806.0699160467981,nan,nan,nan,nan,-169.21124601486844,0.0,-169.21124601486844,-169.21124601486844,-169.21124601486844,0.0,-169.21124601486844,-169.21124601486844,992.3125956695853,0.0,992.3125956695853,992.3125956695853,1.0,0.83203125,0.09765625,0.0,0.9921875,0.09765625,0.09765625,0.9921875,0.90234375
40,True,1.0,1,57.672785556721074,0.0,57.672785556721074,57.672785556721074,1.0039848387362662,0.0,1.0039848387362662,1.0039848387362662,53.56664334222441,0.0,53.56664334222441,53.56664334222441,6.488634081357178,0.0,6.488634081357178,6.488634081357178,18.263604734338234,0.0,18.263604734338234,18.263604734338234,19.71975945702885,0.0,19.71975945702885,19.71975945702885,13.751650317093866,0.0,13.751650317093866,13.751650317093866,9.63596809797409,0.0,9.63596809797409,9.63596809797409,-680.035136125102,0.0,-680.035136125102,-680.035136125102,3.931071235832391,0.0,3.931071235832391,3.931071235832391,56.8589205666303,0.0,56.8589205666303,56.8589205666303,1.0183556376063816,0.0,1.0183556376063816,1.0183556376063816,19.08603410574723,0.0,19.08603410574723,19.08603410574723,-14.621802037003732,0.0,-14.621802037003732,-14.621802037003732,13.438065636857317,0.0,13.438065636857317,13.438065636857317,-0.6631386031422591,0.0,-0.6631386031422591,-0.6631386031422591,636.7392522716268,0.0,636.7392522716268,636.7392522716268,639.109720846263,0.0,639.109720846263,639.109720846263,nan,nan,nan,nan,-165.34688461099051,0.0,-165.34688461099051,-165.34688461099051,-165.34688461099051,0.0,-165.34688461099051,-165.34688461099051,997.5933834873733,0.0,997.5933834873733,997.5933834873733,0.99609375,0.7109375,0.9453125,0.0,0.53515625,0.9453125,0.9453125,0.53515625,0.0546875
40,True,2.0,1,57.45642430594132,0.0,57.45642430594132,57.45642430594132,1.0077655023974126,0.0,1.0077655023974126,1.0077655023974126,55.88538379870297,0.0,55.88538379870297,55.88538379870297,6.439837389132213,0.0,6.439837389132213,6.439837389132213,18.06615972025301,0.0,18.06615972025301,18.06615972025301,1.7973231529275782,0.0,1.7973231529275782,1.7973231529275782,15.481867490168003,0.0,15.481867490168003,15.481867490168003,9.146245069285584,0.0,9.146245069285584,9.146245069285584,-513.6792156789197,0.0,-513.6792156789197,-513.6792156789197,4.096739589577891,0.0,4.096739589577891,4.096739589577891,56.854583815126894,0.0,56.854583815126894,56.854583815126894,1.018433315683337,0.0,1.018433315683337,1.018433315683337,19.538880372385705,0.0,19.538880372385705,19.538880372385705,1.868669686461039,0.0,1.868669686461039,1.868669686461039,15.203342920406827,0.0,15.203342920406827,15.203342920406827,-0.48221140902478715,0.0,-0.48221140902478715,-0.48221140902478715,597.3059616108371,0.0,597.3059616108371,597.3059616108371,602.4142563841142,0.0,602.4142563841142,602.4142563841142,-179.27932292435514,0.0,-179.27932292435514,-179.27932292435514,-182.45684257009702,0.0,-182.45684257009702,-182.45684257009702,-182.35668025269518,0.0,-182.35668025269518,-182.35668025269518,995.8503941695543,0.0,995.8503941695543,995.8503941695543,0.99609375,0.6484375,0.98828125,0.0,0.11328125,0.98828125,0.984375,0.11328125,0.01171875
40,True,4.0,1,60.042492439086175,0.0,60.042492439086175,60.042492439086175,0.9643604190308408,0.0,0.9643604190308408,0.9643604190308408,50.42195511745093,0.0,50.42195511745093,50.42195511745093,6.535215848350704,0.0,6.535215848350704,6.535215848350704,18.11006947029661,0.0,18.11006947029661,18.11006947029661,8.906146527229076,0.0,8.906146527229076,8.906146527229076,21.888152233888807,0.0,21.888152233888807,21.888152233888807,5.828094545583307,0.0,5.828094545583307,5.828094545583307,-253.47664364023453,0.0,-253.47664364023453,-253.47664364023453,4.573571624805754,0.0,4.573571624805754,4.573571624805754,59.485447705963615,0.0,59.485447705963615,59.485447705963615,0.9733910483930163,0.0,0.9733910483930163,0.9733910483930163,20.24171230783582,0.0,20.24171230783582,20.24171230783582,3.932268852225963,0.0,3.932268852225963,3.932268852225963,21.829443315436283,0.0,21.829443315436283,21.829443315436283,-0.5237438190203826,0.0,-0.5237438190203826,-0.5237438190203826,630.5436279040799,0.0,630.5436279040799,630.5436279040799,634.7752142732481,0.0,634.7752142732481,634.7752142732481,-167.55609746596065,0.0,-167.55609746596065,-167.55609746596065,-183.4889592394886,0.0,-183.4889592394886,-183.4889592394886,-183.4889592394886,0.0,-183.4889592394886,-183.4889592394886,992.1561957623162,0.0,992.1561957623162,992.1561957623162,1.0,0.5546875,0.96484375,0.0,0.4296875,0.96484375,0.96484375,0.4296875,0.03515625

File: analysis/velocity_systematics_results/within_map_metric_trends.csv (part 1 of 2)
concentration_wt_percent,primary_included,source,timestamp,metric,valid_pixels,median,mad,robust_slope_per_acquisition,robust_change_across_map,pearson_correlation_acquisition_order,spatial_plane_column_slope_per_pixel,spatial_plane_row_slope_per_pixel,spatial_plane_r2,spatial_plane_inliers
0,True,20-08-26/0/map-data-2026.08.20-15.01.47.915.jpk-force-map,2026-08-20T15:01:47.915000,approach_contact_invOLS_nm_per_V,256,66.4922226710205,0.7022754253108898,0.002666217182797225,0.6798853816132924,0.25919600112127195,-0.023913743523760238,0.04355721561630996,0.0921007419974077,252
0,True,20-08-26/0/map-data-2026.08.20-15.01.47.915.jpk-force-map,2026-08-20T15:01:47.915000,approach_contact_response_ratio,256,1.0017534610498218,0.010633161305988698,-3.990443518353476e-05,-0.010175630971801363,-0.26164324518908744,0.00031692362684197057,-0.000655181570860649,0.09189183351332342,251
0,True,20-08-26/0/map-data-2026.08.20-15.01.47.915.jpk-force-map,2026-08-20T15:01:47.915000,approach_contact_height_um,256,7.361528975297425,0.01835215205471509,0.00018818614302671332,0.047987466471811895,0.9600816087601207,-0.0007127488606852555,0.0030149692166166887,0.9882542038853419,246
0,True,20-08-26/0/map-data-2026.08.20-15.01.47.915.jpk-force-map,2026-08-20T15:01:47.915000,approach_terminal_load_nN,256,17.763593253118238,0.11297296803471642,-9.364686657548447e-05,-0.02387995097674854,-0.05825751609143288,0.0020611495831846,-0.0017403431894251753,0.010958334607745979,256
0,True,20-08-26/0/map-data-2026.08.20-15.01.47.915.jpk-force-map,2026-08-20T15:01:47.915000,approach_far_slope_pN_per_100nm,256,-3.2099907533803287,4.877157892714442,-0.016970474137449724,-4.32747090504968,-0.25886745093267394,0.10753042261573875,-0.2880308459189745,0.08558122193604911,256
0,True,20-08-26/0/map-data-2026.08.20-15.01.47.915.jpk-force-map,2026-08-20T15:01:47.915000,approach_snap_distance_nm,13,10.363310654186453,2.6111107628556334,-0.05864859048995222,-7.389722401733979,-0.8265407275186363,-0.10079277746757992,-0.9452273523786723,0.6599817524120754,13
0,True,20-08-26/0/map-data-2026.08.20-15.01.47.915.jpk-force-map,2026-08-20T15:01:47.915000,approach_barrier_force_nN,13,4.806211573557539,0.6040356170997543,0.02715795826174535,3.421902740979914,0.8762213838860101,0.08344652537647643,0.4630674604652803,0.8089272833339848,13
0,True,20-08-26/0/map-data-2026.08.20-15.01.47.915.jpk-force-map,2026-08-20T15:01:47.915000,retract_contact_invOLS_nm_per_V,256,66.03627286421577,0.1460882783384515,0.0011222158685058137,0.2861650464689825,0.2281418908017067,-0.010908120171167466,0.01886173192083017,0.5605777147784352,242
0,True,20-08-26/0/map-data-2026.08.20-15.01.47.915.jpk-force-map,2026-08-20T15:01:47.915000,retract_detachment_piezo_travel_nm,248,429.50615793761176,124.58837953436064,-0.566532335593692,-144.46574557639144,-0.2849628636119773,-2.5413047494167893,-9.194043703336396,0.12946489183724452,245
0,True,20-08-26/0/map-data-2026.08.20-15.01.47.915.jpk-force-map,2026-08-20T15:01:47.915000,retract_pull_off_force_nN,248,-131.43953706721967,37.07667943594096,0.16129285094927162,41.12967699206426,0.2735209813948823,0.7881506449946436,2.6174271797762563,0.12423497193318922,245
0,True,20-08-26/0/map-data-2026.08.20-15.06.26.277.jpk-force-map,2026-08-20T15:06:26.277000,approach_contact_invOLS_nm_per_V,256,66.65014163364356,0.578114051802539,0.0018680267534504048,0.47634682212985324,0.1612949084471319,-0.013639574419432183,0.031657420190944516,0.07080652878529337,239
0,True,20-08-26/0/map-data-2026.08.20-15.06.26.277.jpk-force-map,2026-08-20T15:06:26.277000,approach_contact_response_ratio,256,0.9993799353526734,0.008682638798193528,-2.7578082264087658e-05,-0.007032410977342353,-0.16588451230086784,0.00017462437072719738,-0.0004517844825110654,0.06109334365178154,240
0,True,20-08-26/0/map-data-2026.08.20-15.06.26.277.jpk-force-map,2026-08-20T15:06:26.277000,approach_contact_height_um,256,7.411209954692971,0.01739765602133085,0.00020300480218935402,0.05176622455828527,0.9643217889953358,-0.000750756505940548,0.0032311934931191742,0.9822715913349055,252
0,True,20-08-26/0/map-data-2026.08.20-15.06.26.277.jpk-force-map,2026-08-20T15:06:26.277000,approach_terminal_load_nN,256,17.755671880354818,0.12468421253484367,-0.0002604407441194236,-0.06641238975045302,-0.1555386750199723,-0.00010255161044124463,-0.004313076922367921,0.02583126496746213,256
0,True,20-08-26/0/map-data-2026.08.20-15.06.26.277.jpk-force-map,2026-08-20T15:06:26.277000,approach_far_slope_pN_per_100nm,256,-4.016705170645557,4.121466190024336,-0.015488020192518331,-3.9494451490921745,-0.27665196955052995,-0.007469727083969341,-0.25399730533547943,0.08016342455364134,256
0,True,20-08-26/0/map-data-2026.08.20-15.06.26.277.jpk-force-map,2026-08-20T15:06:26.277000,approach_snap_distance_nm,45,6.581452830609954,1.322808229046124,-0.008024619928182583,-1.9018349229792721,-0.46174607166198794,-0.012356059400952107,-0.12507308081420848,0.20983310969604108,45
0,True,20-08-26/0/map-data-2026.08.20-15.06.26.277.jpk-force-map,2026-08-20T15:06:26.277000,approach_barrier_force_nN,45,7.235894311429823,0.8629299312050678,0.009604537173782233,2.276275310186389,0.746559924121923,0.03958106006849574,0.14767364088294707,0.6051079755179913,45
0,True,20-08-26/0/map-data-2026.08.20-15.06.26.277.jpk-force-map,2026-08-20T15:06:26.277000,retract_contact_invOLS_nm_per_V,256,65.95257544574947,0.2139450802556858,0.0012687436186882624,0.3235296227655069,0.06925936252518224,-0.00432131507859803,0.020383266997911174,0.21930172633018208,224
0,True,20-08-26/0/map-data-2026.08.20-15.06.26.277.jpk-force-map,2026-08-20T15:06:26.277000,retract_detachment_piezo_travel_nm,252,342.37465834718915,104.3493534099713,0.036259291052428345,9.246119218369229,0.02554164235525921,-1.3521683285625667,0.5368097700755423,0.004061803274353348,252
0,True,20-08-26/0/map-data-2026.08.20-15.06.26.277.jpk-force-map,2026-08-20T15:06:26.277000,retract_pull_off_force_nN,252,-105.48143964821918,32.177245531660255,-0.01240399843107395,-3.1630195999238575,-0.028546412331016912,0.44927920355302164,-0.18561117015854273,0.004839595420016107,252
0,True,20-08-26/0/map-data-2026.08.20-15.15.57.076.jpk-force-map,2026-08-20T15:15:57.076000,approach_contact_invOLS_nm_per_V,255,67.11680235324818,0.8672167469314811,0.003207924288734467,0.818020693627289,0.21636918086078355,0.003145058049166913,0.04979795679902793,0.07946119967454313,238
0,True,20-08-26/0/map-data-2026.08.20-15.15.57.076.jpk-force-map,2026-08-20T15:15:57.076000,approach_contact_response_ratio,255,0.9924312817944358,0.012873572940110977,-5.00493714705529e-05,-0.01276258972499099,-0.22544206906383393,2.791173898566621e-05,-0.0007949481438786245,0.07940885702109468,243
0,True,20-08-26/0/map-data-2026.08.20-15.15.57.076.jpk-force-map,2026-08-20T15:15:57.076000,approach_contact_height_um,255,7.443283683835322,0.005199544797777182,1.377508267152278e-05,0.003512646081238309,0.21423756514542897,-0.0007216205416974944,0.00021122584504116708,0.5564243173011814,254
0,True,20-08-26/0/map-data-2026.08.20-15.15.57.076.jpk-force-map,2026-08-20T15:15:57.076000,approach_terminal_load_nN,256,17.712471336296964,0.12650889420743822,-0.00014740120495806,-0.0375873072643053,-0.09883471507938289,0.002397303162489534,-0.003196475934530717,0.028903636203024385,255
0,True,20-08-26/0/map-data-2026.08.20-15.15.57.076.jpk-force-map,2026-08-20T15:15:57.076000,approach_far_slope_pN_per_100nm,256,-7.007763131496878,4.405806331390637,-0.005258058142335685,-1.3408048262955998,-0.02657339028450494,0.055679743354648016,-0.10217951278176823,0.012116588052415667,254
0,True,20-08-26/0/map-data-2026.08.20-15.15.57.076.jpk-force-map,2026-08-20T15:15:57.076000,approach_snap_distance_nm,20,5.395127589873097,0.4907125374850047,-0.0063313014273800915,-1.304248094040299,-0.5985222707859952,0.016169796012865258,-0.11721774133649132,0.38520391935911524,20
0,True,20-08-26/0/map-data-2026.08.20-15.15.57.076.jpk-force-map,2026-08-20T15:15:57.076000,approach_barrier_force_nN,20,7.1169904140568825,0.7297898719496907,0.007420739603853566,1.5286723583938346,0.5835233667133175,-0.011327417727636924,0.11906879133646081,0.34532433513886107,20
0,True,20-08-26/0/map-data-2026.08.20-15.15.57.076.jpk-force-map,2026-08-20T15:15:57.076000,retract_contact_invOLS_nm_per_V,256,65.79538374469684,0.17475393777772485,0.0010923605777984284,0.2785519473385992,0.23042251144745748,-0.0010509088857806343,0.017333494463906356,0.23340104928174799,243
0,True,20-08-26/0/map-data-2026.08.20-15.15.57.076.jpk-force-map,2026-08-20T15:15:57.076000,retract_detachment_piezo_travel_nm,252,274.1984268418312,90.6187599742679,-0.05863546965513351,-14.952044762059046,-0.04764575316335115,-1.8799726645066752,-0.9452587889277211,0.011475908031529647,252
0,True,20-08-26/0/map-data-2026.08.20-15.15.57.076.jpk-force-map,2026-08-20T15:15:57.076000,retract_pull_off_force_nN,252,-84.42991967110918,28.616022643998054,0.018617647372223114,4.747500079916894,0.048343639099074326,0.5945567945568713,0.29891754820033134,0.011720754928191357,252
10,False,20-08-26/10/map-data-2026.08.20-15.29.51.296.jpk-force-map,2026-08-20T15:29:51.296000,approach_contact_invOLS_nm_per_V,63,66.9920792218622,2.6609981754505942,0.0042642669254968875,1.0831237990762095,0.09181109589237416,-0.04615248438245511,0.06988789659673983,0.022462854103493135,61
10,False,20-08-26/10/map-data-2026.08.20-15.29.51.296.jpk-force-map,2026-08-20T15:29:51.296000,approach_contact_response_ratio,63,0.9579854920822178,0.038378243153259745,-6.337190561862447e-05,-0.016096464027130615,-0.11635483148887125,0.0007015406885384614,-0.0010466059585880604,0.02571695306755517,61
10,False,20-08-26/10/map-data-2026.08.20-15.29.51.296.jpk-force-map,2026-08-20T15:29:51.296000,approach_contact_height_um,63,7.466675919797862,0.022469631778936024,0.0002997562403883413,0.0761380850586387,0.9818533459229275,-0.0005245927501207719,0.004940645531022174,0.9707668975182874,63
10,False,20-08-26/10/map-data-2026.08.20-15.29.51.296.jpk-force-map,2026-08-20T15:29:51.296000,approach_terminal_load_nN,256,0.85558765413565,0.13710975401141062,-3.089007641152543e-06,-0.0007876969484938985,0.03154140860825737,-0.0009374025624508211,-0.00015522105897054013,0.0010436497306304249,250
10,False,20-08-26/10/map-data-2026.08.20-15.29.51.296.jpk-force-map,2026-08-20T15:29:51.296000,approach_far_slope_pN_per_100nm,256,-0.9575438008981587,6.953657172936928,-0.008439904912701027,-2.152175752738762,-0.08244409928385585,-0.046604888648225484,-0.13360870615928594,0.00832212580388092,254
10,False,20-08-26/10/map-data-2026.08.20-15.29.51.296.jpk-force-map,2026-08-20T15:29:51.296000,approach_snap_distance_nm,26,7.556269900150186,0.9027917290660109,0.004155931594489868,1.005735445866548,0.20601298475897784,0.05075621658289412,0.051839261395035946,0.152195684300797,23
10,False,20-08-26/10/map-data-2026.08.20-15.29.51.296.jpk-force-map,2026-08-20T15:29:51.296000,approach_barrier_force_nN,26,0.24556560952553924,0.07530994518143638,-0.0001571897053254909,-0.038039908688768796,-0.11020110098768013,0.003143063832492419,-0.003265711933167197,0.03233541627557379,26
10,False,20-08-26/10/map-data-2026.08.20-15.29.51.296.jpk-force-map,2026-08-20T15:29:51.296000,retract_contact_invOLS_nm_per_V,254,62.28703655104935,1.2149449536726777,0.0034318220057309844,0.875114611461401,0.13585284834979225,-0.014358168439110863,0.05339797816545839,0.04720399754861926,241
10,False,20-08-26/10/map-data-2026.08.20-15.29.51.296.jpk-force-map,2026-08-20T15:29:51.296000,retract_detachment_piezo_travel_nm,157,26.384989192836308,17.431017086611604,0.05534600069597854,13.947192175386592,0.2085812984103655,0.40776793937721145,0.9890614052701681,0.10409410143273812,135
10,False,20-08-26/10/map-data-2026.08.20-15.29.51.296.jpk-force-map,2026-08-20T15:29:51.296000,retract_pull_off_force_nN,157,-0.2653147571106928,0.19458255617582015,-0.00029859515383998055,-0.0752459787676751,-0.21962147619895803,-0.0033017585270429303,-0.004830126454662813,0.061997529766538495,111
10,False,20-08-26/10/map-data-2026.08.20-15.35.17.160.jpk-force-map,2026-08-20T15:35:17.160000,approach_contact_invOLS_nm_per_V,102,65.23606849155587,2.5540431922691744,-0.012394129035826046,-3.1357146460639895,-0.07316010891934457,0.08186449971308324,-0.20222772700567943,0.11342842561458422,95
10,False,20-08-26/10/map-data-2026.08.20-15.35.17.160.jpk-force-map,2026-08-20T15:35:17.160000,approach_contact_response_ratio,102,0.9837723555774633,0.039016906071847546,0.0001833735923180469,0.046393518856465865,0.11127854118654125,-0.0012172099007605555,0.0029875080122411216,0.11547761319822758,95
10,False,20-08-26/10/map-data-2026.08.20-15.35.17.160.jpk-force-map,2026-08-20T15:35:17.160000,approach_contact_height_um,102,7.54197218356146,0.01847237848429367,0.0002549090844481623,0.06449199836538506,0.9612960474177078,-0.0007128227104000755,0.004056058215472244,0.9794970523687968,98
10,False,20-08-26/10/map-data-2026.08.20-15.35.17.160.jpk-force-map,2026-08-20T15:35:17.160000,approach_terminal_load_nN,256,1.004931921773248,0.18958184017351698,0.0006815710166854662,0.17380060925479388,0.23808191093799363,-0.000614414414491983,0.010267146609501034,0.05840651181360179,256
10,False,20-08-26/10/map-data-2026.08.20-15.35.17.160.jpk-force-map,2026-08-20T15:35:17.160000,approach_far_slope_pN_per_100nm,256,17.460635881993028,12.973235950145925,0.08323958475789354,21.226094113262853,0.43239786361705784,0.3668271116960321,1.3343193499170558,0.25105061669817974,253
10,False,20-08-26/10/map-data-2026.08.20-15.35.17.160.jpk-force-map,2026-08-20T15:35:17.160000,approach_snap_distance_nm,30,7.8662865633377415,1.0584027737744952,0.007057086471554607,1.7219290990593241,0.2538787311927379,-0.009384209701236698,0.11306691301998056,0.18263554660162096,28
10,False,20-08-26/10/map-data-2026.08.20-15.35.17.160.jpk-force-map,2026-08-20T15:35:17.160000,approach_barrier_force_nN,30,0.2444314325295559,0.18075620821625477,0.00026371996303594996,0.06434767098077179,0.09994639151366466,0.001196520292325214,0.004429392694786229,0.012663202740747503,30
10,False,20-08-26/10/map-data-2026.08.20-15.35.17.160.jpk-force-map,2026-08-20T15:35:17.160000,retract_contact_invOLS_nm_per_V,253,61.498734878279215,0.810377967912671,-0.0015191771809397131,-0.38739018113962687,0.06559052868012809,-0.03324733715249638,-0.02911609641521276,0.06849742039442619,231
10,False,20-08-26/10/map-data-2026.08.20-15.35.17.160.jpk-force-map,2026-08-20T15:35:17.160000,retract_detachment_piezo_travel_nm,164,30.63293371415434,12.238921832095022,0.01198431042656165,2.9960776066404127,-0.031073612307746724,0.9539871567466148,0.08978021537290515,0.16498449259769266,144
10,False,20-08-26/10/map-data-2026.08.20-15.35.17.160.jpk-force-map,2026-08-20T15:35:17.160000,retract_pull_off_force_nN,164,-2.0756281982936775,3.010623141748718,-0.003876065907090188,-0.969016476772547,-0.06592347015622699,-0.15186449817464256,-0.033090194640953974,0.027628598131438697,163
10,False,20-08-26/10/map-data-2026.08.20-15.44.18.192.jpk-force-map,2026-08-20T15:44:18.192000,approach_contact_invOLS_nm_per_V,112,63.536501683013704,1.724016464056267,0.005001288690954821,1.2753286161934794,0.28643893517941194,-0.010204542478717105,0.08369934044017496,0.06951058225943241,107
10,False,20-08-26/10/map-data-2026.08.20-15.44.18.192.jpk-force-map,2026-08-20T15:44:18.192000,approach_contact_response_ratio,112,1.010087933489722,0.027393193901556614,-7.991632355825579e-05,-0.020378662507355226,-0.3134912742645801,0.00014042099260242824,-0.001331079574514392,0.07020366391663602,107
10,False,20-08-26/10/map-data-2026.08.20-15.44.18.192.jpk-force-map,2026-08-20T15:44:18.192000,approach_contact_height_um,112,7.563812758626174,0.0073970669878536816,7.812192985661879e-05,0.019921092113437792,0.800189662882055,-0.0007519899152050449,0.0013805668947567318,0.9687542925446481,109
10,False,20-08-26/10/map-data-2026.08.20-15.44.18.192.jpk-force-map,2026-08-20T15:44:18.192000,approach_terminal_load_nN,256,0.8800392774265899,0.17356077572507947,0.0009451865762189198,0.24102257693582455,0.29055787606717093,0.0010036935646236499,0.01492385081524742,0.13942925205322443,254
10,False,20-08-26/10/map-data-2026.08.20-15.44.18.192.jpk-force-map,2026-08-20T15:44:18.192000,approach_far_slope_pN_per_100nm,256,10.813260370932412,11.563738681671383,0.0667508388753356,17.021463913210578,0.37833473239578364,0.13108436289598507,1.0554894164402335,0.1817943854063112,251
10,False,20-08-26/10/map-data-2026.08.20-15.44.18.192.jpk-force-map,2026-08-20T15:44:18.192000,approach_snap_distance_nm,37,7.957780383380155,0.9611682547989899,0.0060984418625305535,1.4941182563199855,0.39481818870501834,0.009559259510584547,0.09771391091043113,0.1674918825931757,37
10,False,20-08-26/10/map-data-2026.08.20-15.44.18.192.jpk-force-map,2026-08-20T15:44:18.192000,approach_barrier_force_nN,37,0.23385105936680103,0.16350387402894098,0.00040213259921821696,0.09852248680846315,0.2740625655580888,0.003147352041135876,0.004885533308194232,0.07759716208318979,37
10,False,20-08-26/10/map-data-2026.08.20-15.44.18.192.jpk-force-map,2026-08-20T15:44:18.192000,retract_contact_invOLS_nm_per_V,255,59.870506083037974,0.6681043821787069,0.0010824401308317376,0.2760222333620931,0.18894111894712706,-0.014548034977375186,0.017739383308661923,0.030792861796100635,242
10,False,20-08-26/10/map-data-2026.08.20-15.44.18.192.jpk-force-map,2026-08-20T15:44:18.192000,retract_detachment_piezo_travel_nm,140,38.72320864925463,11.848711830618846,-0.04405578734232385,-11.146114197607934,-0.1060791024637944,0.4387595397428966,-0.7055563813571549,0.11078772620091226,129
10,False,20-08-26/10/map-data-2026.08.20-15.44.18.192.jpk-force-map,2026-08-20T15:44:18.192000,retract_pull_off_force_nN,140,-3.1658807957110575,4.440833342381053,0.003083530900156549,0.7801333177396068,0.015425477030822489,-0.18278504801071527,0.04812705817742796,0.025047070069457722,139
20,True,20-08-26/20/map-data-2026.08.20-15.54.06.570.jpk-force-map,2026-08-20T15:54:06.570000,approach_contact_invOLS_nm_per_V,242,62.77805860179578,3.1767914168431375,0.0011392915904569318,0.2905193555665176,0.02195070499653741,-0.054138358029027625,0.022940594494847345,0.02001235918715283,180
20,True,20-08-26/20/map-data-2026.08.20-15.54.06.570.jpk-force-map,2026-08-20T15:54:06.570000,approach_contact_response_ratio,242,0.9671909214958809,0.048622618140923536,-2.6403211411179908e-05,-0.006732818909850877,-0.05107345823845774,0.0008136588655060792,-0.0004927386578487554,0.019529153208825534,182
20,True,20-08-26/20/map-data-2026.08.20-15.54.06.570.jpk-force-map,2026-08-20T15:54:06.570000,approach_contact_height_um,242,6.6322569069583714,0.02828186849660514,0.00032828822098145203,0.08371349635027027,0.9213518423642022,-0.0008455497474177115,0.005209228167753654,0.9879780813086646,176
20,True,20-08-26/20/map-data-2026.08.20-15.54.06.570.jpk-force-map,2026-08-20T15:54:06.570000,approach_terminal_load_nN,256,7.04122734113756,0.17029192090893883,0.000743179768307738,0.1895108409184732,0.23544867753477242,0.0014834481432950096,0.011732434459850883,0.12388542686541903,244
20,True,20-08-26/20/map-data-2026.08.20-15.54.06.570.jpk-force-map,2026-08-20T15:54:06.570000,approach_far_slope_pN_per_100nm,256,12.055781202209698,7.28638814603472,0.04975263981669247,12.686923153256581,0.24965861407519205,0.07463417853568954,0.7909698114709273,0.3054669705663413,249
20,True,20-08-26/20/map-data-2026.08.20-15.54.06.570.jpk-force-map,2026-08-20T15:54:06.570000,approach_snap_distance_nm,122,8.103450045646177,2.8299178317513483,-0.0037040258984399697,-0.9445266041021922,0.11693181533039966,-0.09263108677184448,-0.0390676681259072,0.02625750467880994,109
20,True,20-08-26/20/map-data-2026.08.20-15.54.06.570.jpk-force-map,2026-08-20T15:54:06.570000,approach_barrier_force_nN,122,4.056812323320888,1.308074050925007,-0.0021485617032542146,-0.5478832343298248,-0.13287649061879062,0.013463113808462133,-0.0387822644678674,0.02078526936486902,122
20,True,20-08-26/20/map-data-2026.08.20-15.54.06.570.jpk-force-map,2026-08-20T15:54:06.570000,retract_contact_invOLS_nm_per_V,242,58.11751488797731,0.16572044786608642,-0.00019939297167267248,-0.05084520777653148,0.2220150565081086,-0.009591841566012286,-0.0023578131154008983,0.11152761617007534,213
20,True,20-08-26/20/map-data-2026.08.20-15.54.06.570.jpk-force-map,2026-08-20T15:54:06.570000,retract_detachment_piezo_travel_nm,241,597.3109651934412,220.68435255256028,-1.1767076485491792,-300.0604503800407,-0.2881581299032868,-3.735773598067972,-19.97842306160485,0.19110512466000196,230
20,True,20-08-26/20/map-data-2026.08.20-15.54.06.570.jpk-force-map,2026-08-20T15:54:06.570000,retract_pull_off_force_nN,157,-155.0796072731739,55.7756355313263,0.06500668471534443,16.25167117883611,0.06578068980479619,0.5804704571708992,1.1901331270884703,0.006495329325448274,157
20,True,20-08-26/20/map-data-2026.08.20-15.59.55.205.jpk-force-map,2026-08-20T15:59:55.205000,approach_contact_invOLS_nm_per_V,251,59.961118792548675,1.5033167134636902,-0.0022825190845088884,-0.5820423665497665,0.12782427592819962,0.012973172503412268,-0.040387828800392,0.017825215433855623,218
20,True,20-08-26/20/map-data-2026.08.20-15.59.55.205.jpk-force-map,2026-08-20T15:59:55.205000,approach_contact_response_ratio,251,1.0126289262125547,0.02582261126508332,4.0269805178595886e-05,0.01026880032054195,-0.14215067379274846,-0.00021905546679836776,0.0006736839658317891,0.01779564559399749,218
20,True,20-08-26/20/map-data-2026.08.20-15.59.55.205.jpk-force-map,2026-08-20T15:59:55.205000,approach_contact_height_um,251,6.706613630428885,0.01939411420833624,0.0002131499611652049,0.05435324009712725,0.8932396344569199,-0.0007900710302196023,0.0033856769107570516,0.9740542202455873,225
20,True,20-08-26/20/map-data-2026.08.20-15.59.55.205.jpk-force-map,2026-08-20T15:59:55.205000,approach_terminal_load_nN,256,7.201420033832507,0.1804498920735459,-0.00037869881543821707,-0.09656819793674536,-0.17660230818045114,0.0007852551335010474,-0.006122965293238991,0.026432941372631746,254
20,True,20-08-26/20/map-data-2026.08.20-15.59.55.205.jpk-force-map,2026-08-20T15:59:55.205000,approach_far_slope_pN_per_100nm,256,33.58142909875495,12.335732266823447,-0.06764528298166891,-17.249547160325573,-0.3888764423713009,0.027962815003168107,-1.1454897310705179,0.17114441714413242,253
20,True,20-08-26/20/map-data-2026.08.20-15.59.55.205.jpk-force-map,2026-08-20T15:59:55.205000,approach_snap_distance_nm,174,10.227321653621686,3.546979796458282,-0.007151204602607793,-1.8235571736649872,-0.10250637830845559,-0.04998940123220848,-0.10975248667890397,0.027722737363963468,156
20,True,20-08-26/20/map-data-2026.08.20-15.59.55.205.jpk-force-map,2026-08-20T15:59:55.205000,approach_barrier_force_nN,174,3.212298908075236,1.083656415602374,-0.0014467175761404016,-0.3689129819158024,-0.1044920293970451,0.028635814812638195,-0.024003199678017346,0.025454988755137964,174
20,True,20-08-26/20/map-data-2026.08.20-15.59.55.205.jpk-force-map,2026-08-20T15:59:55.205000,retract_contact_invOLS_nm_per_V,249,57.036305739494786,0.745152334254668,-0.005832896272679507,-1.4873885495332744,-0.11562805870538194,0.00045473312177320147,-0.09100723813671205,0.40363877666368886,222
20,True,20-08-26/20/map-data-2026.08.20-15.59.55.205.jpk-force-map,2026-08-20T15:59:55.205000,retract_detachment_piezo_travel_nm,249,567.5279048656665,185.61253191304812,-1.1008417291636265,-280.7146409367248,-0.32306131206764954,-1.0099593934902806,-17.893422868006706,0.17429112638757283,243
20,True,20-08-26/20/map-data-2026.08.20-15.59.55.205.jpk-force-map,2026-08-20T15:59:55.205000,retract_pull_off_force_nN,107,-137.20562873163888,36.59960961030611,0.29699678302866955,74.54619254019606,0.3687915986209889,0.01731559972452157,4.7704082266703445,0.13743070571639338,107
20,True,20-08-26/20/map-data-2026.08.20-16.09.19.936.jpk-force-map,2026-08-20T16:09:19.936000,approach_contact_invOLS_nm_per_V,252,59.12877616048661,1.4306815329599447,-0.0008661147828829942,-0.22085926963516353,0.15782391984933364,0.01551894603841605,-0.01498048183773129,0.00562664865931195,228
20,True,20-08-26/20/map-data-2026.08.20-16.09.19.936.jpk-force-map,2026-08-20T16:09:19.936000,approach_contact_response_ratio,252,1.026883479012346,0.025150121727297473,1.964424960444184e-05,0.005009283649132668,-0.1616247446895633,-0.00028753862193653336,0.000265635409659004,0.006298264514701057,228
20,True,20-08-26/20/map-data-2026.08.20-16.09.19.936.jpk-force-map,2026-08-20T16:09:19.936000,approach_contact_height_um,252,6.7302735785417624,0.006224571965652209,5.880604111261137e-05,0.014995540483715899,0.5563623943920142,-0.000797181979557783,0.0008717488809888781,0.9524602445132624,222
20,True,20-08-26/20/map-data-2026.08.20-16.09.19.936.jpk-force-map,2026-08-20T16:09:19.936000,approach_terminal_load_nN,256,6.871228338162802,0.16289780253386166,0.0002511500451885123,0.06404326152307063,0.07431702462540939,0.0005540242375577389,0.0038825964714247815,0.012703429470276917,253
20,True,20-08-26/20/map-data-2026.08.20-16.09.19.936.jpk-force-map,2026-08-20T16:09:19.936000,approach_far_slope_pN_per_100nm,256,4.504055220481488,12.131916084763393,0.0005524203738188137,0.1408671953237975,0.01270468488714244,-0.18187882839732752,-0.003210871313479899,0.004882704349368772,254
20,True,20-08-26/20/map-data-2026.08.20-16.09.19.936.jpk-force-map,2026-08-20T16:09:19.936000,approach_snap_distance_nm,216,7.92115894116356,2.1075002807115797,-0.0027220793088143457,-0.6941302237476582,-0.034049588231246875,-0.1545940900923829,-0.006923291023079771,0.08146028463045762,183
20,True,20-08-26/20/map-data-2026.08.20-16.09.19.936.jpk-force-map,2026-08-20T16:09:19.936000,approach_barrier_force_nN,216,3.4850208930846094,0.9297645077414729,-0.0023029312434103316,-0.5872474670696346,-0.16504045131597758,0.09708910086470113,-0.026522506810153418,0.21723532838189574,213
20,True,20-08-26/20/map-data-2026.08.20-16.09.19.936.jpk-force-map,2026-08-20T16:09:19.936000,retract_contact_invOLS_nm_per_V,256,55.061663398969145,0.12710858318669357,-0.00025645310041559096,-0.06539554060597569,0.21990295719777475,-0.0047103665494649715,-0.0038972143469316227,0.05739431886923396,229
20,True,20-08-26/20/map-data-2026.08.20-16.09.19.936.jpk-force-map,2026-08-20T16:09:19.936000,retract_detachment_piezo_travel_nm,256,559.6978868910301,134.38971413253265,-0.5131050800921023,-130.8417954234861,-0.27088283204530944,-3.6608864049318153,-8.153511891529831,0.08267262538815401,245
20,True,20-08-26/20/map-data-2026.08.20-16.09.19.936.jpk-force-map,2026-08-20T16:09:19.936000,retract_pull_off_force_nN,64,-106.1022988077205,37.30335580665903,0.32351447782760767,75.7023878116602,0.45325270601598816,-1.5175623103376035,4.635468804049745,0.2250997364026337,64
30,True,20-08-26/30/map-data-2026.08.20-16.20.49.532.jpk-force-map,2026-08-20T16:20:49.532000,approach_contact_invOLS_nm_per_V,149,60.97295151959482,0.902087049408922,-0.0032517811846256004,-0.4812636153245889,-0.22294026313475035,-0.010591352511262787,-0.05219324715223176,0.023315031052313362,147
30,True,20-08-26/30/map-data-2026.08.20-16.20.49.532.jpk-force-map,2026-08-20T16:20:49.532000,approach_contact_response_ratio,149,0.9622800175261718,0.014136038479626207,6.667776710526154e-05,0.009868309531578709,0.2282711426176026,0.00015445265430221735,0.0010521505534961627,0.041154599991746754,145
30,True,20-08-26/30/map-data-2026.08.20-16.20.49.532.jpk-force-map,2026-08-20T16:20:49.532000,approach_contact_height_um,149,6.730520293733399,0.03539202095909339,0.0005701922479570205,0.08438845269763905,0.9839363351913786,-0.0004897897279488601,0.008921978325239279,0.9816329425853711,147
30,True,20-08-26/30/map-data-2026.08.20-16.20.49.532.jpk-force-map,2026-08-20T16:20:49.532000,approach_terminal_load_nN,149,6.66705720096232,0.1317025917276296,-0.00015850803576729236,-0.02345918929355927,-0.06289840118367106,-0.00032738048298645026,-0.002321274497500277,0.003748714257894803,149
30,True,20-08-26/30/map-data-2026.08.20-16.20.49.532.jpk-force-map,2026-08-20T16:20:49.532000,approach_far_slope_pN_per_100nm,149,0.6563158453848801,4.34866489819346,0.0038733275175659235,0.5732524725997566,0.029708776130399815,-0.02305535800125562,0.01741335446222672,0.0007429246331691619,146
30,True,20-08-26/30/map-data-2026.08.20-16.20.49.532.jpk-force-map,2026-08-20T16:20:49.532000,approach_snap_distance_nm,141,17.52728968048471,6.72016082440488,0.06604441996825026,9.708529735332789,0.4128512332803426,0.05942291879065022,1.1136098266498484,0.3154012682791304,126
30,True,20-08-26/30/map-data-2026.08.20-16.20.49.532.jpk-force-map,2026-08-20T16:20:49.532000,approach_barrier_force_nN,141,1.9942342842219498,0.5966619589216523,-0.007814825810407381,-1.148779394129885,-0.4797218205631868,0.01245322741702403,-0.11700650834559136,0.25867904307921163,140
30,True,20-08-26/30/map-data-2026.08.20-16.20.49.532.jpk-force-map,2026-08-20T16:20:49.532000,retract_contact_invOLS_nm_per_V,18,58.63075903411472,0.12015521504479344,0.0029381679536380424,0.3085076351319945,0.44781014237161854,0.005960012721399469,0.05437824840656398,0.642382166223211,17
30,True,20-08-26/30/map-data-2026.08.20-16.20.49.532.jpk-force-map,2026-08-20T16:20:49.532000,retract_detachment_piezo_travel_nm,18,865.0122630536332,27.815031328060932,-0.09831610489980458,-10.32319101447948,0.2648590388865843,0.4541522147709369,1.559997924148331,-0.09710234163317732,14
30,True,20-08-26/30/map-data-2026.08.20-16.20.49.532.jpk-force-map,2026-08-20T16:20:49.532000,retract_pull_off_force_nN,1,-79.80535169645569,0.0,nan,nan,nan,nan,nan,nan,0
30,True,20-08-26/30/map-data-2026.08.20-16.24.44.981.jpk-force-map,2026-08-20T16:24:44.981000,approach_contact_invOLS_nm_per_V,111,60.80096347317643,0.6840453977578752,0.003957820424398703,0.4353602466838573,0.1814163876513923,-0.010476194932615538,0.04424201610294917,0.018363160733522954,107
30,True,20-08-26/30/map-data-2026.08.20-16.24.44.981.jpk-force-map,2026-08-20T16:24:44.981000,approach_contact_response_ratio,111,0.9650020247258569,0.010775055795062256,-5.031307031771756e-05,-0.005534437734948932,-0.19473959114979617,0.0001681893990376301,-0.0006849646126892478,0.018108678489922814,107
30,True,20-08-26/30/map-data-2026.08.20-16.24.44.981.jpk-force-map,2026-08-20T16:24:44.981000,approach_contact_height_um,111,6.916451373792482,0.007815561665039826,0.00020508027798397843,0.022558830578237626,0.8727485584281902,-0.0004538730352220575,0.003292737795599365,0.9526042128184407,109
30,True,20-08-26/30/map-data-2026.08.20-16.24.44.981.jpk-force-map,2026-08-20T16:24:44.981000,approach_terminal_load_nN,111,6.699942826798849,0.14733359979084462,0.0013489956205494109,0.1483895182604352,0.33459892162295907,-0.002049846540043296,0.02005295732100255,0.10156089919436828,111
30,True,20-08-26/30/map-data-2026.08.20-16.24.44.981.jpk-force-map,2026-08-20T16:24:44.981000,approach_far_slope_pN_per_100nm,111,4.343188455168564,7.6409729568088816,0.08833564730039657,9.716921203043622,0.4211664025715261,0.12283015807392461,1.359324364663525,0.16725532912913588,111
30,True,20-08-26/30/map-data-2026.08.20-16.24.44.981.jpk-force-map,2026-08-20T16:24:44.981000,approach_snap_distance_nm,108,16.29240208919588,7.118331770029228,-0.005244278682162754,-0.5716263763557402,-0.00470561485299176,0.08086119795892088,0.023284912510246447,0.0022307740092736283,108
30,True,20-08-26/30/map-data-2026.08.20-16.24.44.981.jpk-force-map,2026-08-20T16:24:44.981000,approach_barrier_force_nN,108,1.8586307218367089,0.6287762362410751,0.0038379711403817166,0.4183388543016071,0.1959702714300595,-0.0034944181409194836,0.05982058388221091,0.03710871383804615,108
30,True,20-08-26/30/map-data-2026.08.20-16.24.44.981.jpk-force-map,2026-08-20T16:24:44.981000,retract_contact_invOLS_nm_per_V,8,58.714195542503866,0.29606646296981615,0.02116830871529282,1.4394449926399115,0.4077117585358694,-0.04928004222388542,0.36394231425870366,0.23121787986016673,8
30,True,20-08-26/30/map-data-2026.08.20-16.24.44.981.jpk-force-map,2026-08-20T16:24:44.981000,retract_detachment_piezo_travel_nm,8,820.5144675050333,51.05137713527708,-4.5227777032854855,-307.548883823413,-0.49544574448555895,11.848383281976941,-73.77563436752568,0.32223321243776704,8
30,True,20-08-26/30/map-data-2026.08.20-16.24.44.981.jpk-force-map,2026-08-20T16:24:44.981000,retract_pull_off_force_nN,1,-7.478101118305371,0.0,nan,nan,nan,nan,nan,nan,0
30,True,20-08-26/30/map-data-2026.08.20-16.27.34.022.jpk-force-map,2026-08-20T16:27:34.022000,approach_contact_invOLS_nm_per_V,208,59.02548450429656,0.9717255950275641,-0.01411108592085214,-2.920994785616393,-0.8325836657412369,0.0058803224486778105,-0.22674623512732586,0.8195957213881001,204
30,True,20-08-26/30/map-data-2026.08.20-16.27.34.022.jpk-force-map,2026-08-20T16:27:34.022000,approach_contact_response_ratio,208,0.9940291984922532,0.01618479881547114,0.00024265167388517065,0.050228896494230325,0.8367770898821576,-0.0001102955600057404,0.0038282054732920266,0.8194674010256213,203
30,True,20-08-26/30/map-data-2026.08.20-16.27.34.022.jpk-force-map,2026-08-20T16:27:34.022000,approach_contact_height_um,208,6.953448288348522,0.011592649141034004,0.0001603056183542374,0.03318326299932714,0.26033758231064674,-0.0004409849718994257,0.0025742375771387613,0.9718791546240747,205
30,True,20-08-26/30/map-data-2026.08.20-16.27.34.022.jpk-force-map,2026-08-20T16:27:34.022000,approach_terminal_load_nN,208,18.411448344091752,0.15874281646680347,0.0005592843128851523,0.11577185276722653,0.21383396831539253,0.002570463655526668,0.0100583948952296,0.06623206604736132,207
30,True,20-08-26/30/map-data-2026.08.20-16.27.34.022.jpk-force-map,2026-08-20T16:27:34.022000,approach_far_slope_pN_per_100nm,208,8.490334400688832,12.71377428882924,0.07450427097835012,15.422384092518476,0.3810591921424132,0.017582685776589724,1.1767925088983007,0.13111372424632706,207
30,True,20-08-26/30/map-data-2026.08.20-16.27.34.022.jpk-force-map,2026-08-20T16:27:34.022000,approach_snap_distance_nm,184,13.848209874948662,5.302279091395039,-0.0021828255055269517,-0.44966205413855204,0.02771108019755124,-0.16658346023884235,-0.026896487192133625,0.020829766334033883,174
30,True,20-08-26/30/map-data-2026.08.20-16.27.34.022.jpk-force-map,2026-08-20T16:27:34.022000,approach_barrier_force_nN,184,2.5470237309140646,0.9708367810784229,0.0012453769782105862,0.25654765751138076,0.07747993262147869,0.05693217552266523,0.018193294352344194,0.07901008144300137,184
30,True,20-08-26/30/map-data-2026.08.20-16.27.34.022.jpk-force-map,2026-08-20T16:27:34.022000,retract_contact_invOLS_nm_per_V,12,57.909866566147706,0.34601879678733904,-0.009653483496304306,-1.5638643264012975,-0.20541586551147023,-0.00380779481272589,-0.15162401253522964,0.5998581945977333,10
30,True,20-08-26/30/map-data-2026.08.20-16.27.34.022.jpk-force-map,2026-08-20T16:27:34.022000,retract_detachment_piezo_travel_nm,12,785.0862186081511,53.10726363578454,0.07698340287408349,12.471311265601527,0.2278946788860677,2.623644516851265,0.9002403289454439,0.0671476082763034,11
30,True,20-08-26/30/map-data-2026.08.20-16.27.34.022.jpk-force-map,2026-08-20T16:27:34.022000,retract_pull_off_force_nN,1,-67.75973549037194,0.0,nan,nan,nan,nan,nan,nan,0
30,True,20-08-26/30/map-data-2026.08.20-16.37.53.539.jpk-force-map,2026-08-20T16:37:53.539000,approach_contact_invOLS_nm_per_V,101,57.90508361837222,0.4860727857302322,-0.011164426758511172,-1.1164426758511172,-0.5393627396031834,0.004370749111748673,-0.17439130610143436,0.5323694332246943,92
30,True,20-08-26/30/map-data-2026.08.20-16.37.53.539.jpk-force-map,2026-08-20T16:37:53.539000,approach_contact_response_ratio,101,1.0132625529666317,0.00845774560271265,0.0002064749016913172,0.02064749016913172,0.5464254070351071,-0.00012790770280470595,0.003189497267153554,0.5392667556024728,93
30,True,20-08-26/30/map-data-2026.08.20-16.37.53.539.jpk-force-map,2026-08-20T16:37:53.539000,approach_contact_height_um,101,6.97968773053914,0.0029460769881472977,-4.84154143675917e-05,-0.00484154143675917,-0.526799897031522,-0.000435944582503586,-0.0008420017523481046,0.828884601720451,99
30,True,20-08-26/30/map-data-2026.08.20-16.37.53.539.jpk-force-map,2026-08-20T16:37:53.539000,approach_terminal_load_nN,101,18.567791068437952,0.1684327259062588,-0.0010160629420975158,-0.10160629420975158,-0.06468431843670805,0.0005215715651109491,-0.01475374373035756,0.02626723951533938,99
30,True,20-08-26/30/map-data-2026.08.20-16.37.53.539.jpk-force-map,2026-08-20T16:37:53.539000,approach_far_slope_pN_per_100nm,101,23.192390295303767,17.832215628408704,-0.02522470975607764,-2.522470975607764,-0.04600997957810822,0.0747716366634511,-0.24563170662458494,0.0013963567145010014,101
30,True,20-08-26/30/map-data-2026.08.20-16.37.53.539.jpk-force-map,2026-08-20T16:37:53.539000,approach_snap_distance_nm,81,10.01437266777531,3.4414617942459556,-0.008067293798395948,-0.7986620860411988,-0.017915995932076337,-0.04368876865226505,-0.15626771753539184,0.014350775564120566,69
30,True,20-08-26/30/map-data-2026.08.20-16.37.53.539.jpk-force-map,2026-08-20T16:37:53.539000,approach_barrier_force_nN,81,2.984143914574487,1.550190453245039,-0.008505613764423419,-0.8420557626779185,-0.19233559874597606,0.05334485823686953,-0.10975621197157621,0.06898104291875173,81
30,True,20-08-26/30/map-data-2026.08.20-16.37.53.539.jpk-force-map,2026-08-20T16:37:53.539000,retract_contact_invOLS_nm_per_V,25,57.482706868963014,0.9646782437862236,-0.015706045087114356,-1.4449561480145208,-0.5065133611477708,-0.009089516445026334,-0.23629281862222337,0.20494594716944103,25
30,True,20-08-26/30/map-data-2026.08.20-16.37.53.539.jpk-force-map,2026-08-20T16:37:53.539000,retract_detachment_piezo_travel_nm,25,821.0775423598379,31.94712596394958,-0.11442797372073507,-10.527373582307627,-0.02727492903824227,0.47425433898128333,0.37773682720339796,0.004475789084059323,24
30,True,20-08-26/30/map-data-2026.08.20-16.37.53.539.jpk-force-map,2026-08-20T16:37:53.539000,retract_pull_off_force_nN,1,-1.5708462514461303,0.0,nan,nan,nan,nan,nan,nan,0
30,True,20-08-26/30/map-data-2026.08.20-16.42.02.033.jpk-force-map,2026-08-20T16:42:02.033000,approach_contact_invOLS_nm_per_V,180,57.67595071899868,0.5872845208277553,-0.0023027090215508804,-0.4144876238791585,-0.10270714277734831,0.013945990344581535,-0.038694272356931236,0.052489226000833944,174
30,True,20-08-26/30/map-data-2026.08.20-16.42.02.033.jpk-force-map,2026-08-20T16:42:02.033000,approach_contact_response_ratio,180,1.0172880067671057,0.010287855549738899,4.05389883236722e-05,0.007297017898260996,0.09799531514627198,-0.00023797027820861907,0.0006806083326299875,0.051320168588154136,174
30,True,20-08-26/30/map-data-2026.08.20-16.42.02.033.jpk-force-map,2026-08-20T16:42:02.033000,approach_contact_height_um,180,6.966274412561297,0.010054457493661817,0.0001731938870607516,0.03117489967093529,0.2675031950843663,-0.0004920114007758297,0.002809823129269469,0.944185733918091,176
30,True,20-08-26/30/map-data-2026.08.20-16.42.02.033.jpk-force-map,2026-08-20T16:42:02.033000,approach_terminal_load_nN,181,18.621644505762774,0.19675578840846258,0.0004208606643283081,0.07575491957909546,-0.06170971429532522,-0.0037681305671633187,0.005213765544736395,0.013612830376396268,177
30,True,20-08-26/30/map-data-2026.08.20-16.42.02.033.jpk-force-map,2026-08-20T16:42:02.033000,approach_far_slope_pN_per_100nm,181,34.44821387597876,18.420550357806317,0.015529167944557993,2.7952502300204385,0.04406498739416042,-0.04101853634860181,0.31495309072359523,0.0031693193089732397,181
30,True,20-08-26/30/map-data-2026.08.20-16.42.02.033.jpk-force-map,2026-08-20T16:42:02.033000,approach_snap_distance_nm,140,10.906695073873568,2.5798628498299894,-0.0005374814727060087,-0.09620918361437555,-0.08179304650926522,-0.09350720855327482,-0.012318617353128863,0.04560874263293113,115
30,True,20-08-26/30/map-data-2026.08.20-16.42.02.033.jpk-force-map,2026-08-20T16:42:02.033000,approach_barrier_force_nN,140,2.7193797275181835,1.2769745317320345,-0.0010551400621235355,-0.18887007112011284,-0.053090171140912065,0.01925084858151342,-0.022392128077457947,0.011360087276790831,140
