Repository: Yikuan-Yan/AFM2026

# AFM2026

Reproducible analysis code, derived results, quality-control figures and experimental planning for silica colloidal-probe AFM measurements in water–glycerol mixtures at 25.6 °C.

## Repository contents

- `analysis/calibrate_cantilevers.py`: raw thermal-noise and hard-contact calibration workflow.
- `analysis/fit_glycerol_surface_forces.py`: raw reconstruction and silica sphere–plane surface-force fitting.
- `analysis/analyze_velocity_systematics.py`: contact, snap-in, pull-off, raster and acquisition-history diagnostics.
- `analysis/analyze_velocity_joint_fit.py`: same-pixel velocity comparisons, hydrodynamic shape tests and joint PB fits.
- `analysis/analyze_27_08_26_palindrome_pilot.py`: D4–D6 air calibration plus raw D4 pure-water 8×8 palindrome pilot, including same-pixel early/late decomposition, contact/retract history QC and baseline sensitivity.
- `analysis/analyze_27_08_26_full_palindrome.py`: full 29-map reconstruction of the overlapping map1–3 liquid-refresh test and map3–5 no-refresh test, including time-aware velocity models, contact/retract-state diagnostics and explicit handling of the missing final 0.1 µm/s map.
- `analysis/analyze_27_08_26_palindrome_distribution_tests.py`: same-pixel palindrome-mean force distributions with 64-pixel, sixteen 2×2 spatial-tile and n=3 block-level paired t-tests, including clock-center and baseline sensitivity.
- `analysis/plot_27_08_26_fixed_pixel_chronology.py`: chronological force-distance overlay and 20/50/100/200 nm force slices for one fixed physical 8×8 map position.
- `analysis/download_08_09_26_keeper.py`, `analysis/analyze_08_09_26_fixed_pixel.py` and `analysis/assess_08_09_26_refresh.py`: verified acquisition of the 36-map water experiment, cantilever-2 force reconstruction, actual-time chronology and blind liquid-refresh candidate diagnostics.
- `analysis/fit_08_09_26_water.py` and `analysis/compare_08_09_26_water_quality.py`: per-map nonlinear PB fits, parameter sensitivity and the within/between-group quality comparison for the same 08-09-26 experiment.
- `analysis/download_12_09_26_keeper.py`, `analysis/analyze_12_09_26_997glycerol_observational.py`, `analysis/analyze_12_09_26_997glycerol_adaptive_baseline.py` and `analysis/analyze_12_09_26_997glycerol_time_speed.py`: verified acquisition, deliberately fit-free raw observation, held-out-map-validated speed-conditioned dynamic baseline, and map-level time/speed/palindrome analysis of the 32-map, 99.7 wt% glycerol D3 experiment.
- `analysis/plot_12_09_26_997glycerol_force_pb_time_series.py` and `analysis/analyze_12_09_26_997glycerol_decay_v0.py`: physical-window contact reconstruction, requested absolute-force/PB time figures, same-speed linear decay, and blockwise palindrome-pair speed extrapolation for the same D3 experiment.
- `analysis/plot_zero_wt_all_fd_curves.py`: all measured 0 wt% approach curves, split into three speed-highlight figures with pointwise median and interquartile range.
- `analysis/analyze_zero_wt_distribution_separation.py`: spatial-block bootstrap, simultaneous confidence bands and exact functional sign-flip tests for the three 0 wt% maps.
- `analysis/analyze_zero_wt_classical_distribution_tests.py`: paired t/Wilcoxon, marginal Welch/Mann-Whitney/KS and three-group repeated-measures tests for the same maps.
- `analysis/*_results/`: derived CSV data, figures, reports, provenance and SHA-256 manifests.
- `analysis/FOLLOWUP_8X8_PALINDROME_FORCE_MAPPING_PROTOCOL.md`: detailed follow-up experiment using balanced 8×8 palindromic force mapping, including the 2026-08-24 extension to 0–99.5 wt% glycerol and equilibrium-force recovery over 20–200 nm.

## Current numerical snapshot

The three cantilevers were calibrated at 25.6 °C. Their recommended `(InvOLS, k, f0, Q)` values are respectively `(85.30 nm/V, 0.2970 N/m, 16.1101 kHz, 68.91)`, `(65.72 nm/V, 0.2736 N/m, 15.0774 kHz, 64.75)` and `(91.56 nm/V, 0.2384 N/m, 15.0675 kHz, 67.62)`. The cantilever-2 spectrum whose header selected 97.67 kHz was re-fitted from its measured PSD; the fundamental is 15.0777 kHz and the 97.67 kHz peak is retained only as a higher-mode observation.

The glycerol experiment uses cantilever 1 with `k = 0.2969899087 N/m`. Embedded JPK sensitivity and force are never used: raw hard-contact data give concentration-wide sensitivities of `66.609`, `64.177`, `60.718`, `58.673` and `57.903 nm/V` at 0, 10, 20, 30 and 40 wt%.

## Raw-data policy

Original JPK force maps, individual force curves, thermal-noise files and acquisition photographs are intentionally not stored in this Git repository. The `.gitignore` excludes the local `20-08-26/`, `27-08-26/` and `calibration/` trees as well as the raw JPK/TND file extensions globally.

The derived provenance and input manifests retain source identities and hashes so that results can be checked against an authorized raw-data archive without placing the raw measurements in Git.

File: analysis/water_08_09_26_results/surface_fit/DATA_QUALITY_COMPARISON.md
# 08-09-26 水中 AFM 数据：前后两组质量比较

记录日期：2026-09-09。数据为 2026-09-08 的 36 张连续 8×8 force map。本记录汇总前 18 张内部、后 18 张内部以及前后两组的对比，并保存后组统一 25–250 nm 的补充诊断。原主拟合参数及输入保留不变。

**后 18 张更适合当前 Debye length 和 surface potential 提取任务：近距离自由接近段恢复，原始远场噪声和像素一致性也有所改善。共同 80–250 nm 尾部仍不能可靠约束两组的 PB 参数，因此本比较没有定量确认真实 Debye length 或表面电势发生了前后跳变。**

## 比较对象、物理图像与统计定义

胶体球以 1、2 或 4 µm/s 接近表面。早期不少曲线在较远处发生 snap-in，跳过部分近距离自由支；后期 snap-in 更靠近接触点，因此拟合能覆盖更强的近场排斥力。同一模型在不同可用区间上的拟合优度，既受噪声影响，也受保留下来的信号幅度影响。

每张 map 的拟合输入先取每条曲线在 5 nm 距离箱内的力中位数，再取有效像素的中位数；拟合中位力曲线得到 λ_D 和表面电势幅值，未对 64 个逐曲线拟合参数求中位数。模型、修正后的 cantilever-2 标定、用户授权沿用的球半径及温度假设见 [拟合报告](REPORT.md)。这些是有限速度下的表观参数，电势符号未识别，也不是电动学 ζ 电势测量。

- 原主拟合上限均为 250 nm，下限避开各 map 最大已检测 snap-in：前组为 40–80 nm，后组为 20–25 nm。它衡量各 map 实际可用自由支对当前拟合任务的支持程度。
- 后组内部补充诊断统一为 25–250 nm；两组共同尾部比较统一为 80–250 nm。模型、基线、权重与优化方法沿用原拟合，窗口是明确改变的比较条件。
- R² 与 RMSE 使用未加权的力残差；优化本身使用像素 MAD 权重及 soft_l1 损失。定义 `R²=1−Σ(F−Ffit)²/Σ(F−mean(F))²`，`RMSE=sqrt(mean((F−Ffit)²))`。
- `ΔF=max(F)−median(F 的最后 max(3, floor(N/5)) 个距离箱)`；相对残差为 `100×RMSE/ΔF`。ΔF 描述当前拟合窗口的可用幅度，不是不同窗口间同一距离的力差。
- 本记录的 MAD 均指 `1.4826×median(abs(x−median(x)))`。原始远场噪声是逐曲线远场线性拟合残差的 robust MAD，换算为 pN 后先在 map 内取中位数。它与 PB 拟合的权重底限是不同指标。
- 组表默认先得到每张 map 的统计量，再在组内取中位数。逐曲线去偏移的像素 MAD 先从每条曲线减去其 200–250 nm 参考中位力，再在每个共同距离箱计算像素 MAD，最后在 80–250 nm 内及 map 组内取中位数。此项将常数偏移与曲线形状差异分开，并不证明剩余量都是独立随机噪声。
- map 间范围、相对标准差和方法敏感性均为描述量；没有把空间相关的 64 个像素或相邻距离箱当作独立实验，也没有给出实验置信区间。

## 前 18 张内部比较

下表为原主拟合。第 1–4 张在前组中保留了较强的可用排斥段；第 11、15、18 张拟合最弱，第 7 张另有电势触及上界的问题。

| Map | 起始距离 / nm | R² | RMSE / pN | RMSE/ΔF |
|---:|---:|---:|---:|---:|
| 1 | 40 | 0.986 | 5.56 | 2.3% |
| 2 | 45 | 0.983 | 4.94 | 2.9% |
| 3 | 50 | 0.990 | 3.35 | 2.2% |
| 4 | 50 | 0.983 | 4.46 | 2.6% |
| 5 | 55 | 0.893 | 8.02 | 7.3% |
| 6 | 65 | 0.924 | 6.35 | 6.5% |
| 7 | 55 | 0.896 | 6.69 | 6.6% |
| 8 | 60 | 0.925 | 5.32 | 5.6% |
| 9 | 65 | 0.846 | 6.49 | 9.3% |
| 10 | 60 | 0.836 | 8.33 | 10.0% |
| 11 | 70 | 0.572 | 5.91 | 22.1% |
| 12 | 60 | 0.924 | 3.71 | 5.6% |
| 13 | 65 | 0.950 | 3.43 | 5.1% |
| 14 | 65 | 0.965 | 2.23 | 4.0% |
| 15 | 75 | 0.089 | 6.72 | 52.2% |
| 16 | 70 | 0.809 | 2.95 | 9.9% |
| 17 | 80 | 0.890 | 1.84 | 8.5% |
| 18 | 80 | 0.467 | 4.33 | 17.3% |

第 1–6、7–12、13–18 张的主拟合 ΔF 中位数约为 160、77、27 pN，RMSE 中位数为 5.25、6.20、3.19 pN。后段主要损失了可用信号，绝对残差没有持续增大。第 17 张 RMSE 最小，但 ΔF 仅约 22 pN。统一 80–250 nm 后，三个六图组的 R² 中位数为 0.70、0.40、0.62，并非持续下降；不能仅凭原主拟合 R² 将采集质量解释为随时间一直恶化。

高 R² 不能保证 λ_D 与电势幅值分别可确定。第 7 张 R²=0.896，但电势达到 250 mV 优化上界；第 11、15 张同样触及该上界，不能将这些值作为确定电势报告。第 14 张 R²=0.965，改用常数远场基线却使 λ_D 从 13.4 变为 42.0 nm、电势幅值从 54.6 变为 19.7 mV，显示明显的基线依赖。第 15 张 R²=0.089，当前 PB 模型几乎没有解释剩余自由支的变化。

前 18 张都被标记参数约束弱，依据的是相对于跨像素 MAD 的保守局部参数尺度，并非中位曲线的标准误或原始采集失败标记。例如第 1 张起始距离处的像素 MAD 约 135 pN，逐曲线扣除 200–250 nm 参考水平后约为 44 pN；权重包含明显的整条曲线偏移。

原始采集总体完整：每张有 64 条 approach 曲线，没有解析遗漏或仪器失败标记；各 map 接触段 R² 中位数范围为 0.99971–0.99991。按本记录统一的“先 map 内取中位数，再在组内取中位数”定义，三个六图组的远场噪声为 19.68、17.50、10.89 pN。先前分析所报的 20.0、17.3、11.9 pN，是各六图组合并 384 条曲线后直接取中位数；统计顺序不同，噪声下降的判断不变。第 7 张的远场噪声和斜率离散较广泛；第 15 张存在局部噪声斑块，9/64 条曲线的远场噪声超过 50 pN。第 11、18 张的远场和接触段仍较干净，其 PB 拟合问题集中在剩余自由支的信息量和模型适配性。

在仅分析前组时，第 1–4 张适合作为条件性的曲线形状参考，仍须保留参数约束和基线敏感性限制。过滤噪声不能恢复已被 snap-in 跳过的近距离数据。

## 后 18 张内部比较

原主拟合 R² 为 0.99831–0.99948，全部通过已定义的筛查。为消除原下限 20/25 nm 混用对内部比较的影响，以下单独报告统一 25–250 nm 的诊断；每张使用 46 个距离箱，18/18 通过相同筛查。

| Map | 速度 / µm/s | R² | RMSE / pN | λ_D / nm | 电势幅值 / mV |
|---:|---:|---:|---:|---:|---:|
| 19 | 2 | 0.99893 | 4.90 | 12.39 | 49.30 |
| 20 | 1 | 0.99902 | 4.54 | 12.17 | 48.94 |
| 21 | 4 | 0.99910 | 4.74 | 12.66 | 50.20 |
| 22 | 4 | 0.99847 | 6.07 | 12.74 | 49.48 |
| 23 | 1 | 0.99912 | 4.33 | 11.77 | 50.47 |
| 24 | 2 | 0.99945 | 3.53 | 12.11 | 50.30 |
| 25 | 1 | 0.99849 | 5.77 | 12.79 | 48.11 |
| 26 | 4 | 0.99889 | 5.03 | 12.87 | 48.32 |
| 27 | 2 | 0.99924 | 4.13 | 11.89 | 50.86 |
| 28 | 2 | 0.99948 | 3.35 | 11.97 | 50.11 |
| 29 | 4 | 0.99932 | 4.05 | 12.52 | 49.98 |
| 30 | 1 | 0.99931 | 3.85 | 12.31 | 48.96 |
| 31 | 4 | 0.99862 | 5.70 | 12.59 | 49.55 |
| 32 | 2 | 0.99906 | 4.53 | 12.14 | 49.59 |
| 33 | 1 | 0.99930 | 3.86 | 11.88 | 50.10 |
| 34 | 1 | 0.99923 | 4.00 | 11.97 | 49.43 |
| 35 | 2 | 0.99892 | 4.93 | 12.32 | 49.59 |
| 36 | 4 | 0.99871 | 5.53 | 12.61 | 49.64 |

统一窗口后，λ_D 组中位数为 12.315 nm，map 间范围 11.769–12.869 nm；电势幅值中位数为 49.590 mV，范围 48.114–50.856 mV。这组数值不同于原主结果的 12.010 nm / 51.184 mV，原因是拟合窗口定义改变，不是新增测量或覆盖原结果。

| 连续六图组 | λ_D 中位数 / nm | 电势幅值中位数 / mV |
|---|---:|---:|
| 19–24 | 12.280 | 49.843 |
| 25–30 | 12.417 | 49.468 |
| 31–36 | 12.229 | 49.590 |

没有看到三个连续六图组间持续的参数漂移；不能将其表述为已证明参数恒定。原主图轻微的 λ_D 下降、电势上升，部分受到下限混用的影响。按速度分组，统一窗口下 λ_D 中位数在 1、2、4 µm/s 时分别为 12.072、12.125、12.636 nm，4 µm/s 组约高 4–5%；这是速度关联，尚未识别因果速度效应。

第 24、28 张残差较小，第 22、25、31 张相对较大，但没有出现前组第 11、15、18 张那样的明显失配。第 25 张仍须单独关注空间 QC：原主窗口像素力 MAD 的距离中位数约 195 pN，其余后组 map 为 41–88 pN；其远场斜率像素 MAD 为约 40.95 pN/100 nm，其余为 5.87–13.59 pN/100 nm。其逐曲线远场噪声中位数为 17.60 pN，95 分位为 53.82 pN，4/64 条曲线超过 50 pN。良好的中位曲线拟合未消除这种跨像素问题。单个固定像素第 25 张的异常及原始基线证据见 [上游报告](../REPORT.md)。

后组各 map 的接触段 R² 中位数为 0.99981–0.99990，水中局部 InvOLS 的 map 中位数范围为 81.482–82.500 nm/V。三个六图组的 InvOLS 中位数为 81.775、82.152、82.400 nm/V，snap-in 距离中位数为 10.283、8.101、7.511 nm，表明接触与机械状态仍有缓慢演化。

三个六图组在 100 nm 的 map 中位力，在线性远场基线下分别为 +4.1、−18.2、−24.9 pN，在常数远场基线下为 117.9、124.4、125.1 pN。远距离力的时间趋势仍依赖基线处理，不能直接作为真实物理变化报告。

原主参数在后组的跨 map 相对标准差为 λ_D 3.1%、电势 2.3%（样本标准差/均值）；已有方法敏感性中，改用常数基线的逐 map 相对变化中位数为 λ_D +14.8%、电势 −6.4%，大于上述散布。提高下限 10 nm 的相应中位变化约为 +6.7%、−7.1%；将上限降为 200 nm，逐 map 绝对相对变化中位数约为 0.36%、0.11%；近似 no-slip 修正为 −2.5%、−0.2%。这些是相对各 map 原主拟合的敏感性，没有重新为共同 25 nm 下限计算全部变体，也不构成系统误差的完整界限。

## 前后两组比较

两组各 18 张，均包含 6 张 1、6 张 2 和 6 张 4 µm/s map。下表是各 map 统计量的组中位数，窗口范围另列。原主拟合几行比较实际可用信息；共同 80–250 nm 几行比较相同距离区间。

| 指标 | 前 18 张 | 后 18 张 |
|---|---:|---:|
| 原始逐曲线远场噪声 / pN | 17.50 | 11.16 |
| 接触段 R² | 0.99987 | 0.99987 |
| snap-in 距离 / nm | 40.63 | 8.10 |
| 接触终端载荷 / nN | 30.65 | 30.55 |
| 原主拟合下限范围 / nm | 40–80 | 20–25 |
| 原主拟合 R² | 0.9097 | 0.9991 |
| 原主拟合 RMSE / pN | 5.13 | 5.75 |
| 原主拟合 ΔF / pN | 76.76 | 1207.23 |
| 原主拟合 RMSE/ΔF | 6.59% | 0.57% |
| 共同 80–250 nm：R² | 0.681 | 0.426 |
| 共同 80–250 nm：RMSE / pN | 4.67 | 3.25 |
| 共同 80–250 nm：ΔF / pN | 22.59 | 9.67 |
| 共同 80–250 nm：RMSE/ΔF | 16.89% | 34.59% |
| 共同窗口像素 MAD，线性基线 / pN | 110.19 | 49.15 |
| 共同窗口像素 MAD，线性基线且逐曲线去偏移 / pN | 23.52 | 12.42 |
| 共同窗口像素 MAD，常数基线 / pN | 36.41 | 17.70 |
| 共同窗口像素 MAD，常数基线且逐曲线去偏移 / pN | 19.47 | 10.08 |

原始远场噪声下降约 36%，按 1、2、4 µm/s 分别比较也从 16.06、16.38、18.38 pN 降至 10.29、11.11、14.47 pN，因此并非仅由两组速度配比造成。去除逐曲线常数偏移后的共同窗口像素 MAD 也下降，支持后组噪声和像素一致性改善；两组接触段质量则都很好。

PB 参数提取的主要改善来自可用近场信息恢复。后组可从 20–25 nm 开始拟合较强的自由支，前组常在更远处已发生跳入。原主拟合绝对 RMSE 没有减小，但 ΔF 大幅增加，相对残差显著降低。**这里的 ΔF 比较不能解释为同一距离处力增加约 16 倍。**

在共同 80–250 nm 内，后组绝对残差较小、信号也更弱，R²反而较低；两组均有 0/18 通过既定参数约束筛查。因此可判断后组更适合当前近场参数提取任务，但不能将前组含触界、不稳定最优值的参数求组平均，再与后组作真实电学参数变化比较。

前后分组在这里仅按 map 序号定义。第 18→19 边界的长暂停和机械变化是已观察事实；[液体更换候选分析](../REPORT.md)仍属盲推断，未获得实际操作记录确认。没有把质量改善归因为已证实的液体更换、污染去除或仪器故障修复。

## 可重现记录与后续使用

- [原主参数](fit_parameters_per_map.csv)、[原全部变体](fit_parameters_all_variants.csv)与[拟合输入](map_median_fit_inputs.csv)保存原计算。
- [共同 25–250 nm 参数](quality_comparison/common_25_250_fit_parameters.csv)与[对应力预测](quality_comparison/common_25_250_fit_predictions.csv)保存后组精确诊断。
- [逐 map 质量表](quality_comparison/quality_per_map.csv)、[前后组摘要](quality_comparison/quality_group_summary.csv)、[六图组摘要](quality_comparison/quality_six_map_block_summary.csv)及[按速度分组摘要](quality_comparison/quality_phase_speed_summary.csv)保存比较指标。[方法敏感性摘要](quality_comparison/method_sensitivity_summary.csv)保留相对原主拟合的逐 map 变化统计。
- [空间离散的逐距离记录](quality_comparison/spatial_spread_by_distance.csv)和[逐像素参考水平](quality_comparison/per_pixel_200_250nm_reference.csv)保留 MAD 分解的计算输入；[provenance](quality_comparison/provenance.json)记录统计定义、命令和输入、代码 SHA-256。
- [拟合窗口与质量随时间](figures/fit_window_quality_vs_time.png)和[全部主拟合图](figures/all_map_PB_fits.png)用于结合曲线检查残差和可用窗口。

在仓库根目录运行 `python -X utf8 analysis/compare_08_09_26_water_quality.py` 可由已保存派生输入重现本记录的数值表；不会改写原主拟合。分析性文字保留为本次记录，改变输入或模型后应重新审查其结论。

后续若需要实验参数误差，应处理曲线/空间块相关性及基线偏移，并传播距离零点、InvOLS、k、球半径及表面边界条件的不确定性。现有残差、局部参数尺度和方法敏感性尚不能代替这些误差来源。
