Repository: Yikuan-Yan/AFM2026

# AFM2026

Reproducible analysis code, derived results, quality-control figures and experimental planning for silica colloidal-probe AFM measurements in water–glycerol mixtures at 25.6 °C.

## Repository contents

- `analysis/calibrate_cantilevers.py`: raw thermal-noise and hard-contact calibration workflow.
- `analysis/fit_glycerol_surface_forces.py`: raw reconstruction and silica sphere–plane surface-force fitting.
- `analysis/analyze_velocity_systematics.py`: contact, snap-in, pull-off, raster and acquisition-history diagnostics.
- `analysis/analyze_velocity_joint_fit.py`: same-pixel velocity comparisons, hydrodynamic shape tests and joint PB fits.
- `analysis/analyze_27_08_26_palindrome_pilot.py`: D4–D6 air calibration plus raw D4 pure-water 8×8 palindrome pilot, including same-pixel early/late decomposition, contact/retract history QC and baseline sensitivity.
- `analysis/analyze_27_08_26_full_palindrome.py`: full 29-map reconstruction of the overlapping map1–3 liquid-refresh test and map3–5 no-refresh test, including time-aware velocity models, contact/retract-state diagnostics and explicit handling of the missing final 0.1 µm/s map.
- `analysis/analyze_27_08_26_palindrome_distribution_tests.py`: same-pixel palindrome-mean force distributions with 64-pixel, sixteen 2×2 spatial-tile and n=3 block-level paired t-tests, including clock-center and baseline sensitivity.
- `analysis/plot_27_08_26_fixed_pixel_chronology.py`: chronological force-distance overlay and 20/50/100/200 nm force slices for one fixed physical 8×8 map position.
- `analysis/download_08_09_26_keeper.py`, `analysis/analyze_08_09_26_fixed_pixel.py` and `analysis/assess_08_09_26_refresh.py`: verified acquisition of the 36-map water experiment, cantilever-2 force reconstruction, actual-time chronology and blind liquid-refresh candidate diagnostics.
- `analysis/fit_08_09_26_water.py` and `analysis/compare_08_09_26_water_quality.py`: per-map nonlinear PB fits, parameter sensitivity and the within/between-group quality comparison for the same 08-09-26 experiment.
- `analysis/download_12_09_26_keeper.py`, `analysis/analyze_12_09_26_997glycerol_observational.py`, `analysis/analyze_12_09_26_997glycerol_adaptive_baseline.py` and `analysis/analyze_12_09_26_997glycerol_time_speed.py`: verified acquisition, deliberately fit-free raw observation, held-out-map-validated speed-conditioned dynamic baseline, and map-level time/speed/palindrome analysis of the 32-map, 99.7 wt% glycerol D3 experiment.
- `analysis/plot_12_09_26_997glycerol_force_pb_time_series.py` and `analysis/analyze_12_09_26_997glycerol_decay_v0.py`: physical-window contact reconstruction, requested absolute-force/PB time figures, same-speed linear decay, and blockwise palindrome-pair speed extrapolation for the same D3 experiment.
- `analysis/plot_zero_wt_all_fd_curves.py`: all measured 0 wt% approach curves, split into three speed-highlight figures with pointwise median and interquartile range.
- `analysis/analyze_zero_wt_distribution_separation.py`: spatial-block bootstrap, simultaneous confidence bands and exact functional sign-flip tests for the three 0 wt% maps.
- `analysis/analyze_zero_wt_classical_distribution_tests.py`: paired t/Wilcoxon, marginal Welch/Mann-Whitney/KS and three-group repeated-measures tests for the same maps.
- `analysis/*_results/`: derived CSV data, figures, reports, provenance and SHA-256 manifests.
- `analysis/FOLLOWUP_8X8_PALINDROME_FORCE_MAPPING_PROTOCOL.md`: detailed follow-up experiment using balanced 8×8 palindromic force mapping, including the 2026-08-24 extension to 0–99.5 wt% glycerol and equilibrium-force recovery over 20–200 nm.

## Current numerical snapshot

The three cantilevers were calibrated at 25.6 °C. Their recommended `(InvOLS, k, f0, Q)` values are respectively `(85.30 nm/V, 0.2970 N/m, 16.1101 kHz, 68.91)`, `(65.72 nm/V, 0.2736 N/m, 15.0774 kHz, 64.75)` and `(91.56 nm/V, 0.2384 N/m, 15.0675 kHz, 67.62)`. The cantilever-2 spectrum whose header selected 97.67 kHz was re-fitted from its measured PSD; the fundamental is 15.0777 kHz and the 97.67 kHz peak is retained only as a higher-mode observation.

The glycerol experiment uses cantilever 1 with `k = 0.2969899087 N/m`. Embedded JPK sensitivity and force are never used: raw hard-contact data give concentration-wide sensitivities of `66.609`, `64.177`, `60.718`, `58.673` and `57.903 nm/V` at 0, 10, 20, 30 and 40 wt%.

## Raw-data policy

Original JPK force maps, individual force curves, thermal-noise files and acquisition photographs are intentionally not stored in this Git repository. The `.gitignore` excludes the local `20-08-26/`, `27-08-26/` and `calibration/` trees as well as the raw JPK/TND file extensions globally.

The derived provenance and input manifests retain source identities and hashes so that results can be checked against an authorized raw-data archive without placing the raw measurements in Git.

File: analysis/water_08_09_26_results/REPORT.md
# 08-09-26 水中 AFM：固定像素图与换液位置盲测

已下载共享目录全部 **36 个 JPK force map，共 100,862,731 bytes**；逐文件大小、SHA-256 和 ZIP CRC 已核对。共处理 **2,304 条 approach 及其 retract**，两支 parser 均无跳过曲线。原始数据位于 `raw/keeper_6f30d59535114f89b568/08-09-26/`。

## 图与处理口径

- [主图：固定像素的四个距离切片](figures/fixed_pixel_row3_col3_force_slices.png)，另有 [SVG](figures/fixed_pixel_row3_col3_force_slices.svg) 和 [逐点 CSV](fixed_pixel_row3_col3_force_slices.csv)。横轴已改为目标像素实际 approach 段开始时间，显示仪器时区 UTC+02:00；该段持续0.25–1 s。真实停顿会直接表现为横向间隔，颜色仍表示速度。整map中位数与map级诊断采用整张map实际采集区间的中点，停顿诊断的点则对应下一张map的开始时间。
- 主图的 **median 是单条固定像素曲线内，每个5 nm距离箱的原始采样中位数**，没有跨64个像素平均。另存的 `map_median_force_slices.png` 才是先逐像素取距离箱median、再跨该map中有数据的像素取median。
- 沿用参考图的零基 `(row,column)=(3,3)`，即第 4 行第 4 列；8×8 蛇形扫描对应 archive index 28。全部 map 的扫描区域为 20×20 µm，记录的目标像素坐标相同：x=-13.663462 µm、y=-5.519231 µm。此检查不能测出样品自身漂移。
- 采用用户指定的 **cantilever 2，k=0.2736±0.0063 N/m**。文件头的 0.2384 N/m 是错误的 cantilever 3 参数，未用于力换算。单独修正 k 使相同重建间距处的力乘以 **1.147651007**；给定 k 不确定度对应共同的 **2.303%** 力标度不确定度，其统计置信含义未指定。
- InvOLS 用本批水中原始硬接触段重算：50 nm 末端窗口、R²≥0.995、35–90 nm/V 初筛、每张 map 至少 56 条合格接触，再作 map 内 MAD 筛选；全局保留 **2229/2304** 条，得到 **81.954494 nm/V**。40/60 nm 窗口对同一保留样本群的全局结果为 81.892659/82.018970 nm/V。
- 逐曲线取起始 20% 原始采样拟合远场直线并扣除；以校正后的硬接触直线确定零点。`D=h+InvOLS×V_corrected−h_contact`，`F=k×InvOLS×V_corrected`。主图在 20、50、100、200 nm 的 `[D−2.5,D+2.5)` 区间取原始采样中位数，无插值或外推；另保留远场常数基线结果。
- 六组速度序列是 `[2,1,4,4,1,2]`、`[1,4,2,2,4,1]`、`[4,2,1,1,2,4]`，随后重复一次；单位 µm/s。主图竖虚线仍只表示速度回文分组，位于相邻分组之间实际停顿区间的中点；图底部的×表示无采样的距离箱。折线断开来自NaN空箱，竖虚线不是数据断裂或换液证明。

## 我的盲测判断

**首选：第 18→19 张之间换液。第二候选：第 12→13 张之间有一次补液、液层或光路状态变化；单凭这些数据，我对第二处是否确为换液的把握较低。** 如果只允许报一个位置，我选 18→19。

| 候选区间 | 无采集间隔，仪器时间 UTC+02:00 | 直接证据 | 判断边界 |
|---|---|---|---|
| **18→19** | **16:18:37.506–16:23:55.043，317.537 s** | map 接触 InvOLS 84.757→81.482 nm/V，降低3.86%；64/64 个配对像素均降低。20 nm 配对力变化中位数 +4.014 nN，63/64 个像素增大；常数基线下仍为 +3.960 nN。检测通过的 snap-in 距离中位数 **52.47→10.70 nm**，后续保持短距离状态。 | 多项变化集中且持续，是最强的液体环境改变候选；数据本身不记录具体操作。近接触力跳变包含 snap-in 分支改变，不能当作平衡力增加4 nN。 |
| **12→13** | **15:45:44.700–15:49:51.191，246.491 s** | 接触 InvOLS 81.688→85.543 nm/V，增加4.72%；64/64 个配对像素均增加，13–18 张持续处在较高水平。同速度的11→13、10→14、12→15对照也保留此灵敏度变化。 | 接触/光学响应台阶可靠；snap-in 状态改变远弱于18→19，速度也同时改变，因此换液、补液或光路变化不能唯一分辨。 |

18→19 的结论还有同速度对照：1 µm/s 的16→20、2 µm/s 的17→19、4 µm/s 的18→21，检测通过的 snap-in 距离分别约 **43.6→10.9**、**46.7→10.7**、**52.5→10.5 nm**。因此，这一变化不能仅用相邻图速度从4改成2 µm/s解释。相邻图的末端载荷仍约30.6 nN，retract pull-off没有同样的即时台阶；这些是限制证据。

第25张固定像素出现的高尖峰不列为换液候选：该点实际采集于16:34:23.270，速度1 µm/s；它的远场拟合斜率为+110.413 pN/100 nm，而前后第24/26张同像素分别为−6.224/−13.142 pN/100 nm。将这一远场正斜率向近表面外推并扣除，会把近表面整段力抬高。在100 nm处，远场直线基线给出815.0 pN，常数基线为61.2 pN，差753.8 pN；同图全map直线基线中位数仅17.8 pN。该箱6个原始采样共同受到基线平移，取median无法消除这种系统偏移。50 nm处两种基线分别为1033.7/224.8 pN，200 nm处为738.6/94.6 pN。数据支持局部远场斜率及其外推造成的敏感性；远场原始信号为何倾斜仍未确定，不能直接断言是具体仪器故障。

这一远场趋势也不是一个孤立坏点：原始200点窗口的直线R²约0.856，残差MAD约26.81 pN；前后半窗口斜率均为正，约+98.4/+159.3 pN/100 nm。[第25张基线诊断图](figures/map25_fixed_pixel_baseline_diagnostic.png)直接展示了外推偏移，[QC数值](map25_fixed_pixel_baseline_QC.csv)保留24/25/26张的对照。

第8–12张前的停顿约127–176 s，第13–18张前约242–265 s；这是明显的等待安排变化，但停顿本身不足以标记一次换液。第19张之后的逐图停顿恢复至约9–40 s。

## 必须保留的数值限制

- 144个固定像素目标箱中，139个有采样。20 nm处第1、3、5张为空；50 nm处第15、17张为空。jump-in附近相邻采样可以跨过整个5 nm距离箱；这些曲线和map都存在，只是目标箱内无点。主图保留空缺，CSV同时保留每个箱的原始采样数；没有用插值把缺口接起来。
- 例如第15张在1 ms内，重建距离由56.071跳到43.576 nm，跳过50 nm箱的47.5–52.5 nm；第1张在0.5 ms内由24.725跳到15.340 nm，跳过20 nm箱的17.5–22.5 nm。扫描器本身只移动约1 nm，较大的距离变化来自悬臂偏转突变。全部五处的相邻原始采样位置与时间步长见 [空箱跳跃明细](fixed_pixel_missing_bin_jumps.csv)。
- 第4、10、11、12张的20 nm箱，以及第18张的50 nm箱仅有1个原始点。第18张50 nm的−3204 pN尤其不稳健：改用map局部InvOLS或60 nm接触窗口后，该箱为空。其尖峰不能作为单点精确力结论。
- 前18张常在约20–60 nm发生jump-in，20 nm切片大量落在失稳/跳入后的轨迹；第19张之后的20 nm位于较平稳的排斥支。主图保留与参考图相同的观测定义，但两段20 nm值不等同于可直接比较的稳定平衡力。
- 固定点28的接触拟合R²均超过0.9994，局部InvOLS范围79.448–87.017 nm/V。光学响应有时间变化；全局InvOLS用于保持参考图口径，同时提供每张map的局部InvOLS及40/60 nm窗口敏感性列。
- 100–200 nm处基线选择会显著改变数值。没有对64个相关像素作独立实验的显著性检验，也没有把上述候选变成换液的已验证标签、概率或零速平衡力结论。
- 早期部分retract曲线未满足自由端基线/量程检查，pull-off有删失；完整计数在 `map_inventory_QC.csv`。pull-off图是有效记录的条件中位数，不能据此断言未观测的黏附值。

## 核对文件与复现

- [换液候选诊断图](figures/liquid_refresh_candidate_diagnostics.png)、[原始采样轨迹](figures/fixed_pixel_raw_FD_diagnostics.png)、[全map中位数切片](figures/map_median_force_slices.png)、[基线敏感性图](figures/fixed_pixel_row3_col3_baseline_sensitivity.png)。
- [候选证据](refresh_candidate_evidence.csv)保留全部35个相邻区间；[同速度对照](refresh_same_speed_comparisons.csv)、[map级QC](map_inventory_QC.csv)、[逐像素QC](pixel_QC.csv)、[相邻map差值](adjacent_map_changes.csv)提供可复核数值。
- [provenance.json](provenance.json)记录用户标定、下载来源、原始输入hash、算法、软件版本与139/144覆盖情况；原始重建与参考绘图函数在全部36个固定像素上的最大绝对差为0 pN。这是实现一致性检查，不是经验标定或科学解释的独立验证。

从仓库根目录执行：

```powershell
python -X utf8 analysis/download_08_09_26_keeper.py
python -X utf8 analysis/analyze_08_09_26_fixed_pixel.py
python -X utf8 analysis/assess_08_09_26_refresh.py
```

若完整像素重建已经完成，重试绘图/导出可使用 `analyze_08_09_26_fixed_pixel.py --reuse-reconstruction`；该模式重新核验原始输入hash和标定，并从原始数据重算全部36个固定像素以核对已保存矩阵。
