Repository: Yikuan-Yan/AFM2026

# AFM2026

Reproducible analysis code, derived results, quality-control figures and experimental planning for silica colloidal-probe AFM measurements in water–glycerol mixtures at 25.6 °C.

## Repository contents

- `analysis/calibrate_cantilevers.py`: raw thermal-noise and hard-contact calibration workflow.
- `analysis/fit_glycerol_surface_forces.py`: raw reconstruction and silica sphere–plane surface-force fitting.
- `analysis/analyze_velocity_systematics.py`: contact, snap-in, pull-off, raster and acquisition-history diagnostics.
- `analysis/analyze_velocity_joint_fit.py`: same-pixel velocity comparisons, hydrodynamic shape tests and joint PB fits.
- `analysis/analyze_27_08_26_palindrome_pilot.py`: D4–D6 air calibration plus raw D4 pure-water 8×8 palindrome pilot, including same-pixel early/late decomposition, contact/retract history QC and baseline sensitivity.
- `analysis/analyze_27_08_26_full_palindrome.py`: full 29-map reconstruction of the overlapping map1–3 liquid-refresh test and map3–5 no-refresh test, including time-aware velocity models, contact/retract-state diagnostics and explicit handling of the missing final 0.1 µm/s map.
- `analysis/analyze_27_08_26_palindrome_distribution_tests.py`: same-pixel palindrome-mean force distributions with 64-pixel, sixteen 2×2 spatial-tile and n=3 block-level paired t-tests, including clock-center and baseline sensitivity.
- `analysis/plot_27_08_26_fixed_pixel_chronology.py`: chronological force-distance overlay and 20/50/100/200 nm force slices for one fixed physical 8×8 map position.
- `analysis/download_08_09_26_keeper.py`, `analysis/analyze_08_09_26_fixed_pixel.py` and `analysis/assess_08_09_26_refresh.py`: verified acquisition of the 36-map water experiment, cantilever-2 force reconstruction, actual-time chronology and blind liquid-refresh candidate diagnostics.
- `analysis/fit_08_09_26_water.py` and `analysis/compare_08_09_26_water_quality.py`: per-map nonlinear PB fits, parameter sensitivity and the within/between-group quality comparison for the same 08-09-26 experiment.
- `analysis/download_12_09_26_keeper.py`, `analysis/analyze_12_09_26_997glycerol_observational.py`, `analysis/analyze_12_09_26_997glycerol_adaptive_baseline.py` and `analysis/analyze_12_09_26_997glycerol_time_speed.py`: verified acquisition, deliberately fit-free raw observation, held-out-map-validated speed-conditioned dynamic baseline, and map-level time/speed/palindrome analysis of the 32-map, 99.7 wt% glycerol D3 experiment.
- `analysis/plot_12_09_26_997glycerol_force_pb_time_series.py` and `analysis/analyze_12_09_26_997glycerol_decay_v0.py`: physical-window contact reconstruction, requested absolute-force/PB time figures, same-speed linear decay, and blockwise palindrome-pair speed extrapolation for the same D3 experiment.
- `analysis/plot_zero_wt_all_fd_curves.py`: all measured 0 wt% approach curves, split into three speed-highlight figures with pointwise median and interquartile range.
- `analysis/analyze_zero_wt_distribution_separation.py`: spatial-block bootstrap, simultaneous confidence bands and exact functional sign-flip tests for the three 0 wt% maps.
- `analysis/analyze_zero_wt_classical_distribution_tests.py`: paired t/Wilcoxon, marginal Welch/Mann-Whitney/KS and three-group repeated-measures tests for the same maps.
- `analysis/*_results/`: derived CSV data, figures, reports, provenance and SHA-256 manifests.
- `analysis/FOLLOWUP_8X8_PALINDROME_FORCE_MAPPING_PROTOCOL.md`: detailed follow-up experiment using balanced 8×8 palindromic force mapping, including the 2026-08-24 extension to 0–99.5 wt% glycerol and equilibrium-force recovery over 20–200 nm.

## Current numerical snapshot

The three cantilevers were calibrated at 25.6 °C. Their recommended `(InvOLS, k, f0, Q)` values are respectively `(85.30 nm/V, 0.2970 N/m, 16.1101 kHz, 68.91)`, `(65.72 nm/V, 0.2736 N/m, 15.0774 kHz, 64.75)` and `(91.56 nm/V, 0.2384 N/m, 15.0675 kHz, 67.62)`. The cantilever-2 spectrum whose header selected 97.67 kHz was re-fitted from its measured PSD; the fundamental is 15.0777 kHz and the 97.67 kHz peak is retained only as a higher-mode observation.

The glycerol experiment uses cantilever 1 with `k = 0.2969899087 N/m`. Embedded JPK sensitivity and force are never used: raw hard-contact data give concentration-wide sensitivities of `66.609`, `64.177`, `60.718`, `58.673` and `57.903 nm/V` at 0, 10, 20, 30 and 40 wt%.

## Raw-data policy

Original JPK force maps, individual force curves, thermal-noise files and acquisition photographs are intentionally not stored in this Git repository. The `.gitignore` excludes the local `20-08-26/`, `27-08-26/` and `calibration/` trees as well as the raw JPK/TND file extensions globally.

The derived provenance and input manifests retain source identities and hashes so that results can be checked against an authorized raw-data archive without placing the raw measurements in Git.

File: analysis/water_08_09_26_results/surface_fit/quality_comparison/common_25_250_fit_parameters.csv
acquisition_order,block,source,map_start_time,map_end_time,map_midpoint_time,nominal_speed_um_per_s,safe_dmin_nm,detected_snap_max_nm,detected_snap_median_nm,detected_snap_p95_nm,snap_detected_pixels,noise_floor_pN,variant,baseline_method,dmin_nm,dmax_nm,minimum_pixels_per_fitted_bin,hydro_speed_um_s,no_slip_correction_applied_to_pixels,lambda_D_apparent_nm,surface_potential_magnitude_apparent_mV,baseline_pN,r2,residual_rmse_pN,weighted_sse,soft_l1_cost,optimizer_success,optimizer_nfev,jacobian_rank,normalized_jacobian_condition,local_log_lambda_scale,local_log_potential_scale,local_lambda_potential_correlation,local_scale_interpretation,fit_quality_pass,quality_flags,n_points,force_signal_pN,two_start_costs,data_speed_groups,zero_speed_extrapolated,model,probe_radius_um,temperature_model_C
19,4,raw/keeper_6f30d59535114f89b568/08-09-26/map-data-2026.09.08-16.23.55.544.jpk-force-map,2026-09-08T16:23:55.043000+02:00,2026-09-08T16:25:00.363000+02:00,2026-09-08T16:24:27.703000+02:00,2.0,25,14.2503472655605,10.702136711658317,12.078488629897912,61,3.0,common_25_250nm,linear_drift_corrected,25.0,250.0,64,0.0,False,12.386469869890966,49.29926207114568,20.98990445472184,0.9989279467762184,4.902658004577221,0.3890081258013085,0.19339555826211163,True,14,3,5.147822121873942,0.11473943338545946,0.10078659460170673,-0.9125578252898764,spatial_weight_curvature_no_downscaling_not_experimental_CI,True,,46,798.983030125104,0.193395558;0.193395558,1,False,nonlinear_pb_derjaguin,4.54685,25.6
20,4,raw/keeper_6f30d59535114f89b568/08-09-26/map-data-2026.09.08-16.25.31.280.jpk-force-map,2026-09-08T16:25:30.279000+02:00,2026-09-08T16:27:39.602000+02:00,2026-09-08T16:26:34.940500+02:00,1.0,25,13.287004241011598,10.943220541202647,12.855295786707698,60,3.0,common_25_250nm,linear_drift_corrected,25.0,250.0,64,0.0,False,12.174384786800523,48.940984793778824,1.4329449720254603,0.9990159431246584,4.543251238351272,0.22614163050441588,0.11274321421083311,True,9,3,4.826566050301446,0.1767233707426602,0.15369660810311145,-0.9038961653762471,spatial_weight_curvature_no_downscaling_not_experimental_CI,True,,46,762.3933055442341,0.112743214;0.112743214,1,False,nonlinear_pb_derjaguin,4.54685,25.6
21,4,raw/keeper_6f30d59535114f89b568/08-09-26/map-data-2026.09.08-16.27.52.284.jpk-force-map,2026-09-08T16:27:52.033000+02:00,2026-09-08T16:28:25.366000+02:00,2026-09-08T16:28:08.699500+02:00,4.0,25,13.281025477515284,10.463814821426261,12.230517628670055,60,3.0,common_25_250nm,linear_drift_corrected,25.0,250.0,64,0.0,False,12.66018853571506,50.202239795548415,6.442575448507303,0.999100438206901,4.737001110992048,0.3863083740109882,0.19214703796764154,True,16,3,4.675979742175037,0.09830250446265325,0.08423959045663885,-0.8947113665762825,spatial_weight_curvature_no_downscaling_not_experimental_CI,True,,46,834.9603291931357,0.192147038;0.192147038,1,False,nonlinear_pb_derjaguin,4.54685,25.6
22,4,raw/keeper_6f30d59535114f89b568/08-09-26/map-data-2026.09.08-16.28.41.781.jpk-force-map,2026-09-08T16:28:41.530000+02:00,2026-09-08T16:29:14.863000+02:00,2026-09-08T16:28:58.196500+02:00,4.0,20.0,11.315316375492538,9.373763658170093,10.931677556785038,61,3.0,common_25_250nm,linear_drift_corrected,25.0,250.0,64,0.0,False,12.735566062060434,49.48342569397803,6.35300554856252,0.9984730199665076,6.068537743661972,0.5372761577145929,0.26687541801714,True,32,3,4.592776898640076,0.10910154533829013,0.08899635124675301,-0.8900575488961715,spatial_weight_curvature_no_downscaling_not_experimental_CI,True,,46,828.7565146484155,0.266876268;0.266875418,1,False,nonlinear_pb_derjaguin,4.54685,25.6
23,4,raw/keeper_6f30d59535114f89b568/08-09-26/map-data-2026.09.08-16.29.38.863.jpk-force-map,2026-09-08T16:29:37.862000+02:00,2026-09-08T16:31:47.194000+02:00,2026-09-08T16:30:42.528000+02:00,1.0,25,15.184332709049373,9.914967033076087,11.958714706146807,61,3.4066643573534843,common_25_250nm,linear_drift_corrected,25.0,250.0,64,0.0,False,11.768911681433599,50.47316312393403,-4.779564159864239,0.9991194396402695,4.332142545329335,0.17366106060489764,0.08666686236553844,True,17,3,4.927003183239243,0.1430762302318896,0.12416652939041425,-0.9005620796474175,spatial_weight_curvature_no_downscaling_not_experimental_CI,True,,46,782.0524409065725,0.0866668624;0.0866668624,1,False,nonlinear_pb_derjaguin,4.54685,25.6
24,4,raw/keeper_6f30d59535114f89b568/08-09-26/map-data-2026.09.08-16.32.05.092.jpk-force-map,2026-09-08T16:32:04.592000+02:00,2026-09-08T16:33:09.926000+02:00,2026-09-08T16:32:37.259000+02:00,2.0,20.0,11.195667976984371,9.041531309629747,10.88033369394374,58,3.0,common_25_250nm,linear_drift_corrected,25.0,250.0,64,0.0,False,12.10936290383699,50.299393899552165,-8.162208675818793,0.9994499037190501,3.528167176503089,0.24237931405048532,0.12081356942532762,True,17,3,5.660535904832919,0.1144149948844129,0.09151917624169015,-0.9263531776894293,spatial_weight_curvature_no_downscaling_not_experimental_CI,True,,46,792.7629313438583,0.120813569;0.120813569,1,False,nonlinear_pb_derjaguin,4.54685,25.6
25,5,raw/keeper_6f30d59535114f89b568/08-09-26/map-data-2026.09.08-16.33.27.648.jpk-force-map,2026-09-08T16:33:26.647000+02:00,2026-09-08T16:35:35.986000+02:00,2026-09-08T16:34:31.316500+02:00,1.0,20.0,11.60637459284393,8.994466872651753,11.403034741446863,58,3.4570390492268612,common_25_250nm,linear_drift_corrected,25.0,250.0,64,0.0,False,12.785005839549296,48.113976503425825,14.172031905268815,0.9984865299553154,5.7651179891391555,0.029529272356492674,0.014758411731160992,True,15,3,4.535881682477661,0.47590200950884454,0.35765173673337025,-0.8896615967838108,spatial_weight_curvature_no_downscaling_not_experimental_CI,True,,46,782.8030778416396,0.0147584117;0.0147584117,1,False,nonlinear_pb_derjaguin,4.54685,25.6
26,5,raw/keeper_6f30d59535114f89b568/08-09-26/map-data-2026.09.08-16.35.50.129.jpk-force-map,2026-09-08T16:35:49.878000+02:00,2026-09-08T16:36:23.211000+02:00,2026-09-08T16:36:06.544500+02:00,4.0,25,12.925042770405595,7.933370922793362,10.111617800697172,55,3.0,common_25_250nm,linear_drift_corrected,25.0,250.0,64,0.0,False,12.868549710445919,48.31970577681618,1.1606989002594825,0.9988911668024869,5.030762731704312,0.24156925293118714,0.12039855014032508,True,26,3,4.647185500845703,0.15525771437134414,0.13038334289514059,-0.8921582059465292,spatial_weight_curvature_no_downscaling_not_experimental_CI,True,,46,791.7074005526208,0.12039855;0.12039855,1,False,nonlinear_pb_derjaguin,4.54685,25.6
27,5,raw/keeper_6f30d59535114f89b568/08-09-26/map-data-2026.09.08-16.37.03.865.jpk-force-map,2026-09-08T16:37:03.364000+02:00,2026-09-08T16:38:08.693000+02:00,2026-09-08T16:37:36.028500+02:00,2.0,20.0,11.129544196292482,7.982221204827343,9.84125004116108,58,3.0,common_25_250nm,linear_drift_corrected,25.0,250.0,64,0.0,False,11.894511464469396,50.856306106749074,-19.6395934549319,0.9992422503333181,4.129562175775251,0.33508958099812797,0.16682992209000114,True,18,3,5.275405151098707,0.1167768607526455,0.10565025827788055,-0.9170361340950116,spatial_weight_curvature_no_downscaling_not_experimental_CI,True,,46,796.845981400526,0.166829922;0.166829922,1,False,nonlinear_pb_derjaguin,4.54685,25.6
28,5,raw/keeper_6f30d59535114f89b568/08-09-26/map-data-2026.09.08-16.38.22.628.jpk-force-map,2026-09-08T16:38:22.127000+02:00,2026-09-08T16:39:27.460000+02:00,2026-09-08T16:38:54.793500+02:00,2.0,20.0,10.072162783142673,7.84319686887427,9.453296390273799,57,3.0,common_25_250nm,linear_drift_corrected,25.0,250.0,64,0.0,False,11.974416960265767,50.10882122967501,-18.910147895211647,0.9994841477159664,3.347414794859227,0.21393265594164707,0.10667457260421509,True,18,3,5.1758376268962385,0.1194001766074875,0.1004365180695413,-0.9147763903977673,spatial_weight_curvature_no_downscaling_not_experimental_CI,True,,46,783.5221390772242,0.106674573;0.106674573,1,False,nonlinear_pb_derjaguin,4.54685,25.6
29,5,raw/keeper_6f30d59535114f89b568/08-09-26/map-data-2026.09.08-16.39.43.669.jpk-force-map,2026-09-08T16:39:43.419000+02:00,2026-09-08T16:40:16.750000+02:00,2026-09-08T16:40:00.084500+02:00,4.0,20.0,9.388378708381541,7.438003191757275,9.014553937567214,57,3.0,common_25_250nm,linear_drift_corrected,25.0,250.0,64,0.0,False,12.519920216103484,49.975706711547495,-26.73606676154844,0.9993151826221863,4.0453931451953045,0.2504474847323391,0.12478812820989948,True,34,3,4.694853790532326,0.12866179297268956,0.10652533619112253,-0.8976022669383448,spatial_weight_curvature_no_downscaling_not_experimental_CI,True,,46,816.8804661184245,0.124788714;0.124788128,1,False,nonlinear_pb_derjaguin,4.54685,25.6
30,5,raw/keeper_6f30d59535114f89b568/08-09-26/map-data-2026.09.08-16.40.42.235.jpk-force-map,2026-09-08T16:40:41.235000+02:00,2026-09-08T16:42:50.560000+02:00,2026-09-08T16:41:45.897500+02:00,1.0,20.0,11.620970672138927,7.944937230305101,9.98727677936869,58,3.0,common_25_250nm,linear_drift_corrected,25.0,250.0,64,0.0,False,12.313502767598296,48.96010597998459,-19.541697798289324,0.999307789042017,3.8544599429931443,0.2266250670328406,0.11305882649235288,True,7,3,4.618274852769332,0.11389514759207052,0.0939513890011093,-0.8912061457528909,spatial_weight_curvature_no_downscaling_not_experimental_CI,True,,46,776.2623029055521,0.113058826;0.113058826,1,False,nonlinear_pb_derjaguin,4.54685,25.6
31,6,raw/keeper_6f30d59535114f89b568/08-09-26/map-data-2026.09.08-16.43.14.548.jpk-force-map,2026-09-08T16:43:14.261000+02:00,2026-09-08T16:43:47.592000+02:00,2026-09-08T16:43:30.926500+02:00,4.0,20.0,11.867186063129388,7.159714319189424,8.679750149167626,56,3.0,common_25_250nm,linear_drift_corrected,25.0,250.0,64,0.0,False,12.59244470209995,49.55317325021844,-43.086423517490665,0.9986195811216295,5.704058481753838,0.3142157576397232,0.15634482984425158,True,19,3,4.933103522066949,0.1463598699039593,0.11606935168866665,-0.9011246514117633,spatial_weight_curvature_no_downscaling_not_experimental_CI,True,,46,808.6134597657569,0.15634776;0.15634483,1,False,nonlinear_pb_derjaguin,4.54685,25.6
32,6,raw/keeper_6f30d59535114f89b568/08-09-26/map-data-2026.09.08-16.44.14.124.jpk-force-map,2026-09-08T16:44:13.624000+02:00,2026-09-08T16:45:18.954000+02:00,2026-09-08T16:44:46.289000+02:00,2.0,20.0,10.654885776776956,7.58708227475301,9.51690464905101,57,3.0,common_25_250nm,linear_drift_corrected,25.0,250.0,64,0.0,False,12.141598321157215,49.59320748649201,-29.69805902618003,0.9990554574131533,4.527713833405549,0.14871334837651234,0.07422104839224097,True,17,3,5.108612391946106,0.17251632107648715,0.14013596784164217,-0.9098381107824378,spatial_weight_curvature_no_downscaling_not_experimental_CI,True,,46,784.3788906972464,0.0742210484;0.0742210484,1,False,nonlinear_pb_derjaguin,4.54685,25.6
33,6,raw/keeper_6f30d59535114f89b568/08-09-26/map-data-2026.09.08-16.45.32.335.jpk-force-map,2026-09-08T16:45:31.334000+02:00,2026-09-08T16:47:40.668000+02:00,2026-09-08T16:46:36.001000+02:00,1.0,20.0,10.329039013294734,7.657190941947094,9.303083154241394,59,3.0,common_25_250nm,linear_drift_corrected,25.0,250.0,64,0.0,False,11.882010134806201,50.10139015923455,-22.47080508671509,0.9993012192157182,3.85946858682224,0.08984209543572659,0.04486084484893604,True,16,3,5.531863611202554,0.18770647842374713,0.16001155193670213,-0.9212700356457522,spatial_weight_curvature_no_downscaling_not_experimental_CI,True,,46,774.8109294773283,0.0448608448;0.0448608448,1,False,nonlinear_pb_derjaguin,4.54685,25.6
34,6,raw/keeper_6f30d59535114f89b568/08-09-26/map-data-2026.09.08-16.47.50.251.jpk-force-map,2026-09-08T16:47:49.250000+02:00,2026-09-08T16:49:58.588000+02:00,2026-09-08T16:48:53.919000+02:00,1.0,25,13.75009914064232,7.467466027875714,9.184477828660686,58,3.0,common_25_250nm,linear_drift_corrected,25.0,250.0,64,0.0,False,11.969104781732488,49.433735869223,-35.913990125994204,0.9992257004841106,4.004162571320792,0.1675765762315991,0.0835652834888676,True,19,3,5.337870715275594,0.16784472860103183,0.14010743897811975,-0.9178736724168584,spatial_weight_curvature_no_downscaling_not_experimental_CI,True,,46,764.5775506161549,0.0835652835;0.0835652835,1,False,nonlinear_pb_derjaguin,4.54685,25.6
35,6,raw/keeper_6f30d59535114f89b568/08-09-26/map-data-2026.09.08-16.50.17.571.jpk-force-map,2026-09-08T16:50:17.070000+02:00,2026-09-08T16:51:22.402000+02:00,2026-09-08T16:50:49.736000+02:00,2.0,20.0,10.155210162444265,7.267550098365663,9.116026770426897,58,3.0,common_25_250nm,linear_drift_corrected,25.0,250.0,64,0.0,False,12.317278991836401,49.587357905385936,-33.58864305721173,0.9989196899677888,4.934395354089309,0.2770010308925326,0.1377128926608142,True,8,3,4.826888738403767,0.11869620257308879,0.09924898179000015,-0.9013778359790822,spatial_weight_curvature_no_downscaling_not_experimental_CI,True,,46,802.8951858533428,0.137712893;0.137712893,1,False,nonlinear_pb_derjaguin,4.54685,25.6
36,6,raw/keeper_6f30d59535114f89b568/08-09-26/map-data-2026.09.08-16.51.34.172.jpk-force-map,2026-09-08T16:51:33.921000+02:00,2026-09-08T16:52:07.252000+02:00,2026-09-08T16:51:50.586500+02:00,4.0,20.0,8.677139732950097,6.645317349656077,8.31741961540883,59,3.031173648155197,common_25_250nm,linear_drift_corrected,25.0,250.0,64,0.0,False,12.612522038675756,49.64084293387699,-17.18208934575178,0.9987097775964807,5.528954262656679,0.44204465776771196,0.2195749763127548,True,20,3,4.895866611791545,0.109536408866535,0.0843304450383288,-0.8996665991570798,spatial_weight_curvature_no_downscaling_not_experimental_CI,True,,46,820.5395824827922,0.219574976;0.219574976,1,False,nonlinear_pb_derjaguin,4.54685,25.6

File: analysis/water_08_09_26_results/surface_fit/quality_comparison/quality_group_summary.csv
scope,label,first_map,last_map,n_maps,nominal_speed_um_per_s,approach_curves_sum,approach_skipped_curves_sum,retract_curves_sum,retract_skipped_curves_sum,instrument_failure_flags_sum,far_noise_map_median_pN,contact_fit_r2_map_median,contact_invOLS_map_median_nm_per_V,terminal_load_map_median_nN,snap_distance_map_median_nm,primary_dmin_min_nm,primary_dmin_max_nm,primary_r2_map_median,primary_rmse_map_median_pN,primary_force_signal_map_median_pN,primary_relative_rmse_map_median_percent,primary_quality_pass_count,primary_lambda_sample_cv_percent,primary_potential_sample_cv_percent,common_80_250_r2_map_median,common_80_250_rmse_map_median_pN,common_80_250_force_signal_map_median_pN,common_80_250_relative_rmse_map_median_percent,common_80_250_quality_pass_count,common_80_250_line_spatial_mad_map_median_pN,common_80_250_line_reference_subtracted_spatial_mad_map_median_pN,common_80_250_constant_spatial_mad_map_median_pN,common_80_250_constant_reference_subtracted_spatial_mad_map_median_pN,common_25_250_fit_count,common_25_250_lambda_map_median_nm,common_25_250_potential_map_median_mV,common_25_250_r2_map_median,common_25_250_rmse_map_median_pN,common_25_250_quality_pass_count,aggregation
phase,maps_1_18,1,18,18,,1152,0,1152,0,0,17.50344491085886,0.9998723152657748,81.04892150587992,30.654569882836046,40.63456178320879,40.0,80.0,0.909679069881477,5.132085371728086,76.76210386010453,6.591183689909097,0,41.84529960106592,114.2744843867834,0.6809549995515909,4.668665874041601,22.591724715516357,16.88646586914473,0,110.18746802833061,23.524553952232402,36.40519947958939,19.473093065821775,0,,,,,,"compute each metric per map, then take the median over maps; CV uses sample SD with ddof=1 divided by mean"
phase,maps_19_36,19,36,18,,1152,0,1152,0,0,11.163101053426601,0.9998668443750642,82.15222483666442,30.552855961209637,8.10116755285954,20.0,25.0,0.9990781490443947,5.747924074361311,1207.2256146823402,0.5660951804642738,18,3.0670399765899603,2.30034564276521,0.42595079297914734,3.249111807948098,9.671360548792101,34.59347328886069,0,49.151085217983095,12.418309215752846,17.69514665849604,10.077872580648116,18,12.315390879717349,49.590282695938974,0.9990779478100271,4.53548253587841,18,"compute each metric per map, then take the median over maps; CV uses sample SD with ddof=1 divided by mean"

File: analysis/water_08_09_26_results/surface_fit/quality_comparison/quality_per_map.csv
acquisition_order,block,nominal_speed_um_per_s,source,source_sha256,approach_curves,approach_skipped_curves,retract_curves,retract_skipped_curves,instrument_failure_flag_count,valid_contact_curves,contact_fit_r2_median,contact_fit_r2_min,contact_invOLS_median_nm_per_V,contact_invOLS_mad_nm_per_V,terminal_load_median_nN,far_noise_pixel_median_pN,far_noise_pixel_p95_pN,far_noise_pixel_max_pN,far_noise_pixels_over_30pN,far_noise_pixels_over_50pN,far_slope_median_pN_per_100nm,far_slope_mad_pN_per_100nm,snap_detected_pixels,snap_detected_fraction,snap_distance_median_nm,snap_distance_p95_nm,snap_distance_max_nm,primary_dmin_nm,primary_dmax_nm,primary_r2,primary_rmse_pN,primary_force_signal_pN,primary_relative_rmse_percent,primary_lambda_D_apparent_nm,primary_potential_magnitude_apparent_mV,primary_fit_quality_pass,primary_quality_flags,common_80_250_r2,common_80_250_rmse_pN,common_80_250_force_signal_pN,common_80_250_relative_rmse_percent,common_80_250_fit_quality_pass,common_80_250_quality_flags,common_80_250_line_spatial_mad_pN,common_80_250_line_reference_subtracted_spatial_mad_pN,common_80_250_constant_spatial_mad_pN,common_80_250_constant_reference_subtracted_spatial_mad_pN,primary_window_line_spatial_mad_pN,primary_window_constant_spatial_mad_pN
1,1,2.0,raw/keeper_6f30d59535114f89b568/08-09-26/map-data-2026.09.08-15.16.47.619.jpk-force-map,5619b7286869401f1bb04e5fcf13dc0c8f962c69e4f3a1154d00fe6a83b377dd,64,0,64,0,0,64,0.9998833430786322,0.9996695016893367,79.63229141265235,0.4037915338780586,30.65414794360872,18.57954440656369,26.321179010081934,48.810044532617304,2,0,-11.276017292857468,19.101543443849767,63,0.984375,23.80023315635337,26.80816191542908,29.16552890190964,40.0,250.0,0.9862480677599652,5.559514182675938,239.31466222619505,2.323098021224126,15.080983495435957,38.29126732020783,False,broad_local_parameter_scale,0.6933369745703992,4.544677248519343,33.99440861337575,13.368896338826595,False,r2_below_0.70;broad_local_parameter_scale,109.13990243831772,28.385924209032105,37.49392960673689,21.888273882228663,112.37543180780541,38.44638356138067
2,1,1.0,raw/keeper_6f30d59535114f89b568/08-09-26/map-data-2026.09.08-15.18.11.440.jpk-force-map,c4cfb46d414b4aaea8e55a48fce0361f1fcffb9dedd3598f2fc9736d643cd079,64,0,64,0,0,62,0.9998190144049313,0.999234302794259,79.44616152872413,0.432945555812847,30.710260821528006,20.33425890318204,28.861779229429043,71.8826156560055,3,1,-7.9815356417346734,27.571532922025927,63,0.984375,23.518479434225593,28.786519229894523,35.15222269453039,45.0,250.0,0.9831821267364959,4.940975866143641,172.92539917527634,2.857287529598525,14.718969769959333,41.37416961405395,False,broad_local_parameter_scale,0.44421882813536406,4.7926544995638585,17.712682362820065,27.057756704449886,False,parameter_boundary;r2_below_0.70;weak_signal;broad_local_parameter_scale,164.82070846894865,31.709003565355395,40.674045960636136,26.616058572437584,167.54313620822066,41.412401172757264
3,1,4.0,raw/keeper_6f30d59535114f89b568/08-09-26/map-data-2026.09.08-15.20.29.129.jpk-force-map,e54bbb688df107ca8718b6992eaba9ba4bc751d348428f4bdd4a99d180ecac87,64,0,64,0,0,63,0.9998864949249779,0.999357038283055,79.54057449956605,0.5291409399233423,30.68088986408936,20.434845882436527,27.703710984294997,31.715166462273945,2,0,-4.254330664409653,20.923324946355038,64,1.0,29.464424225127388,34.864650465653774,37.52556539152271,50.0,250.0,0.9897572742599058,3.3531273255025504,151.71321943588956,2.210174787648945,17.278351641302628,37.34165333078305,False,broad_local_parameter_scale,0.774149127097318,3.34743028924728,24.830488008067036,13.48112968283085,False,broad_local_parameter_scale,136.37026439438438,26.214069204741175,42.54571690654873,23.880134125466054,138.9549893719262,41.93224299700712
4,1,4.0,raw/keeper_6f30d59535114f89b568/08-09-26/map-data-2026.09.08-15.21.06.677.jpk-force-map,3447b1a8cd387a5e299b31c96085dc6e661216788245dd67dfd7f0bc372d2d8b,64,0,64,0,0,64,0.9998599278090032,0.9995521670067437,79.55084604682841,0.599239163539845,30.62912801180782,19.333959563684655,24.81902100630535,37.14713429862583,1,0,-8.521479454550459,18.243519940250664,64,1.0,30.91582195455245,36.332357202151286,39.12294137599144,50.0,250.0,0.98275187954666,4.458186677537114,168.32514416711192,2.648556577566962,16.088863957915965,41.31529571184459,False,broad_local_parameter_scale,0.7080618128065468,4.261719523330868,35.79598429850215,11.905579932632822,False,broad_local_parameter_scale,126.96289288818664,27.796478100453488,35.08935780714732,22.929575463584385,129.45893974584226,35.50960430791394
5,1,1.0,raw/keeper_6f30d59535114f89b568/08-09-26/map-data-2026.09.08-15.21.58.335.jpk-force-map,800fe9a2ce23d0a312d788ee683c6a9b2de6c34e3fb2c405db7d214e540a1780,64,0,64,0,0,58,0.9997102490121228,0.9992243917704079,79.38009019922336,0.4075324220078115,30.740679055317408,19.301615318548286,27.693865541596807,38.77920203044121,1,0,-3.6058433447616083,20.89400638646501,64,1.0,33.07037243393227,39.25404024206279,43.065507326154254,55.0,250.0,0.8933260926234724,8.019439963181274,110.24222023537064,7.274381762322561,27.956631709771994,23.28256163367385,False,broad_local_parameter_scale,0.690788920847956,7.117195081803013,43.17617063766164,16.484081327015225,False,r2_below_0.70;broad_local_parameter_scale,126.83247693534454,31.888370584307815,36.54910304980776,27.481467739829494,128.03483711377396,37.943160218815514
6,1,2.0,raw/keeper_6f30d59535114f89b568/08-09-26/map-data-2026.09.08-15.24.49.530.jpk-force-map,3952f968b4a09ef3c8eb206c4296502375e7beeb07046dbb78e2dcd07a26b1bf,64,0,64,0,0,63,0.9998214612400596,0.9987094783806504,79.89073362206646,0.5903699063787897,30.618370917906663,20.020066527762722,36.12212180228838,53.3082439648768,9,2,-12.039803945876724,31.365873427818773,64,1.0,38.05369574326883,45.3938129008193,54.48820791047674,65.0,250.0,0.9235355876024228,6.350267709092263,97.15198084806092,6.5364263843715635,28.813377721794485,26.518071809004727,False,broad_local_parameter_scale,0.8022502026434929,6.52252025847344,51.2382952814842,12.729776083769243,False,broad_local_parameter_scale,202.35851502584188,33.41124510009965,61.21883463204313,30.770355407798977,207.9663925511465,61.979055050944424
7,2,1.0,raw/keeper_6f30d59535114f89b568/08-09-26/map-data-2026.09.08-15.26.16.096.jpk-force-map,f98f811b47fa733083d56aaf69145580d60d1bbe8832f516ea87c1c001473c0d,64,0,64,0,0,63,0.999751231267423,0.9991383696288251,79.86218171097292,0.39912804641494753,30.696000265666516,23.37656545143138,52.655643643342756,80.41805012328032,17,5,-9.757353564206127,38.87394140315035,64,1.0,40.56681002480384,44.86085561523697,46.81215119206033,55.0,250.0,0.8958225521605312,6.692363882671153,100.69851488685092,6.64594099544663,9.113283922404587,249.9999999999071,False,parameter_boundary;broad_local_parameter_scale,0.0038495262155670007,6.706137217503129,8.625514837248629,77.7476747074063,False,r2_below_0.70;weak_signal;broad_local_parameter_scale,249.80529935206792,48.67674751932998,63.4407186996964,37.61324059765693,249.3868718135154,64.61996061305598
8,2,4.0,raw/keeper_6f30d59535114f89b568/08-09-26/map-data-2026.09.08-15.30.36.270.jpk-force-map,0c10a0f5b8e556a344290bb021936a3f5c981dec4b30be7023f077f4b7206823,64,0,64,0,0,62,0.9998783937131509,0.9996464412084118,80.19717875080121,0.3992353381925957,30.632040842563192,18.748382199920567,28.740807188866455,33.64744357004636,1,0,-10.351854957670927,29.004744495010968,64,1.0,41.55945465251632,45.63968492969323,48.34757197593941,60.0,250.0,0.9252697526415261,5.32319487731253,95.37660445723375,5.581237566178419,15.27710806365279,45.04860600118018,False,broad_local_parameter_scale,0.5089675327282717,5.192384466353807,21.041019222343987,24.67743796764314,False,r2_below_0.70;broad_local_parameter_scale,167.80448089017443,26.398975242456302,39.17907600852923,21.28238114375298,170.07116710689314,39.50857958980886
9,2,2.0,raw/keeper_6f30d59535114f89b568/08-09-26/map-data-2026.09.08-15.33.30.403.jpk-force-map,ad91314cd3fd910f35c5d5f9472409e1640f894f5db8e8a6308bfd0db7e1e6f7,64,0,64,0,0,63,0.9997854349211839,0.9992006097566764,80.882033695723,0.5722374476337988,30.689519788477455,16.99512224799642,25.492804135228344,36.88080305430413,2,0,-10.323763308578705,15.36934316873784,64,1.0,40.702313541613734,47.67807982876429,56.51575566737629,65.0,250.0,0.8457969410530257,6.488212714287736,70.08662281342875,9.257419538617834,31.77073721233856,20.375721573261824,False,broad_local_parameter_scale,0.7163329410326724,5.439812060980189,21.431972604195042,25.38176098599255,False,weak_signal;broad_local_parameter_scale,110.01236592845525,22.71990307794382,39.88546549022694,18.981865539658756,109.92649426632545,41.726834865218095
10,2,2.0,raw/keeper_6f30d59535114f89b568/08-09-26/map-data-2026.09.08-15.36.43.160.jpk-force-map,9716fbed4170c075688266146f10bee77c8729602c6ba83ea0679da31994a5b1,64,0,64,0,0,63,0.9997665960701423,0.9993769270290223,81.21580931603684,0.6173024559909421,30.712234757571835,15.7637592749822,21.6749250762847,23.97949431700009,0,0,-7.523610290122423,19.467706888979343,64,1.0,38.795632441417446,48.529010266932765,50.83154477986967,60.0,250.0,0.835997347935851,8.329271757602866,83.4375849067803,9.9826376409488,27.777401623813525,22.997907481002294,False,broad_local_parameter_scale,0.6711210782552257,6.860278432182986,41.986119607217695,16.339396201319015,False,r2_below_0.70;broad_local_parameter_scale,110.36257012820599,22.24623279107818,36.26129590937102,19.16912971022383,112.61284646999941,36.26129590937102
11,2,4.0,raw/keeper_6f30d59535114f89b568/08-09-26/map-data-2026.09.08-15.40.44.079.jpk-force-map,6226664169d67c82006fcdee97f47f33035c10d7202b351284a83109c2fe5aa9,64,0,64,0,0,64,0.9998677460846601,0.9994242101807094,81.69385572726596,0.5911847086636537,30.645102870689144,18.011767573721297,22.039689431313032,25.05457987099978,0,0,-14.46112631576517,21.015551495136354,64,1.0,42.875653678472254,50.565600945955566,58.041348479207805,70.0,250.0,0.5723665292060979,5.9059684491750115,26.76540222395322,22.06568165782904,9.846732980707655,249.9999996401766,False,parameter_boundary;r2_below_0.70;broad_local_parameter_scale,0.281155459733758,5.931865347823544,23.58735213012827,25.1485004128409,False,parameter_boundary;r2_below_0.70;broad_local_parameter_scale,132.5221718012317,20.97338402783122,35.433838823946495,16.13966601785471,132.89490581680127,35.50211559015372
12,2,1.0,raw/keeper_6f30d59535114f89b568/08-09-26/map-data-2026.09.08-15.43.36.372.jpk-force-map,421496dfcd808185334ca95c90deb55e11a9fededa788d5de55b0abe2803efc9,64,0,64,0,0,63,0.9997289136250344,0.9983695374392327,81.68755985206461,0.48562162084404487,30.684545657030537,12.824063850841375,22.42733002352267,29.183176163475725,0,0,-12.956934257350834,19.959432043787515,64,1.0,36.826366490980895,47.90757132837023,51.34694541178441,60.0,250.0,0.9236668967523067,3.707416589165268,66.08849306177855,5.609776252122483,11.129954945862746,75.14703937422851,False,broad_local_parameter_scale,0.2869796413258098,3.744001552934706,13.7664651388879,27.19653531361907,False,parameter_boundary;r2_below_0.70;weak_signal;broad_local_parameter_scale,97.69460206973656,24.329204826520982,58.32842071134735,19.77705642141972,104.75839745995516,58.856837579696595
13,3,4.0,raw/keeper_6f30d59535114f89b568/08-09-26/map-data-2026.09.08-15.49.51.441.jpk-force-map,1bc429188f48017d7529c6192b0e9cd15d102b5be9a6dadbd71c5c95bcb3fef0,64,0,64,0,0,61,0.9998841409200951,0.9996935989727824,85.54254600702117,0.4373517147172985,30.676860382363156,15.637821683455163,20.274093043335476,20.996536638730355,0,0,-10.798275891147949,9.841002032667651,64,1.0,41.89081919210858,50.81703565059117,53.607860920144525,65.0,250.0,0.9498729498676252,3.425568350961113,66.91294609896929,5.119440333555841,25.618206723077556,23.528851266815288,False,broad_local_parameter_scale,0.9264041404338375,2.1266257596965534,29.41933101728079,7.228667974969867,False,broad_local_parameter_scale,65.62225201286999,13.072815562650282,15.549028074818509,9.929207665185267,65.79329716604656,15.766663156271177
14,3,2.0,raw/keeper_6f30d59535114f89b568/08-09-26/map-data-2026.09.08-15.54.49.336.jpk-force-map,7a642cad99b9d5bf0835aa33e698aca2037e6a4f0c934914955ca53e179ffed4,64,0,64,0,0,62,0.9999092915741254,0.9997183014121926,85.17993795069769,0.6587483520632825,30.63447812587014,10.601898893420527,12.899541912633838,15.378168445379108,0,0,-16.109206866163937,6.007893359982372,64,1.0,46.92017989689562,53.865320284175795,57.00325876037831,65.0,250.0,0.9647876476290648,2.2284576970844023,55.7069514287789,4.000322473100105,13.381473062241101,54.5593351053255,False,broad_local_parameter_scale,0.7724606715914257,2.1856540326416,18.355236217987912,11.907523317513535,False,broad_local_parameter_scale,43.85503961996246,10.286270719661054,15.382242311447063,9.372638765270844,44.4254974994798,15.639863447596767
15,3,1.0,raw/keeper_6f30d59535114f89b568/08-09-26/map-data-2026.09.08-16.00.06.231.jpk-force-map,7f1ffd2c4654b3554dd9624198bcc9b3efe9f7a89cbb1371a706fc61876e3e31,64,0,64,0,0,60,0.9998768844468895,0.9975545597216354,85.056768165243,0.45880902770502696,30.59846286249384,10.812090033972968,103.63880430782115,187.20656794071164,12,9,-20.855905565125443,17.74675867418003,63,0.984375,43.46333948574352,59.001451049857266,62.6391241740967,75.0,250.0,0.08890418466893135,6.724951011834849,12.88052161262095,52.21023817269497,8.818123166463325,249.978969742012,False,parameter_boundary;r2_below_0.70;weak_signal;broad_local_parameter_scale,-0.005539592628422518,6.650096085202744,7.218521603859513,92.12545795592203,False,optimizer;r2_below_0.70;weak_signal;broad_local_parameter_scale,94.68022686572783,15.91169659672629,28.961136669847974,14.473472543716474,95.20799717209704,29.078529254676827
16,3,1.0,raw/keeper_6f30d59535114f89b568/08-09-26/map-data-2026.09.08-16.06.40.516.jpk-force-map,a6bb8acdeeaf80644f388493ba46fda1c7c53f9b506ac28440c8399c6b699854,64,0,64,0,0,60,0.9998854125106045,0.9996579601509545,84.73360921836264,0.24505119115849833,30.654991822063373,8.765565559886191,10.909039225213903,11.340941235784689,0,0,-16.71874858620466,7.779980576727141,63,0.984375,43.54408661469576,56.89507890887818,59.72645665060842,70.0,250.0,0.8093365477094482,2.948454966614263,29.694710743680854,9.929226090345754,11.309939420772809,77.19429438787643,False,broad_local_parameter_scale,0.3901671340365157,3.0137028017356324,11.26540747588892,26.75183128693558,False,r2_below_0.70;weak_signal;broad_local_parameter_scale,46.09572893025771,9.822123294165468,12.37279475975103,7.5984598301516435,46.44468528386795,12.509949238659047
17,3,2.0,raw/keeper_6f30d59535114f89b568/08-09-26/map-data-2026.09.08-16.12.56.907.jpk-force-map,7bc05e5bc675b0439438c979a800b540563df7e04ee8df54b5a4f4da29b8655e,64,0,64,0,0,62,0.9999067895964782,0.9997652287423616,84.79905640428564,0.35708005518906094,30.646714944978775,10.961261070991121,14.353687301923213,16.476604653650288,0,0,-13.834949434433101,9.430002930301681,63,0.984375,46.88053425143393,60.646901326188754,72.36354393799236,80.0,250.0,0.8902542849898648,1.8396511937285833,21.596097300904443,8.51844279128868,25.7883980285798,18.084913602081432,False,broad_local_parameter_scale,0.8902542849898648,1.8396511937285833,21.596097300904443,8.51844279128868,False,broad_local_parameter_scale,47.65019595196873,11.088013842494718,16.91613510522246,10.277571720817596,47.65019595196873,16.91613510522246
18,3,4.0,raw/keeper_6f30d59535114f89b568/08-09-26/map-data-2026.09.08-16.18.04.427.jpk-force-map,e357da9074d1176a7fb12f16f86774a130b212becda936e74c71dd62839449aa,64,0,64,0,0,61,0.9999018201605243,0.9994554337883211,84.75687117614807,0.4827274652495964,30.60863405440541,14.676457683183603,19.680865236926397,34.630526592202834,1,0,-15.365557396469399,14.044931731839783,63,0.984375,52.52807132598126,62.18631072452567,70.97659755855678,80.0,250.0,0.466523833684787,4.33493576560518,25.073591722317904,17.28885041127423,23.757733222950392,17.53173426823964,False,r2_below_0.70;broad_local_parameter_scale,0.466523833684787,4.33493576560518,25.073591722317904,17.28885041127423,False,r2_below_0.70;broad_local_parameter_scale,78.31784668860332,13.15416727159734,19.578189360999747,11.091900436843815,78.31784668860332,19.578189360999747
19,4,2.0,raw/keeper_6f30d59535114f89b568/08-09-26/map-data-2026.09.08-16.23.55.544.jpk-force-map,cee4a298355aa05fbd4f8d54139fa965560b3395d97f745373f8557bcd194c08,64,0,64,0,0,63,0.9998495566306822,0.9995182178365273,81.48236002717732,0.38319225392316053,30.647387504644655,11.033039782134423,13.517419224125694,16.08385702845534,0,0,-12.339608709053056,7.613452644121044,61,0.953125,10.71443560453389,12.078488629897912,14.2503472655605,25.0,250.0,0.9989279467762184,4.902658004577221,798.983030125104,0.6136122820793286,12.386469869890966,49.29926207114568,True,,0.837880405007021,1.94111248664292,18.09159947951628,10.729358058366767,False,broad_local_parameter_scale,44.301806064343424,10.195708739602159,11.673108142711738,9.558100096372584,47.05961954738656,12.350051246564716
20,4,1.0,raw/keeper_6f30d59535114f89b568/08-09-26/map-data-2026.09.08-16.25.31.280.jpk-force-map,1e76a3615f0c473e073709d54152ab3ff2085f0bd893025ed6c2310288d87d48,64,0,64,0,0,59,0.9998285383078003,0.9995278531473132,81.73641042657204,0.2468592827356508,30.554434240993935,10.405718181716018,27.517592424536105,90.95397006101459,3,1,-17.569050182366176,13.484282396522143,60,0.9375,10.98589946252379,12.855295786707698,13.287004241011598,25.0,250.0,0.9990159431246584,4.543251238351272,762.3933055442341,0.595919613316656,12.174384786800523,48.940984793778824,True,,0.0425194332010681,4.4274975633787985,4.469319678387072,99.06423979446986,False,parameter_boundary;r2_below_0.70;weak_signal;broad_local_parameter_scale,63.91445466815274,13.012531233548337,28.047605556876995,12.697444542484714,69.46266953924318,29.303884187160037
21,4,4.0,raw/keeper_6f30d59535114f89b568/08-09-26/map-data-2026.09.08-16.27.52.284.jpk-force-map,e9308a1d0983ac046447a0418efab760c301ce3221a34ab182cc4f856b0a6596,64,0,64,0,0,62,0.999890053438524,0.9996946476865289,81.74029192052728,0.36894349215892897,30.58425297985142,14.515669087531105,16.76386536212298,19.629823058126505,0,0,-16.089298113912328,6.672857253770268,60,0.9375,10.610295575567912,12.230517628670055,13.281025477515284,25.0,250.0,0.999100438206901,4.737001110992048,834.9603291931357,0.5673324762111334,12.66018853571506,50.202239795548415,True,,0.6606643550712666,2.79911961682816,17.02402831157044,16.442169653381793,False,parameter_boundary;r2_below_0.70;broad_local_parameter_scale,38.97582362932094,10.676284161695452,15.77244148787634,9.921626494126444,41.20850546406609,16.685117407769518
22,4,4.0,raw/keeper_6f30d59535114f89b568/08-09-26/map-data-2026.09.08-16.28.41.781.jpk-force-map,5dc5c8d087d55c2e6961de822d32e17b5d30eecf234c45d34a4533209d0a4b6c,64,0,64,0,0,61,0.9998842623874699,0.9997221688874177,81.81015407481888,0.45012648838078656,30.578886848939465,14.432075920493777,17.521296283218035,19.979101989198664,0,0,-15.95643416523842,6.283869508733382,61,0.953125,9.41190351583581,10.931677556785038,11.315316375492538,20.0,250.0,0.9988685883440467,7.728264700690155,1243.1281577495795,0.6216788391858602,12.231026576947238,51.5633325939586,True,,0.8264551145802106,2.466450133248445,22.28054635670522,11.069971506808132,False,broad_local_parameter_scale,43.69561635562075,10.645195932452713,12.992925307291761,9.84590723681143,45.552056064882464,13.806976663399881
23,4,1.0,raw/keeper_6f30d59535114f89b568/08-09-26/map-data-2026.09.08-16.29.38.863.jpk-force-map,2c4288190a5fae713befbe26f94a08f8a334cfd2d06daa3da279f81b466804c7,64,0,64,0,0,62,0.9998196764930594,0.9995885626286944,81.89982257086484,0.3450053008474867,30.622078241196977,10.46853550960751,39.549219872564024,55.36678831099007,4,3,-19.80791630049645,10.041021851848415,61,0.953125,9.954920175711756,11.958714706146807,15.184332709049373,25.0,250.0,0.9991194396402695,4.332142545329335,782.0524409065725,0.5539452751157479,11.768911681433599,50.47316312393403,True,,0.34335296205643084,3.717443547921336,5.943133536287757,62.55022750579743,False,r2_below_0.70;weak_signal;broad_local_parameter_scale,67.66911042832972,14.072865282286195,19.910558994753796,12.675671789008423,70.22870820546541,20.981699880504266
24,4,2.0,raw/keeper_6f30d59535114f89b568/08-09-26/map-data-2026.09.08-16.32.05.092.jpk-force-map,256c0f4d647b0f91954aa72811453e21d711b13a153deb1df41bcdac451dd998,64,0,64,0,0,60,0.9998735093373976,0.9996903747070022,81.96007937775317,0.38979102439127616,30.54901964103844,11.060279921230418,14.019253413925746,14.724097749664967,0,0,-17.738518286442144,5.871076363465123,58,0.90625,9.114590001287736,10.88033369394374,11.195667976984371,20.0,250.0,0.9994359701034801,5.33789307052755,1216.2193571777564,0.4388922967740096,11.7124728833237,51.91936908531487,True,,0.07732267103464041,3.3441773437648843,1.7485250570251023,191.25704434882883,False,parameter_boundary;r2_below_0.70;weak_signal;broad_local_parameter_scale,46.71209851316584,9.656506971004433,15.117271137499907,9.40860310116234,49.19754967397221,15.927624361382614
25,5,1.0,raw/keeper_6f30d59535114f89b568/08-09-26/map-data-2026.09.08-16.33.27.648.jpk-force-map,ef4ace96b54261ef1f50ccb7294ef754fe7255be2731787fe7327e06eb435011,64,0,64,0,0,60,0.9998136839186649,0.9995574512437687,81.97077510614378,0.37856754774929896,30.631743597393445,17.601198152853605,53.81877282584395,62.889406257006485,9,4,-11.888449486587962,40.95475175954749,58,0.90625,9.250335786163046,11.403034741446863,11.60637459284393,20.0,250.0,0.9983074683521964,9.12151023641373,1206.9132656633299,0.7557718102800428,12.051773710162939,50.86917811786536,True,,0.516440093906458,3.6506779457135896,10.615496885648106,34.39008070031293,False,r2_below_0.70;weak_signal;broad_local_parameter_scale,177.39600445049788,26.923304064539924,69.89072356725526,24.72830075134791,194.89264533212832,69.58317764606333
26,5,4.0,raw/keeper_6f30d59535114f89b568/08-09-26/map-data-2026.09.08-16.35.50.129.jpk-force-map,c92a583e51b79a8dc80ff3686e911b431b562cb951251477217ee4090636717e,64,0,64,0,0,63,0.9998941663518115,0.9996931783502238,82.10304265040264,0.4448738440882553,30.574301051277956,14.234814868678612,20.625947184688513,31.30368469568069,1,0,-18.522500025625913,11.459046362075082,55,0.859375,8.241739579018258,10.111617800697172,12.925042770405595,25.0,250.0,0.9988911668024869,5.030762731704312,791.7074005526208,0.6354320710142134,12.868549710445919,48.31970577681618,True,,0.6343102456468972,3.3938535826910936,16.35661623992548,20.749117867098384,False,r2_below_0.70;broad_local_parameter_scale,60.489773131505295,12.673289025311826,28.447003837216638,12.405800589861698,62.16665498442008,29.71943868265913
27,5,2.0,raw/keeper_6f30d59535114f89b568/08-09-26/map-data-2026.09.08-16.37.03.865.jpk-force-map,6c4603b499f12b8b8c84d821eeda154113a4627a732c4cbcf6d5e0aa03460d59,64,0,64,0,0,62,0.9998772908556464,0.9995747851865031,82.13087486702757,0.27376334467011226,30.550367959880905,11.159815423380032,13.538516509072489,14.56141911958559,0,0,-20.387741996658455,9.177085825280969,58,0.90625,8.077242241090781,9.84125004116108,11.129544196292482,20.0,250.0,0.9992937548621533,6.010035895507692,1229.3582784121834,0.48887586320809134,11.597590117587048,52.27478050406834,True,,0.20053422076906602,4.170888811105849,3.240911908717834,128.6949145358268,False,parameter_boundary;r2_below_0.70;weak_signal;broad_local_parameter_scale,46.873349448752734,10.669000372560584,14.450821483836025,9.652772281342363,50.48494769297019,15.283871994252669
28,5,2.0,raw/keeper_6f30d59535114f89b568/08-09-26/map-data-2026.09.08-16.38.22.628.jpk-force-map,6dd7c0b5a17748f2a958caa9b3ca39e1ac3f9b2962d4db3ade675957d1a04072,64,0,64,0,0,61,0.9998422719307885,0.9982678376580367,82.17357480630126,0.4375716736972792,30.567756839984966,10.945950868709573,13.40216484826141,15.308639957199652,0,0,-21.350108168925672,6.960714451755072,57,0.890625,8.016700230609995,9.453296390273799,10.072162783142673,20.0,250.0,0.9993891353662683,5.485812253214929,1207.6152568516595,0.45426821349680846,11.619763893390322,51.68106892098267,True,,0.2801163678456553,2.833316070896259,3.7318103080411316,75.92336793730273,False,r2_below_0.70;weak_signal;broad_local_parameter_scale,43.5213310361396,10.511593411146867,12.902043707852666,9.429312641624042,44.71599081099598,13.53040259959614
29,5,4.0,raw/keeper_6f30d59535114f89b568/08-09-26/map-data-2026.09.08-16.39.43.669.jpk-force-map,60b19c8305b7f4f8ceb206ead60778485f6fcf717ddb8c23572d1ae0c377c6cc,64,0,64,0,0,63,0.9999033898624329,0.9996754693683167,82.19709436873791,0.4309346989362315,30.514413171369643,14.5140753196996,16.952091015872853,19.05605701913206,0,0,-22.651465061648008,7.1485702721018995,57,0.890625,7.63753371379152,9.014553937567214,9.388378708381541,20.0,250.0,0.9991708130123959,6.6222359243965325,1243.3919967388017,0.532594382283744,12.062303662572136,51.83281297009133,True,,0.4038201727534313,3.0368005038481214,8.727224211936099,34.79686587740846,False,r2_below_0.70;weak_signal;broad_local_parameter_scale,47.2278478992122,12.868373943195087,13.117783496550148,9.906464152002627,50.24379569090791,13.9168574171461
30,5,1.0,raw/keeper_6f30d59535114f89b568/08-09-26/map-data-2026.09.08-16.40.42.235.jpk-force-map,720401fa2b28ebfa3d5099b15dbbeb9ddbc7b5ca49fe81038d5f80bc8a68cca1,64,0,64,0,0,62,0.9998281729100846,0.9995838328223637,82.27174111193888,0.3353744998398753,30.55127768142534,9.700714950155541,11.428311263599982,15.968785652911755,0,0,-20.27290072205097,6.908862465834545,58,0.90625,8.1250928646283,9.98727677936869,11.620970672138927,20.0,250.0,0.9990558598818886,6.7657042786822466,1197.7710609575681,0.564857884717414,11.829315398189879,50.97882703971902,True,,0.44596564453883103,2.720102594795373,4.8154275062353324,56.48725043151839,False,r2_below_0.70;weak_signal;broad_local_parameter_scale,47.31341033071247,11.301756004591542,16.478646062961467,9.52222821378659,49.14694767430157,17.200012980171348
31,6,4.0,raw/keeper_6f30d59535114f89b568/08-09-26/map-data-2026.09.08-16.43.14.548.jpk-force-map,59d3323480a4350b03a0ae21d8c0e4e883e13c145336f0caf1d61af512f8862d,64,0,64,0,0,62,0.9998801325840638,0.9990713950661889,82.3790150249783,0.37877921674979587,30.535412095388217,14.5865872270154,16.632646671456907,18.864158751738092,0,0,-21.56424336914644,9.437157116006343,56,0.875,7.283392592689936,8.679750149167626,11.867186063129388,20.0,250.0,0.998901444873341,7.517588767433965,1219.8132153414756,0.6162901559751904,12.19717180448358,51.132132087708776,True,,0.40593594141946365,4.794630336623158,14.823869348764305,32.34398674070095,False,parameter_boundary;r2_below_0.70;weak_signal;broad_local_parameter_scale,63.959984765541634,12.489134423083955,21.021015648726106,11.11834208225368,67.6087165876522,22.604093601098334
32,6,2.0,raw/keeper_6f30d59535114f89b568/08-09-26/map-data-2026.09.08-16.44.14.124.jpk-force-map,491a847d1339995aceb26aecca7e13e0740b58616fd04c87384ca620512522cd,64,0,64,0,0,62,0.9998601794127309,0.9995718897824384,82.38361508357505,0.40082699394191745,30.521529586880646,11.338122025898091,14.406136633170185,16.218332040318927,0,0,-21.939608521968918,10.69510278532724,57,0.890625,7.75468844554326,9.51690464905101,10.654885776776956,20.0,250.0,0.9989647789182224,7.174633506106573,1219.5720530990243,0.5882910720916644,11.603490505657238,51.94877439545438,True,,0.5780176675598443,3.1540462721313114,16.45590161716264,19.166657321539933,False,parameter_boundary;r2_below_0.70;broad_local_parameter_scale,72.00752108746809,15.964444514011383,18.911647254030612,10.234118667169788,74.25107404247518,18.991388230140128
33,6,1.0,raw/keeper_6f30d59535114f89b568/08-09-26/map-data-2026.09.08-16.45.32.335.jpk-force-map,79557a8f4acd8af06902aa0d3940e1ff451b49bebdc59d9736e90c66a73c98ca,64,0,64,0,0,62,0.9998258853413164,0.9996508028814475,82.40537515790578,0.2510055795870728,30.551199239298782,10.180065863945629,14.001946653659072,26.696857945767803,0,0,-21.60923947249416,13.593134179183224,59,0.921875,7.7048278339871406,9.303083154241394,10.329039013294734,20.0,250.0,0.9994771872622513,5.004320307816467,1187.041830517072,0.4215791035465532,11.547209351118024,51.573421943094516,True,,0.11512955651357482,3.5298013028532385,3.110003741547496,113.49829762895581,False,parameter_boundary;r2_below_0.70;weak_signal;broad_local_parameter_scale,83.10080016872578,13.3032751670838,19.745807204115373,12.11998119549413,88.39898294486049,22.00471882067103
34,6,1.0,raw/keeper_6f30d59535114f89b568/08-09-26/map-data-2026.09.08-16.47.50.251.jpk-force-map,15bdb693c8ab37abf198fbf61f57b9d4ff8d23088f14eb03f90ef81b2cda2fb7,64,0,64,0,0,62,0.9998240231821387,0.999103788834568,82.48218017883487,0.3560805289719053,30.515711018417,10.09043389129467,20.0510338099476,113.77269029843791,2,1,-23.852771956394292,9.78546386975442,58,0.90625,7.5439422697438685,9.184477828660686,13.75009914064232,25.0,250.0,0.9992257004841106,4.004162571320792,764.5775506161549,0.5237091473708497,11.969104781732488,49.433735869223,True,,0.23352716091977932,3.7661627033230185,2.8039943844537767,134.31420277457772,False,r2_below_0.70;weak_signal;broad_local_parameter_scale,63.560886723991885,14.682548329054146,19.160762686061585,12.439869632988536,66.2433485245763,19.51381874695143
35,6,2.0,raw/keeper_6f30d59535114f89b568/08-09-26/map-data-2026.09.08-16.50.17.571.jpk-force-map,da7822b0073d574040b6b3ebc75b6a5cdfc2eb5eb335bcd7e07ff93daab27f8a,64,0,64,0,0,62,0.9998820063342257,0.9996089801207749,82.50043547909515,0.3545700483908101,30.524233752873393,11.166386683473172,13.199876498719956,20.429560504423193,0,0,-22.271248828626995,7.924877265548527,58,0.90625,7.478440274305761,9.116026770426897,10.155210162444265,20.0,250.0,0.9992245009879863,6.212954569044387,1207.5379637013502,0.5145142228075723,11.925662493082335,51.23552364021628,True,,0.659795650173645,2.329003953199996,10.942749870982396,21.283534583715266,False,r2_below_0.70;weak_signal;broad_local_parameter_scale,48.45415729388157,12.347484008421734,11.940020836077867,9.27787412699673,52.05204325694518,12.926543833845276
36,6,4.0,raw/keeper_6f30d59535114f89b568/08-09-26/map-data-2026.09.08-16.51.34.172.jpk-force-map,d183fc91e52fa2cffdf3cad90dcc60c93fde35e208436997e1dd7e8fafbe5830,64,0,64,0,0,63,0.999893150006898,0.9993623261258278,82.39364280148405,0.427840831781974,30.56212045414469,14.148699623517011,16.419624974359184,18.315543456598817,0,0,-20.565832050790224,8.758434119429452,59,0.921875,6.711118407095222,8.31741961540883,8.677139732950097,20.0,250.0,0.9986573504932394,8.42619824190418,1253.0601387104384,0.6724496280422607,12.051772901443133,51.818934813978395,True,,0.7106768356703883,2.91324574517329,19.348207689139652,15.056928228078327,False,broad_local_parameter_scale,49.848013142084625,11.481083609860878,20.028945452619453,11.178806544139423,52.386241414707264,20.66132606315371
