Repository: Yikuan-Yan/AFM2026

# AFM2026

Reproducible analysis code, derived results, quality-control figures and experimental planning for silica colloidal-probe AFM measurements in water–glycerol mixtures at 25.6 °C.

## Repository contents

- `analysis/calibrate_cantilevers.py`: raw thermal-noise and hard-contact calibration workflow.
- `analysis/fit_glycerol_surface_forces.py`: raw reconstruction and silica sphere–plane surface-force fitting.
- `analysis/analyze_velocity_systematics.py`: contact, snap-in, pull-off, raster and acquisition-history diagnostics.
- `analysis/analyze_velocity_joint_fit.py`: same-pixel velocity comparisons, hydrodynamic shape tests and joint PB fits.
- `analysis/analyze_27_08_26_palindrome_pilot.py`: D4–D6 air calibration plus raw D4 pure-water 8×8 palindrome pilot, including same-pixel early/late decomposition, contact/retract history QC and baseline sensitivity.
- `analysis/analyze_27_08_26_full_palindrome.py`: full 29-map reconstruction of the overlapping map1–3 liquid-refresh test and map3–5 no-refresh test, including time-aware velocity models, contact/retract-state diagnostics and explicit handling of the missing final 0.1 µm/s map.
- `analysis/analyze_27_08_26_palindrome_distribution_tests.py`: same-pixel palindrome-mean force distributions with 64-pixel, sixteen 2×2 spatial-tile and n=3 block-level paired t-tests, including clock-center and baseline sensitivity.
- `analysis/plot_27_08_26_fixed_pixel_chronology.py`: chronological force-distance overlay and 20/50/100/200 nm force slices for one fixed physical 8×8 map position.
- `analysis/download_08_09_26_keeper.py`, `analysis/analyze_08_09_26_fixed_pixel.py` and `analysis/assess_08_09_26_refresh.py`: verified acquisition of the 36-map water experiment, cantilever-2 force reconstruction, actual-time chronology and blind liquid-refresh candidate diagnostics.
- `analysis/fit_08_09_26_water.py` and `analysis/compare_08_09_26_water_quality.py`: per-map nonlinear PB fits, parameter sensitivity and the within/between-group quality comparison for the same 08-09-26 experiment.
- `analysis/download_12_09_26_keeper.py`, `analysis/analyze_12_09_26_997glycerol_observational.py`, `analysis/analyze_12_09_26_997glycerol_adaptive_baseline.py` and `analysis/analyze_12_09_26_997glycerol_time_speed.py`: verified acquisition, deliberately fit-free raw observation, held-out-map-validated speed-conditioned dynamic baseline, and map-level time/speed/palindrome analysis of the 32-map, 99.7 wt% glycerol D3 experiment.
- `analysis/plot_12_09_26_997glycerol_force_pb_time_series.py` and `analysis/analyze_12_09_26_997glycerol_decay_v0.py`: physical-window contact reconstruction, requested absolute-force/PB time figures, same-speed linear decay, and blockwise palindrome-pair speed extrapolation for the same D3 experiment.
- `analysis/plot_zero_wt_all_fd_curves.py`: all measured 0 wt% approach curves, split into three speed-highlight figures with pointwise median and interquartile range.
- `analysis/analyze_zero_wt_distribution_separation.py`: spatial-block bootstrap, simultaneous confidence bands and exact functional sign-flip tests for the three 0 wt% maps.
- `analysis/analyze_zero_wt_classical_distribution_tests.py`: paired t/Wilcoxon, marginal Welch/Mann-Whitney/KS and three-group repeated-measures tests for the same maps.
- `analysis/*_results/`: derived CSV data, figures, reports, provenance and SHA-256 manifests.
- `analysis/FOLLOWUP_8X8_PALINDROME_FORCE_MAPPING_PROTOCOL.md`: detailed follow-up experiment using balanced 8×8 palindromic force mapping, including the 2026-08-24 extension to 0–99.5 wt% glycerol and equilibrium-force recovery over 20–200 nm.

## Current numerical snapshot

The three cantilevers were calibrated at 25.6 °C. Their recommended `(InvOLS, k, f0, Q)` values are respectively `(85.30 nm/V, 0.2970 N/m, 16.1101 kHz, 68.91)`, `(65.72 nm/V, 0.2736 N/m, 15.0774 kHz, 64.75)` and `(91.56 nm/V, 0.2384 N/m, 15.0675 kHz, 67.62)`. The cantilever-2 spectrum whose header selected 97.67 kHz was re-fitted from its measured PSD; the fundamental is 15.0777 kHz and the 97.67 kHz peak is retained only as a higher-mode observation.

The glycerol experiment uses cantilever 1 with `k = 0.2969899087 N/m`. Embedded JPK sensitivity and force are never used: raw hard-contact data give concentration-wide sensitivities of `66.609`, `64.177`, `60.718`, `58.673` and `57.903 nm/V` at 0, 10, 20, 30 and 40 wt%.

## Raw-data policy

Original JPK force maps, individual force curves, thermal-noise files and acquisition photographs are intentionally not stored in this Git repository. The `.gitignore` excludes the local `20-08-26/`, `27-08-26/` and `calibration/` trees as well as the raw JPK/TND file extensions globally.

The derived provenance and input manifests retain source identities and hashes so that results can be checked against an authorized raw-data archive without placing the raw measurements in Git.

File: analysis/water_08_09_26_results/surface_fit/fit_parameters_all_variants.csv (part 1 of 4)
acquisition_order,block,source,map_start_time,map_end_time,map_midpoint_time,nominal_speed_um_per_s,variant,baseline_method,dmin_nm,dmax_nm,safe_dmin_nm,detected_snap_max_nm,detected_snap_median_nm,detected_snap_p95_nm,snap_detected_pixels,minimum_pixels_per_fitted_bin,noise_floor_pN,hydro_speed_um_s,no_slip_correction_applied_to_pixels,lambda_D_apparent_nm,surface_potential_magnitude_apparent_mV,baseline_pN,r2,residual_rmse_pN,weighted_sse,soft_l1_cost,optimizer_success,optimizer_nfev,jacobian_rank,normalized_jacobian_condition,local_log_lambda_scale,local_log_potential_scale,local_lambda_potential_correlation,local_scale_interpretation,fit_quality_pass,quality_flags,n_points,force_signal_pN,two_start_costs,data_speed_groups,zero_speed_extrapolated,model,probe_radius_um,temperature_model_C
1,1,raw/keeper_6f30d59535114f89b568/08-09-26/map-data-2026.09.08-15.16.47.619.jpk-force-map,2026-09-08T15:16:47.118000+02:00,2026-09-08T15:17:52.445000+02:00,2026-09-08T15:17:19.781500+02:00,2.0,primary,linear_drift_corrected,40.0,250.0,40,29.16552890190964,23.789590986729245,26.80816191542908,63,64,5.725437983391015,0.0,False,15.080983495435957,38.29126732020783,-7.349739607459923,0.9862480677599652,5.559514182675938,0.10003591983863103,0.04992366498552969,True,37,3,8.447550356268184,0.8005008706557897,0.8513130225437325,-0.9636719402868714,spatial_weight_curvature_no_downscaling_not_experimental_CI,False,broad_local_parameter_scale,43,239.31466222619505,0.0499237428;0.049923665,1,False,nonlinear_pb_derjaguin,4.54685,25.6
1,1,raw/keeper_6f30d59535114f89b568/08-09-26/map-data-2026.09.08-15.16.47.619.jpk-force-map,2026-09-08T15:16:47.118000+02:00,2026-09-08T15:17:52.445000+02:00,2026-09-08T15:17:19.781500+02:00,2.0,constant_baseline,far_constant_referenced,40.0,250.0,40,29.16552890190964,23.789590986729245,26.80816191542908,63,64,4.038776429974775,0.0,False,15.321124223414357,38.514380415721355,61.60119501598808,0.9859545511632773,5.854254410292828,1.0154427318096901,0.5009740181561035,True,7,3,7.545901727581366,0.24873857210510572,0.2661103737418091,-0.9541115439211344,spatial_weight_curvature_no_downscaling_not_experimental_CI,True,,43,253.42590059628114,0.500974018;0.501444871,1,False,nonlinear_pb_derjaguin,4.54685,25.6
1,1,raw/keeper_6f30d59535114f89b568/08-09-26/map-data-2026.09.08-15.16.47.619.jpk-force-map,2026-09-08T15:16:47.118000+02:00,2026-09-08T15:17:52.445000+02:00,2026-09-08T15:17:19.781500+02:00,2.0,lower_plus_10nm,linear_drift_corrected,50.0,250.0,40,29.16552890190964,23.789590986729245,26.80816191542908,63,64,5.725437983391015,0.0,False,18.553506206924226,29.488648162605706,-8.300916372500724,0.9633558564004803,4.7688420288326725,0.07487862869445165,0.03737925332995107,True,26,3,7.872206957388311,1.398311725047136,1.4193923021410246,-0.9541688713493629,spatial_weight_curvature_no_downscaling_not_experimental_CI,False,broad_local_parameter_scale,41,117.16582493643403,0.0373792533;0.760189553,1,False,nonlinear_pb_derjaguin,4.54685,25.6
1,1,raw/keeper_6f30d59535114f89b568/08-09-26/map-data-2026.09.08-15.16.47.619.jpk-force-map,2026-09-08T15:16:47.118000+02:00,2026-09-08T15:17:52.445000+02:00,2026-09-08T15:17:19.781500+02:00,2.0,upper_200nm,linear_drift_corrected,40.0,200.0,40,29.16552890190964,23.789590986729245,26.80816191542908,63,64,5.725437983391015,0.0,False,14.765074191519911,39.03336878330941,-6.483985115172076,0.9875436567908114,5.849131450917709,0.08442231434035673,0.04212949661185528,True,24,3,8.439054704076154,0.7861937124578405,0.8426624365596012,-0.9605421671198875,spatial_weight_curvature_no_downscaling_not_experimental_CI,False,broad_local_parameter_scale,33,237.92246128887075,0.0421294966;2.24408718,1,False,nonlinear_pb_derjaguin,4.54685,25.6
1,1,raw/keeper_6f30d59535114f89b568/08-09-26/map-data-2026.09.08-15.16.47.619.jpk-force-map,2026-09-08T15:16:47.118000+02:00,2026-09-08T15:17:52.445000+02:00,2026-09-08T15:17:19.781500+02:00,2.0,common_80_250nm,linear_drift_corrected,80.0,250.0,40,29.16552890190964,23.789590986729245,26.80816191542908,63,64,5.725437983391015,0.0,False,19.03103753720003,32.081735100382346,-8.822109661919555,0.6933369745703992,4.544677248519343,0.061610347081688756,0.030755653618747436,True,26,3,14.799707927963386,5.331949087661083,9.820022878022995,-0.9859105786100547,spatial_weight_curvature_no_downscaling_not_experimental_CI,False,r2_below_0.70;broad_local_parameter_scale,35,33.99440861337575,0.0307556536;0.0307558109,1,False,nonlinear_pb_derjaguin,4.54685,25.6
1,1,raw/keeper_6f30d59535114f89b568/08-09-26/map-data-2026.09.08-15.16.47.619.jpk-force-map,2026-09-08T15:16:47.118000+02:00,2026-09-08T15:17:52.445000+02:00,2026-09-08T15:17:19.781500+02:00,2.0,no_slip_hydrodynamic,linear_then_no_slip_corrected,40.0,250.0,40,29.16552890190964,23.789590986729245,26.80816191542908,63,64,5.683594289131953,0.0,True,14.155413545613529,39.41159929877469,-9.868114285727417,0.9864358919307014,5.159545767513328,0.08866666311389661,0.04425402356846586,True,21,3,9.00932976924363,0.8567065105609994,0.9874463867661357,-0.9686759056230889,spatial_weight_curvature_no_downscaling_not_experimental_CI,False,broad_local_parameter_scale,43,225.37617841207975,0.0442540236;2.07138957,1,False,nonlinear_pb_derjaguin,4.54685,25.6
2,1,raw/keeper_6f30d59535114f89b568/08-09-26/map-data-2026.09.08-15.18.11.440.jpk-force-map,2026-09-08T15:18:10.439000+02:00,2026-09-08T15:20:19.747000+02:00,2026-09-08T15:19:15.093000+02:00,1.0,primary,linear_drift_corrected,45.0,250.0,45,35.15222269453039,23.419882821840044,28.786519229894523,63,64,6.333155378768014,0.0,False,14.718969769959333,41.37416961405395,16.034754494032043,0.9831821267364959,4.940975866143641,0.037947741921803835,0.018963899184238686,True,23,3,9.444756132189026,1.3774850784648203,1.7641598081212388,-0.9708835631355176,spatial_weight_curvature_no_downscaling_not_experimental_CI,False,broad_local_parameter_scale,42,172.92539917527634,0.0189638992;0.0189639048,1,False,nonlinear_pb_derjaguin,4.54685,25.6
2,1,raw/keeper_6f30d59535114f89b568/08-09-26/map-data-2026.09.08-15.18.11.440.jpk-force-map,2026-09-08T15:18:10.439000+02:00,2026-09-08T15:20:19.747000+02:00,2026-09-08T15:19:15.093000+02:00,1.0,constant_baseline,far_constant_referenced,45.0,250.0,45,35.15222269453039,23.419882821840044,28.786519229894523,63,64,3.0,0.0,False,15.028690033122066,40.43618574890291,47.097732127693426,0.9794407415059853,5.510211612047338,0.7765079423151572,0.3836775428914161,True,26,3,9.411460163447407,0.3512863170048166,0.4419340965906537,-0.9698410887165989,spatial_weight_curvature_no_downscaling_not_experimental_CI,True,,42,195.45055034137624,0.383677543;0.383677545,1,False,nonlinear_pb_derjaguin,4.54685,25.6
2,1,raw/keeper_6f30d59535114f89b568/08-09-26/map-data-2026.09.08-15.18.11.440.jpk-force-map,2026-09-08T15:18:10.439000+02:00,2026-09-08T15:20:19.747000+02:00,2026-09-08T15:19:15.093000+02:00,1.0,lower_plus_10nm,linear_drift_corrected,55.0,250.0,45,35.15222269453039,23.419882821840044,28.786519229894523,63,64,6.333155378768014,0.0,False,12.958757226934312,53.1743181169155,16.36772774586691,0.9482206456291881,4.811814141783101,0.034887222565372356,0.017434939960215168,True,23,3,18.80677888354323,3.302637347895766,6.9754139995181665,-0.9929167147556976,spatial_weight_curvature_no_downscaling_not_experimental_CI,False,broad_local_parameter_scale,40,95.36108556109463,0.01743494;0.0174369805,1,False,nonlinear_pb_derjaguin,4.54685,25.6
2,1,raw/keeper_6f30d59535114f89b568/08-09-26/map-data-2026.09.08-15.18.11.440.jpk-force-map,2026-09-08T15:18:10.439000+02:00,2026-09-08T15:20:19.747000+02:00,2026-09-08T15:19:15.093000+02:00,1.0,upper_200nm,linear_drift_corrected,45.0,200.0,45,35.15222269453039,23.419882821840044,28.786519229894523,63,64,6.333155378768014,0.0,False,15.34238682284487,39.79871871482944,13.445002169691996,0.9917303842224523,3.9122072627275455,0.01596308020693111,0.007979371831206006,True,6,3,10.36922288250105,1.5035818107509689,1.8174950953635731,-0.972599811581398,spatial_weight_curvature_no_downscaling_not_experimental_CI,False,broad_local_parameter_scale,32,183.72835497961196,0.00797937183;0.00797937183,1,False,nonlinear_pb_derjaguin,4.54685,25.6
2,1,raw/keeper_6f30d59535114f89b568/08-09-26/map-data-2026.09.08-15.18.11.440.jpk-force-map,2026-09-08T15:18:10.439000+02:00,2026-09-08T15:20:19.747000+02:00,2026-09-08T15:19:15.093000+02:00,1.0,common_80_250nm,linear_drift_corrected,80.0,250.0,45,35.15222269453039,23.419882821840044,28.786519229894523,63,64,6.333155378768014,0.0,False,10.595731887135912,249.9999999999997,16.326603965980887,0.44421882813536406,4.7926544995638585,0.03158923867993161,0.01578647830923119,True,18,3,27.13027923908097,14.01667111567002,626.1538773762195,-0.9966915294509284,spatial_weight_curvature_no_downscaling_not_experimental_CI,False,parameter_boundary;r2_below_0.70;weak_signal;broad_local_parameter_scale,35,17.712682362820065,0.0157864783;0.0157864783,1,False,nonlinear_pb_derjaguin,4.54685,25.6
2,1,raw/keeper_6f30d59535114f89b568/08-09-26/map-data-2026.09.08-15.18.11.440.jpk-force-map,2026-09-08T15:18:10.439000+02:00,2026-09-08T15:20:19.747000+02:00,2026-09-08T15:19:15.093000+02:00,1.0,no_slip_hydrodynamic,linear_then_no_slip_corrected,45.0,250.0,45,35.15222269453039,23.419882821840044,28.786519229894523,63,64,6.441091676802773,0.0,True,14.32750350523039,41.94260865586964,14.77897730798606,0.9803729209049953,5.154405610866007,0.04120805621579295,0.020592007489716346,True,33,3,10.39834101726689,1.4898630763348164,2.0288243980621257,-0.9761848730409313,spatial_weight_curvature_no_downscaling_not_experimental_CI,False,broad_local_parameter_scale,42,166.93586652184217,0.0205920655;0.0205920075,1,False,nonlinear_pb_derjaguin,4.54685,25.6
3,1,raw/keeper_6f30d59535114f89b568/08-09-26/map-data-2026.09.08-15.20.29.129.jpk-force-map,2026-09-08T15:20:28.878000+02:00,2026-09-08T15:21:02.208000+02:00,2026-09-08T15:20:45.543000+02:00,4.0,primary,linear_drift_corrected,50.0,250.0,50,37.52556539152271,29.464424225127388,34.864650465653774,64,64,4.397500459496104,0.0,False,17.278351641302628,37.34165333078305,40.2412642860169,0.9897572742599058,3.3531273255025504,0.02452907980935583,0.012260019621532114,True,19,3,9.193340048549166,1.2625266603992749,1.4816892564690987,-0.9672214856364499,spatial_weight_curvature_no_downscaling_not_experimental_CI,False,broad_local_parameter_scale,41,151.71321943588956,0.0122600196;0.979072331,1,False,nonlinear_pb_derjaguin,4.54685,25.6
3,1,raw/keeper_6f30d59535114f89b568/08-09-26/map-data-2026.09.08-15.20.29.129.jpk-force-map,2026-09-08T15:20:28.878000+02:00,2026-09-08T15:21:02.208000+02:00,2026-09-08T15:20:45.543000+02:00,4.0,constant_baseline,far_constant_referenced,50.0,250.0,50,37.52556539152271,29.464424225127388,34.864650465653774,64,64,5.210714532196635,0.0,False,18.55350330525951,35.196048520507915,61.57217315832376,0.9537833768604905,7.561366048570493,1.4634036303061262,0.7203963051662343,True,37,3,8.575678963124618,0.3145720462497687,0.3152481795851902,-0.9563535421469824,spatial_weight_curvature_no_downscaling_not_experimental_CI,True,,41,175.74696183389307,0.720482974;0.720396305,1,False,nonlinear_pb_derjaguin,4.54685,25.6
3,1,raw/keeper_6f30d59535114f89b568/08-09-26/map-data-2026.09.08-15.20.29.129.jpk-force-map,2026-09-08T15:20:28.878000+02:00,2026-09-08T15:21:02.208000+02:00,2026-09-08T15:20:45.543000+02:00,4.0,lower_plus_10nm,linear_drift_corrected,60.0,250.0,50,37.52556539152271,29.464424225127388,34.864650465653774,64,64,4.397500459496104,0.0,False,18.332524980139542,33.944479966027146,40.07400889116552,0.9697894740235762,3.3129477995619734,0.02283407402115434,0.011412635646765201,True,22,3,11.633667873683596,2.461565438282101,3.2602812662285863,-0.9790564174777213,spatial_weight_curvature_no_downscaling_not_experimental_CI,False,broad_local_parameter_scale,39,82.975654807803,0.0114126356;0.0114126357,1,False,nonlinear_pb_derjaguin,4.54685,25.6
3,1,raw/keeper_6f30d59535114f89b568/08-09-26/map-data-2026.09.08-15.20.29.129.jpk-force-map,2026-09-08T15:20:28.878000+02:00,2026-09-08T15:21:02.208000+02:00,2026-09-08T15:20:45.543000+02:00,4.0,upper_200nm,linear_drift_corrected,50.0,200.0,50,37.52556539152271,29.464424225127388,34.864650465653774,64,64,4.397500459496104,0.0,False,17.448753140045074,37.03007254346883,39.772248276546065,0.991733215564099,3.353733202476199,0.017135202306131296,0.008564640170416693,True,15,3,9.372881693895287,1.3326416735498319,1.4431271982674887,-0.9629620801502975,spatial_weight_curvature_no_downscaling_not_experimental_CI,False,broad_local_parameter_scale,31,152.18158935954557,0.00856464017;0.00856464017,1,False,nonlinear_pb_derjaguin,4.54685,25.6
3,1,raw/keeper_6f30d59535114f89b568/08-09-26/map-data-2026.09.08-15.20.29.129.jpk-force-map,2026-09-08T15:20:28.878000+02:00,2026-09-08T15:21:02.208000+02:00,2026-09-08T15:20:45.543000+02:00,4.0,common_80_250nm,linear_drift_corrected,80.0,250.0,50,37.52556539152271,29.464424225127388,34.864650465653774,64,64,4.397500459496104,0.0,False,21.137891314179914,25.605168342588893,39.92256893064499,0.774149127097318,3.34743028924728,0.021358426735963224,0.010674973401833432,True,31,3,16.66269146796332,8.704219547625854,13.88049564180903,-0.9889630995575176,spatial_weight_curvature_no_downscaling_not_experimental_CI,False,broad_local_parameter_scale,35,24.830488008067036,0.0106749734;0.0106764207,1,False,nonlinear_pb_derjaguin,4.54685,25.6
3,1,raw/keeper_6f30d59535114f89b568/08-09-26/map-data-2026.09.08-15.20.29.129.jpk-force-map,2026-09-08T15:20:28.878000+02:00,2026-09-08T15:21:02.208000+02:00,2026-09-08T15:20:45.543000+02:00,4.0,no_slip_hydrodynamic,linear_then_no_slip_corrected,50.0,250.0,50,37.52556539152271,29.464424225127388,34.864650465653774,64,64,4.802451457555532,0.0,True,15.028695011310996,40.68417909373775,35.7772613014865,0.9841383284149994,3.5653571173393317,0.02774115413021381,0.013864199520490006,True,28,3,11.724394741878145,1.611831100554489,2.3139262060376273,-0.9808173186936663,spatial_weight_curvature_no_downscaling_not_experimental_CI,False,broad_local_parameter_scale,41,130.85526348518715,0.0138641995;0.721428466,1,False,nonlinear_pb_derjaguin,4.54685,25.6
4,1,raw/keeper_6f30d59535114f89b568/08-09-26/map-data-2026.09.08-15.21.06.677.jpk-force-map,2026-09-08T15:21:06.427000+02:00,2026-09-08T15:21:39.756000+02:00,2026-09-08T15:21:23.091500+02:00,4.0,primary,linear_drift_corrected,50.0,250.0,50,39.12294137599144,30.91582195455245,36.332357202151286,64,63,3.413328031592718,0.0,False,16.088863957915965,41.31529571184459,-1.4628743748522233,0.98275187954666,4.458186677537114,0.05793605945952061,0.02893051512363698,True,19,3,11.102471755709171,1.3013396572378575,1.7471429094556898,-0.9784243999584881,spatial_weight_curvature_no_downscaling_not_experimental_CI,False,broad_local_parameter_scale,41,168.32514416711192,0.0289305151;0.028930516,1,False,nonlinear_pb_derjaguin,4.54685,25.6
4,1,raw/keeper_6f30d59535114f89b568/08-09-26/map-data-2026.09.08-15.21.06.677.jpk-force-map,2026-09-08T15:21:06.427000+02:00,2026-09-08T15:21:39.756000+02:00,2026-09-08T15:21:23.091500+02:00,4.0,constant_baseline,far_constant_referenced,50.0,250.0,50,39.12294137599144,30.91582195455245,36.332357202151286,64,63,4.199737635089015,0.0,False,18.99959217171341,36.26963118393346,57.401897240001276,0.9781262500877309,5.6907389862333595,0.9726812111258414,0.4799106144366916,True,15,3,7.852722422466519,0.30000862084773794,0.33739062849957985,-0.9491065700219994,spatial_weight_curvature_no_downscaling_not_experimental_CI,True,,41,190.34306019930554,0.479910614;0.479910614,1,False,nonlinear_pb_derjaguin,4.54685,25.6
4,1,raw/keeper_6f30d59535114f89b568/08-09-26/map-data-2026.09.08-15.21.06.677.jpk-force-map,2026-09-08T15:21:06.427000+02:00,2026-09-08T15:21:39.756000+02:00,2026-09-08T15:21:23.091500+02:00,4.0,lower_plus_10nm,linear_drift_corrected,60.0,250.0,50,39.12294137599144,30.91582195455245,36.332357202151286,64,64,3.413328031592718,0.0,False,19.438129782002342,30.74126635472419,-2.101840906105166,0.946710971591089,4.183275481385052,0.049575993797664544,0.024758474633580496,True,21,3,9.937136327289053,2.2537637648009485,2.8187582958780495,-0.9704715556402527,spatial_weight_curvature_no_downscaling_not_experimental_CI,False,broad_local_parameter_scale,39,85.31152659577235,0.0247584746;0.323578127,1,False,nonlinear_pb_derjaguin,4.54685,25.6
4,1,raw/keeper_6f30d59535114f89b568/08-09-26/map-data-2026.09.08-15.21.06.677.jpk-force-map,2026-09-08T15:21:06.427000+02:00,2026-09-08T15:21:39.756000+02:00,2026-09-08T15:21:23.091500+02:00,4.0,upper_200nm,linear_drift_corrected,50.0,200.0,50,39.12294137599144,30.91582195455245,36.332357202151286,64,63,3.413328031592718,0.0,False,14.736224980899474,45.85251738861353,1.9191268415325768,0.9941497978136589,2.8219873823008954,0.01407171250647397,0.007033928473450413,True,26,3,12.897649650152148,1.4113426689932567,2.1155823240062803,-0.9826028802722201,spatial_weight_curvature_no_downscaling_not_experimental_CI,False,broad_local_parameter_scale,31,159.9653831666496,0.00703392847;0.962319305,1,False,nonlinear_pb_derjaguin,4.54685,25.6
4,1,raw/keeper_6f30d59535114f89b568/08-09-26/map-data-2026.09.08-15.21.06.677.jpk-force-map,2026-09-08T15:21:06.427000+02:00,2026-09-08T15:21:39.756000+02:00,2026-09-08T15:21:23.091500+02:00,4.0,common_80_250nm,linear_drift_corrected,80.0,250.0,50,39.12294137599144,30.91582195455245,36.332357202151286,64,64,3.413328031592718,0.0,False,68.31519222420447,13.772875890063315,-8.894848291896716,0.7080618128065468,4.261719523330868,0.03902062003164849,0.019496314996568564,True,29,3,10.584924989876976,9.042533996015884,2.0882825601698842,0.6549813645721748,spatial_weight_curvature_no_downscaling_not_experimental_CI,False,broad_local_parameter_scale,35,35.79598429850215,0.019496315;0.0195009478,1,False,nonlinear_pb_derjaguin,4.54685,25.6
4,1,raw/keeper_6f30d59535114f89b568/08-09-26/map-data-2026.09.08-15.21.06.677.jpk-force-map,2026-09-08T15:21:06.427000+02:00,2026-09-08T15:21:39.756000+02:00,2026-09-08T15:21:23.091500+02:00,4.0,no_slip_hydrodynamic,linear_then_no_slip_corrected,50.0,250.0,50,39.12294137599144,30.91582195455245,36.332357202151286,64,63,3.729680479094801,0.0,True,13.53902721087045,48.7468929168603,-5.968837525015417,0.9843939731175577,3.639868802229123,0.03881258951880703,0.01938839852937857,True,8,3,13.827120109799448,1.5132892431951095,2.7158097073463994,-0.9868280263977779,spatial_weight_curvature_no_downscaling_not_experimental_CI,False,broad_local_parameter_scale,41,147.05044550474778,0.0193883985;0.0193883985,1,False,nonlinear_pb_derjaguin,4.54685,25.6
5,1,raw/keeper_6f30d59535114f89b568/08-09-26/map-data-2026.09.08-15.21.58.335.jpk-force-map,2026-09-08T15:21:57.334000+02:00,2026-09-08T15:24:06.641000+02:00,2026-09-08T15:23:01.987500+02:00,1.0,primary,linear_drift_corrected,55.0,250.0,55,43.065507326154254,33.07037243393227,39.25404024206279,64,64,3.9271629954391982,0.0,False,27.956631709771994,23.28256163367385,25.86720571720411,0.8933260926234724,8.019439963181274,0.16053029303441493,0.08003788458074013,True,35,3,5.851435226911403,1.739365138234178,1.090579079441678,-0.8767175474942184,spatial_weight_curvature_no_downscaling_not_experimental_CI,False,broad_local_parameter_scale,40,110.24222023537064,0.0800827904;0.0800378846,1,False,nonlinear_pb_derjaguin,4.54685,25.6
5,1,raw/keeper_6f30d59535114f89b568/08-09-26/map-data-2026.09.08-15.21.58.335.jpk-force-map,2026-09-08T15:21:57.334000+02:00,2026-09-08T15:24:06.641000+02:00,2026-09-08T15:23:01.987500+02:00,1.0,constant_baseline,far_constant_referenced,55.0,250.0,55,43.065507326154254,33.07037243393227,39.25404024206279,64,64,3.4924698469791498,0.0,False,22.71476539804639,28.38629369725686,53.078137001928944,0.9641224760368927,5.031798373736805,0.6242164776075729,0.30922390831477853,True,18,3,7.591212291285758,0.49628994612565336,0.46853029821063125,-0.9414607047861664,spatial_weight_curvature_no_downscaling_not_experimental_CI,True,,40,122.03996917872549,0.309223908;0.309226529,1,False,nonlinear_pb_derjaguin,4.54685,25.6
5,1,raw/keeper_6f30d59535114f89b568/08-09-26/map-data-2026.09.08-15.21.58.335.jpk-force-map,2026-09-08T15:21:57.334000+02:00,2026-09-08T15:24:06.641000+02:00,2026-09-08T15:23:01.987500+02:00,1.0,lower_plus_10nm,linear_drift_corrected,65.0,250.0,55,43.065507326154254,33.07037243393227,39.25404024206279,64,64,3.9271629954391982,0.0,False,43.81972854298819,18.355104847109892,21.82630887125383,0.8113135913914903,7.456970498275029,0.1359297170351501,0.06778338212857449,True,28,3,5.797596663217252,2.9672475312540536,0.9084929105917603,-0.5830612962605809,spatial_weight_curvature_no_downscaling_not_experimental_CI,False,broad_local_parameter_scale,38,69.12283962381119,0.0677833821;0.0677833845,1,False,nonlinear_pb_derjaguin,4.54685,25.6
5,1,raw/keeper_6f30d59535114f89b568/08-09-26/map-data-2026.09.08-15.21.58.335.jpk-force-map,2026-09-08T15:21:57.334000+02:00,2026-09-08T15:24:06.641000+02:00,2026-09-08T15:23:01.987500+02:00,1.0,upper_200nm,linear_drift_corrected,55.0,200.0,55,43.065507326154254,33.07037243393227,39.25404024206279,64,64,3.9271629954391982,0.0,False,21.137887668691945,27.46015509924563,32.13608714123578,0.9252893939308282,6.744107217986608,0.08587761708080771,0.042849487161768396,True,18,3,8.742823850342159,2.0366070562280805,1.952036875058081,-0.9507308959395259,spatial_weight_curvature_no_downscaling_not_experimental_CI,False,broad_local_parameter_scale,30,104.84352324324736,0.0428494872;0.0428803079,1,False,nonlinear_pb_derjaguin,4.54685,25.6
5,1,raw/keeper_6f30d59535114f89b568/08-09-26/map-data-2026.09.08-15.21.58.335.jpk-force-map,2026-09-08T15:21:57.334000+02:00,2026-09-08T15:24:06.641000+02:00,2026-09-08T15:23:01.987500+02:00,1.0,common_80_250nm,linear_drift_corrected,80.0,250.0,55,43.065507326154254,33.07037243393227,39.25404024206279,64,64,3.9271629954391982,0.0,False,92.11387793172375,18.668717280221326,9.985753408590911,0.690788920847956,7.117195081803013,0.11603170711596074,0.057879572010764546,True,35,3,20.960121741650195,8.243806985059882,3.6128417670550643,0.9570122474724105,spatial_weight_curvature_no_downscaling_not_experimental_CI,False,r2_below_0.70;broad_local_parameter_scale,35,43.17617063766164,0.0579474145;0.057879572,1,False,nonlinear_pb_derjaguin,4.54685,25.6
5,1,raw/keeper_6f30d59535114f89b568/08-09-26/map-data-2026.09.08-15.21.58.335.jpk-force-map,2026-09-08T15:21:57.334000+02:00,2026-09-08T15:24:06.641000+02:00,2026-09-08T15:23:01.987500+02:00,1.0,no_slip_hydrodynamic,linear_then_no_slip_corrected,55.0,250.0,55,43.065507326154254,33.07037243393227,39.25404024206279,64,64,3.7838639700974275,0.0,True,26.249010361263885,23.519625984223104,25.318789153139658,0.8858711926144565,7.905664432107085,0.15722218119202613,0.07839159182002597,True,19,3,7.127112146680858,2.0302677575799994,1.4522491528812824,-0.9243312226514285,spatial_weight_curvature_no_downscaling_not_experimental_CI,False,broad_local_parameter_scale,40,105.59700309801175,0.0783915918;0.0784131234,1,False,nonlinear_pb_derjaguin,4.54685,25.6
6,1,raw/keeper_6f30d59535114f89b568/08-09-26/map-data-2026.09.08-15.24.49.530.jpk-force-map,2026-09-08T15:24:49.029000+02:00,2026-09-08T15:25:54.359000+02:00,2026-09-08T15:25:21.694000+02:00,2.0,primary,linear_drift_corrected,65.0,250.0,65,54.48820791047674,38.05369574326883,45.3938129008193,64,64,3.0,0.0,False,28.813377721794485,26.518071809004727,10.967104665339123,0.9235355876024228,6.350267709092263,0.043324732779880776,0.021642584847758384,True,14,3,7.360978917839168,2.9613431627234115,2.2710421973777883,-0.9282471908195934,spatial_weight_curvature_no_downscaling_not_experimental_CI,False,broad_local_parameter_scale,38,97.15198084806092,0.0216425848;0.0216425955,1,False,nonlinear_pb_derjaguin,4.54685,25.6
6,1,raw/keeper_6f30d59535114f89b568/08-09-26/map-data-2026.09.08-15.24.49.530.jpk-force-map,2026-09-08T15:24:49.029000+02:00,2026-09-08T15:25:54.359000+02:00,2026-09-08T15:25:21.694000+02:00,2.0,constant_baseline,far_constant_referenced,65.0,250.0,65,54.48820791047674,38.05369574326883,45.3938129008193,64,64,9.906510378654563,0.0,False,24.82228360898713,25.72088371857097,92.67945400121461,0.8864555835246564,5.975381681460284,0.3433833108194229,0.17087593797342726,True,27,3,9.05743567010282,1.2498369395493478,1.2154390126948509,-0.9574798408006797,spatial_weight_curvature_no_downscaling_not_experimental_CI,False,broad_local_parameter_scale,38,82.33906615346572,0.170982492;0.170875938,1,False,nonlinear_pb_derjaguin,4.54685,25.6
6,1,raw/keeper_6f30d59535114f89b568/08-09-26/map-data-2026.09.08-15.24.49.530.jpk-force-map,2026-09-08T15:24:49.029000+02:00,2026-09-08T15:25:54.359000+02:00,2026-09-08T15:25:21.694000+02:00,2.0,lower_plus_10nm,linear_drift_corrected,75.0,250.0,65,54.48820791047674,38.05369574326883,45.3938129008193,64,64,3.0,0.0,False,32.6754559084488,23.64854764148004,10.19262845061516,0.8533720465316454,6.434159156602858,0.041824715937665596,0.020894576292647127,True,26,3,9.047507856102017,4.742448149218662,3.563873083211609,-0.944098104212807,spatial_weight_curvature_no_downscaling_not_experimental_CI,False,broad_local_parameter_scale,36,65.80072941204537,0.0208945763;0.0208945797,1,False,nonlinear_pb_derjaguin,4.54685,25.6
6,1,raw/keeper_6f30d59535114f89b568/08-09-26/map-data-2026.09.08-15.24.49.530.jpk-force-map,2026-09-08T15:24:49.029000+02:00,2026-09-08T15:25:54.359000+02:00,2026-09-08T15:25:21.694000+02:00,2.0,upper_200nm,linear_drift_corrected,65.0,200.0,65,54.48820791047674,38.05369574326883,45.3938129008193,64,64,3.0,0.0,False,24.061386452584202,29.776924621344886,15.713053457363717,0.9566138942535698,4.906437894327122,0.014129660127741825,0.007062876577199617,True,27,3,10.21820723661386,3.5305593130622883,3.4556314940101527,-0.9577422164060266,spatial_weight_curvature_no_downscaling_not_experimental_CI,False,broad_local_parameter_scale,28,85.67030876055222,0.00706287658;0.00706288458,1,False,nonlinear_pb_derjaguin,4.54685,25.6
6,1,raw/keeper_6f30d59535114f89b568/08-09-26/map-data-2026.09.08-15.24.49.530.jpk-force-map,2026-09-08T15:24:49.029000+02:00,2026-09-08T15:25:54.359000+02:00,2026-09-08T15:25:21.694000+02:00,2.0,common_80_250nm,linear_drift_corrected,80.0,250.0,65,54.48820791047674,38.05369574326883,45.3938129008193,64,64,3.0,0.0,False,35.14189290648384,22.21006498290449,9.760350563616123,0.8022502026434929,6.52252025847344,0.041451141556498296,0.020708514389678356,True,19,3,9.081326103255911,5.4764364605368,3.9116303470111915,-0.9374636064183665,spatial_weight_curvature_no_downscaling_not_experimental_CI,False,broad_local_parameter_scale,35,51.2382952814842,0.0207122839;0.0207085144,1,False,nonlinear_pb_derjaguin,4.54685,25.6
6,1,raw/keeper_6f30d59535114f89b568/08-09-26/map-data-2026.09.08-15.24.49.530.jpk-force-map,2026-09-08T15:24:49.029000+02:00,2026-09-08T15:25:54.359000+02:00,2026-09-08T15:25:21.694000+02:00,2.0,no_slip_hydrodynamic,linear_then_no_slip_corrected,65.0,250.0,65,54.48820791047674,38.05369574326883,45.3938129008193,64,64,3.0,0.0,True,27.075927442361504,26.44930345655857,9.478998756760548,0.911541714275355,6.272055180083955,0.04216454629710603,0.021063693917069415,True,24,3,6.8993318767065315,2.834572663483193,2.4150993973643207,-0.9229550899756785,spatial_weight_curvature_no_downscaling_not_experimental_CI,False,broad_local_parameter_scale,38,89.91234794023445,0.0210636939;0.0210894485,1,False,nonlinear_pb_derjaguin,4.54685,25.6
7,2,raw/keeper_6f30d59535114f89b568/08-09-26/map-data-2026.09.08-15.26.16.096.jpk-force-map,2026-09-08T15:26:15.098000+02:00,2026-09-08T15:28:24.393000+02:00,2026-09-08T15:27:19.745500+02:00,1.0,primary,linear_drift_corrected,55.0,250.0,55,46.81215119206033,40.56681002480384,44.86085561523697,64,64,10.435744023451408,0.0,False,9.113283922404587,249.9999999999071,9.0393858520489,0.8958225521605312,6.692363882671153,0.03039579775657119,0.01518980194952535,True,25,3,16.624714036597943,3.0244715559854147,104.26700618102858,-0.9913787541096614,spatial_weight_curvature_no_downscaling_not_experimental_CI,False,parameter_boundary;broad_local_parameter_scale,40,100.69851488685092,0.015189802;0.0151898019,1,False,nonlinear_pb_derjaguin,4.54685,25.6
7,2,raw/keeper_6f30d59535114f89b568/08-09-26/map-data-2026.09.08-15.26.16.096.jpk-force-map,2026-09-08T15:26:15.098000+02:00,2026-09-08T15:28:24.393000+02:00,2026-09-08T15:27:19.745500+02:00,1.0,constant_baseline,far_constant_referenced,55.0,250.0,55,46.81215119206033,40.56681002480384,44.86085561523697,64,64,4.493138200512814,0.0,False,12.587983500943162,64.78487546131981,57.571918909833904,0.9654984499150165,4.830732129740583,0.23643219045516115,0.11776909912289768,True,22,3,15.314767680330457,0.7392885788848412,1.6565864208028145,-0.9890699919848243,spatial_weight_curvature_no_downscaling_not_experimental_CI,False,broad_local_parameter_scale,40,132.59761162020516,0.117769099;0.117808139,1,False,nonlinear_pb_derjaguin,4.54685,25.6
7,2,raw/keeper_6f30d59535114f89b568/08-09-26/map-data-2026.09.08-15.26.16.096.jpk-force-map,2026-09-08T15:26:15.098000+02:00,2026-09-08T15:28:24.393000+02:00,2026-09-08T15:27:19.745500+02:00,1.0,lower_plus_10nm,linear_drift_corrected,65.0,250.0,55,46.81215119206033,40.56681002480384,44.86085561523697,64,64,10.435744023451408,0.0,False,8.785057054372862,249.99999999958555,9.328592187254152,0.39933854505729216,6.530243440714727,0.027844937252107873,0.013914726800143606,True,26,3,31.133961601540914,15.778584438362763,711.278327312792,-0.9975403442902807,spatial_weight_curvature_no_downscaling_not_experimental_CI,False,parameter_boundary;r2_below_0.70;weak_signal;broad_local_parameter_scale,38,26.194993077484128,0.0139147382;0.0139147268,1,False,nonlinear_pb_derjaguin,4.54685,25.6
7,2,raw/keeper_6f30d59535114f89b568/08-09-26/map-data-2026.09.08-15.26.16.096.jpk-force-map,2026-09-08T15:26:15.098000+02:00,2026-09-08T15:28:24.393000+02:00,2026-09-08T15:27:19.745500+02:00,1.0,upper_200nm,linear_drift_corrected,55.0,200.0,55,46.81215119206033,40.56681002480384,44.86085561523697,64,64,10.435744023451408,0.0,False,9.158966749728629,249.9999999999997,7.317182514091351,0.914664439704982,6.92599352539698,0.022427154836628816,0.011207874113469352,True,22,3,28.788408851661814,4.909895066908616,172.8461433346048,-0.9968909378582614,spatial_weight_curvature_no_downscaling_not_experimental_CI,False,parameter_boundary;broad_local_parameter_scale,30,113.57107555196042,0.0112078741;0.0112078741,1,False,nonlinear_pb_derjaguin,4.54685,25.6
7,2,raw/keeper_6f30d59535114f89b568/08-09-26/map-data-2026.09.08-15.26.16.096.jpk-force-map,2026-09-08T15:26:15.098000+02:00,2026-09-08T15:28:24.393000+02:00,2026-09-08T15:27:19.745500+02:00,1.0,common_80_250nm,linear_drift_corrected,80.0,250.0,55,46.81215119206033,40.56681002480384,44.86085561523697,64,64,10.435744023451408,0.0,False,7.889896208953216,189.9530649155278,9.493252362035351,0.0038495262155670007,6.706137217503129,0.02702959455696758,0.013507054600411905,True,31,3,31.122752226457525,186.27839717927552,4638.039485568219,-0.9975630150874497,spatial_weight_curvature_no_downscaling_not_experimental_CI,False,r2_below_0.70;weak_signal;broad_local_parameter_scale,35,8.625514837248629,0.0135070546;0.0135590921,1,False,nonlinear_pb_derjaguin,4.54685,25.6
7,2,raw/keeper_6f30d59535114f89b568/08-09-26/map-data-2026.09.08-15.26.16.096.jpk-force-map,2026-09-08T15:26:15.098000+02:00,2026-09-08T15:28:24.393000+02:00,2026-09-08T15:27:19.745500+02:00,1.0,no_slip_hydrodynamic,linear_then_no_slip_corrected,55.0,250.0,55,46.81215119206033,40.56681002480384,44.86085561523697,64,64,10.276897141091572,0.0,True,9.020409086918686,249.9999999926831,7.58240708444773,0.881746292236629,6.848797013319557,0.03207363349171319,0.016028344581807463,True,18,3,25.315927502351986,4.6336344467801265,167.3928315444921,-0.9962953585212038,spatial_weight_curvature_no_downscaling_not_experimental_CI,False,parameter_boundary;broad_local_parameter_scale,40,96.07904174187439,0.0160283446;0.0160283446,1,False,nonlinear_pb_derjaguin,4.54685,25.6
8,2,raw/keeper_6f30d59535114f89b568/08-09-26/map-data-2026.09.08-15.30.36.270.jpk-force-map,2026-09-08T15:30:36.019000+02:00,2026-09-08T15:31:09.348000+02:00,2026-09-08T15:30:52.683500+02:00,4.0,primary,linear_drift_corrected,60.0,250.0,60,48.34757197593941,41.55945465251632,45.63968492969323,64,64,3.9959470663061327,0.0,False,15.27710806365279,45.04860600118018,3.718880873495133,0.9252697526415261,5.32319487731253,0.039646370283905406,0.019807481932159643,True,28,3,14.194857636894946,3.3884840310759388,6.275272808341619,-0.9872907167846294,spatial_weight_curvature_no_downscaling_not_experimental_CI,False,broad_local_parameter_scale,39,95.37660445723375,0.0198147293;0.0198074819,1,False,nonlinear_pb_derjaguin,4.54685,25.6
8,2,raw/keeper_6f30d59535114f89b568/08-09-26/map-data-2026.09.08-15.30.36.270.jpk-force-map,2026-09-08T15:30:36.019000+02:00,2026-09-08T15:31:09.348000+02:00,2026-09-08T15:30:52.683500+02:00,4.0,constant_baseline,far_constant_referenced,60.0,250.0,60,48.34757197593941,41.55945465251632,45.63968492969323,64,64,5.896163340163036,0.0,False,21.3484987147341,31.247702312584977,73.25235173431696,0.958743216949229,4.6605334318974805,0.5060527764064601,0.2512603251710419,True,18,3,10.082037341267087,0.5621260757859027,0.6168712771817475,-0.9675461573823815,spatial_weight_curvature_no_downscaling_not_experimental_CI,False,broad_local_parameter_scale,39,107.59401545559084,0.251260325;4.48881243,1,False,nonlinear_pb_derjaguin,4.54685,25.6
8,2,raw/keeper_6f30d59535114f89b568/08-09-26/map-data-2026.09.08-15.30.36.270.jpk-force-map,2026-09-08T15:30:36.019000+02:00,2026-09-08T15:31:09.348000+02:00,2026-09-08T15:30:52.683500+02:00,4.0,lower_plus_10nm,linear_drift_corrected,70.0,250.0,60,48.34757197593941,41.55945465251632,45.63968492969323,64,64,3.9959470663061327,0.0,False,20.150428728259758,27.056646369271192,3.15792642691146,0.7583497904199152,5.297609653547456,0.03752827103387252,0.01874888379853057,True,6,3,12.095633611536833,6.123245690054627,8.850640040820279,-0.9799308109346354,spatial_weight_curvature_no_downscaling_not_experimental_CI,False,broad_local_parameter_scale,37,49.540115856309384,0.0187488838;0.0187645449,1,False,nonlinear_pb_derjaguin,4.54685,25.6
8,2,raw/keeper_6f30d59535114f89b568/08-09-26/map-data-2026.09.08-15.30.36.270.jpk-force-map,2026-09-08T15:30:36.019000+02:00,2026-09-08T15:31:09.348000+02:00,2026-09-08T15:30:52.683500+02:00,4.0,upper_200nm,linear_drift_corrected,60.0,200.0,60,48.34757197593941,41.55945465251632,45.63968492969323,64,64,3.9959470663061327,0.0,False,14.88454857669477,46.961918850388734,4.395200537174651,0.944403207137949,5.057398627941974,0.023874979503572306,0.011928479120738134,True,22,3,14.979069998974243,3.5155893385036436,6.619472613895846,-0.9873136176355279,spatial_weight_curvature_no_downscaling_not_experimental_CI,False,broad_local_parameter_scale,29,90.01904493131451,0.0119284791;0.0119333986,1,False,nonlinear_pb_derjaguin,4.54685,25.6
8,2,raw/keeper_6f30d59535114f89b568/08-09-26/map-data-2026.09.08-15.30.36.270.jpk-force-map,2026-09-08T15:30:36.019000+02:00,2026-09-08T15:31:09.348000+02:00,2026-09-08T15:30:52.683500+02:00,4.0,common_80_250nm,linear_drift_corrected,80.0,250.0,60,48.34757197593941,41.55945465251632,45.63968492969323,64,64,3.9959470663061327,0.0,False,27.231373849507953,17.353180525613293,2.668709323119389,0.5089675327282717,5.192384466353807,0.03535465229489963,0.017661752942346842,True,17,3,11.850986146782871,11.440103843860559,12.899172024065326,-0.9733238383642705,spatial_weight_curvature_no_downscaling_not_experimental_CI,False,r2_below_0.70;broad_local_parameter_scale,35,21.041019222343987,0.0176617529;0.0176647685,1,False,nonlinear_pb_derjaguin,4.54685,25.6
8,2,raw/keeper_6f30d59535114f89b568/08-09-26/map-data-2026.09.08-15.30.36.270.jpk-force-map,2026-09-08T15:30:36.019000+02:00,2026-09-08T15:31:09.348000+02:00,2026-09-08T15:30:52.683500+02:00,4.0,no_slip_hydrodynamic,linear_then_no_slip_corrected,60.0,250.0,60,48.34757197593941,41.55945465251632,45.63968492969323,64,64,3.930503306010261,0.0,True,11.347332941556486,79.62802086125119,-0.7278619015082055,0.8956444546836217,5.142261701662012,0.03802453237922264,0.018995256896491286,True,26,3,16.22438677241183,3.657005919460696,11.990707196504662,-0.9909655133364962,spatial_weight_curvature_no_downscaling_not_experimental_CI,False,broad_local_parameter_scale,39,78.77876059981581,0.0189952569;0.0190001623,1,False,nonlinear_pb_derjaguin,4.54685,25.6
9,2,raw/keeper_6f30d59535114f89b568/08-09-26/map-data-2026.09.08-15.33.30.403.jpk-force-map,2026-09-08T15:33:29.902000+02:00,2026-09-08T15:34:35.235000+02:00,2026-09-08T15:34:02.568500+02:00,2.0,primary,linear_drift_corrected,65.0,250.0,65,56.51575566737629,40.702313541613734,47.67807982876429,64,64,5.8128513732724745,0.0,False,31.77073721233856,20.375721573261824,9.023747995695164,0.8457969410530257,6.488212714287736,0.12897944926324947,0.06436003186119765,True,23,3,7.3302307759023675,2.399116965936081,1.4531456950343093,-0.906687759824502,spatial_weight_curvature_no_downscaling_not_experimental_CI,False,broad_local_parameter_scale,38,70.08662281342875,0.0643600319;0.0644004097,1,False,nonlinear_pb_derjaguin,4.54685,25.6
9,2,raw/keeper_6f30d59535114f89b568/08-09-26/map-data-2026.09.08-15.33.30.403.jpk-force-map,2026-09-08T15:33:29.902000+02:00,2026-09-08T15:34:35.235000+02:00,2026-09-08T15:34:02.568500+02:00,2.0,constant_baseline,far_constant_referenced,65.0,250.0,65,56.51575566737629,40.702313541613734,47.67807982876429,64,64,5.012078605033095,0.0,False,40.73891374759626,19.803283106157647,66.72203256468777,0.9367301824720933,4.424103469980799,0.40650022878022385,0.20087210853525184,True,15,3,5.25134932259384,0.8289327066486163,0.32995182234026293,-0.7491665231194223,spatial_weight_curvature_no_downscaling_not_experimental_CI,False,broad_local_parameter_scale,38,78.14767502646542,0.200872109;2.59309528,1,False,nonlinear_pb_derjaguin,4.54685,25.6
9,2,raw/keeper_6f30d59535114f89b568/08-09-26/map-data-2026.09.08-15.33.30.403.jpk-force-map,2026-09-08T15:33:29.902000+02:00,2026-09-08T15:34:35.235000+02:00,2026-09-08T15:34:02.568500+02:00,2.0,lower_plus_10nm,linear_drift_corrected,75.0,250.0,65,56.51575566737629,40.702313541613734,47.67807982876429,64,64,5.8128513732724745,0.0,False,46.198456546628016,16.412309198538836,6.612782467339093,0.7689821165365581,5.479449116677788,0.09281552972249825,0.04634715664861799,True,32,3,6.8815704321213005,3.947140437048342,1.2106635157067016,-0.6742522035227428,spatial_weight_curvature_no_downscaling_not_experimental_CI,False,broad_local_parameter_scale,36,34.913052360072186,0.0463471566;0.0463478606,1,False,nonlinear_pb_derjaguin,4.54685,25.6
9,2,raw/keeper_6f30d59535114f89b568/08-09-26/map-data-2026.09.08-15.33.30.403.jpk-force-map,2026-09-08T15:33:29.902000+02:00,2026-09-08T15:34:35.235000+02:00,2026-09-08T15:34:02.568500+02:00,2.0,upper_200nm,linear_drift_corrected,65.0,200.0,65,56.51575566737629,40.702313541613734,47.67807982876429,64,64,5.8128513732724745,0.0,False,42.98904719427692,19.133615107968687,2.7701933225545194,0.8551226726494456,6.878793634148263,0.09840983356629927,0.04904868741679902,True,28,3,8.090796427203475,3.110229726565072,0.7098530760450559,-0.4168909732812244,spatial_weight_curvature_no_downscaling_not_experimental_CI,False,broad_local_parameter_scale,28,81.721551853499,0.0490486874;0.0490489491,1,False,nonlinear_pb_derjaguin,4.54685,25.6
