Repository: Yikuan-Yan/AFM2026

# AFM2026

Reproducible analysis code, derived results, quality-control figures and experimental planning for silica colloidal-probe AFM measurements in water–glycerol mixtures at 25.6 °C.

## Repository contents

- `analysis/calibrate_cantilevers.py`: raw thermal-noise and hard-contact calibration workflow.
- `analysis/fit_glycerol_surface_forces.py`: raw reconstruction and silica sphere–plane surface-force fitting.
- `analysis/analyze_velocity_systematics.py`: contact, snap-in, pull-off, raster and acquisition-history diagnostics.
- `analysis/analyze_velocity_joint_fit.py`: same-pixel velocity comparisons, hydrodynamic shape tests and joint PB fits.

File: analysis/water_08_09_26_results/surface_fit/fit_parameters_per_map.csv
acquisition_order,block,source,map_start_time,map_end_time,map_midpoint_time,nominal_speed_um_per_s,variant,baseline_method,dmin_nm,dmax_nm,safe_dmin_nm,detected_snap_max_nm,detected_snap_median_nm,detected_snap_p95_nm,snap_detected_pixels,minimum_pixels_per_fitted_bin,noise_floor_pN,hydro_speed_um_s,no_slip_correction_applied_to_pixels,lambda_D_apparent_nm,surface_potential_magnitude_apparent_mV,baseline_pN,r2,residual_rmse_pN,weighted_sse,soft_l1_cost,optimizer_success,optimizer_nfev,jacobian_rank,normalized_jacobian_condition,local_log_lambda_scale,local_log_potential_scale,local_lambda_potential_correlation,local_scale_interpretation,fit_quality_pass,quality_flags,n_points,force_signal_pN,two_start_costs,data_speed_groups,zero_speed_extrapolated,model,probe_radius_um,temperature_model_C
1,1,raw/keeper_6f30d59535114f89b568/08-09-26/map-data-2026.09.08-15.16.47.619.jpk-force-map,2026-09-08T15:16:47.118000+02:00,2026-09-08T15:17:52.445000+02:00,2026-09-08T15:17:19.781500+02:00,2.0,primary,linear_drift_corrected,40.0,250.0,40,29.16552890190964,23.789590986729245,26.80816191542908,63,64,5.725437983391015,0.0,False,15.080983495435957,38.29126732020783,-7.349739607459923,0.9862480677599652,5.559514182675938,0.10003591983863103,0.04992366498552969,True,37,3,8.447550356268184,0.8005008706557897,0.8513130225437325,-0.9636719402868714,spatial_weight_curvature_no_downscaling_not_experimental_CI,False,broad_local_parameter_scale,43,239.31466222619505,0.0499237428;0.049923665,1,False,nonlinear_pb_derjaguin,4.54685,25.6
2,1,raw/keeper_6f30d59535114f89b568/08-09-26/map-data-2026.09.08-15.18.11.440.jpk-force-map,2026-09-08T15:18:10.439000+02:00,2026-09-08T15:20:19.747000+02:00,2026-09-08T15:19:15.093000+02:00,1.0,primary,linear_drift_corrected,45.0,250.0,45,35.15222269453039,23.419882821840044,28.786519229894523,63,64,6.333155378768014,0.0,False,14.718969769959333,41.37416961405395,16.034754494032043,0.9831821267364959,4.940975866143641,0.037947741921803835,0.018963899184238686,True,23,3,9.444756132189026,1.3774850784648203,1.7641598081212388,-0.9708835631355176,spatial_weight_curvature_no_downscaling_not_experimental_CI,False,broad_local_parameter_scale,42,172.92539917527634,0.0189638992;0.0189639048,1,False,nonlinear_pb_derjaguin,4.54685,25.6
3,1,raw/keeper_6f30d59535114f89b568/08-09-26/map-data-2026.09.08-15.20.29.129.jpk-force-map,2026-09-08T15:20:28.878000+02:00,2026-09-08T15:21:02.208000+02:00,2026-09-08T15:20:45.543000+02:00,4.0,primary,linear_drift_corrected,50.0,250.0,50,37.52556539152271,29.464424225127388,34.864650465653774,64,64,4.397500459496104,0.0,False,17.278351641302628,37.34165333078305,40.2412642860169,0.9897572742599058,3.3531273255025504,0.02452907980935583,0.012260019621532114,True,19,3,9.193340048549166,1.2625266603992749,1.4816892564690987,-0.9672214856364499,spatial_weight_curvature_no_downscaling_not_experimental_CI,False,broad_local_parameter_scale,41,151.71321943588956,0.0122600196;0.979072331,1,False,nonlinear_pb_derjaguin,4.54685,25.6
4,1,raw/keeper_6f30d59535114f89b568/08-09-26/map-data-2026.09.08-15.21.06.677.jpk-force-map,2026-09-08T15:21:06.427000+02:00,2026-09-08T15:21:39.756000+02:00,2026-09-08T15:21:23.091500+02:00,4.0,primary,linear_drift_corrected,50.0,250.0,50,39.12294137599144,30.91582195455245,36.332357202151286,64,63,3.413328031592718,0.0,False,16.088863957915965,41.31529571184459,-1.4628743748522233,0.98275187954666,4.458186677537114,0.05793605945952061,0.02893051512363698,True,19,3,11.102471755709171,1.3013396572378575,1.7471429094556898,-0.9784243999584881,spatial_weight_curvature_no_downscaling_not_experimental_CI,False,broad_local_parameter_scale,41,168.32514416711192,0.0289305151;0.028930516,1,False,nonlinear_pb_derjaguin,4.54685,25.6
5,1,raw/keeper_6f30d59535114f89b568/08-09-26/map-data-2026.09.08-15.21.58.335.jpk-force-map,2026-09-08T15:21:57.334000+02:00,2026-09-08T15:24:06.641000+02:00,2026-09-08T15:23:01.987500+02:00,1.0,primary,linear_drift_corrected,55.0,250.0,55,43.065507326154254,33.07037243393227,39.25404024206279,64,64,3.9271629954391982,0.0,False,27.956631709771994,23.28256163367385,25.86720571720411,0.8933260926234724,8.019439963181274,0.16053029303441493,0.08003788458074013,True,35,3,5.851435226911403,1.739365138234178,1.090579079441678,-0.8767175474942184,spatial_weight_curvature_no_downscaling_not_experimental_CI,False,broad_local_parameter_scale,40,110.24222023537064,0.0800827904;0.0800378846,1,False,nonlinear_pb_derjaguin,4.54685,25.6
6,1,raw/keeper_6f30d59535114f89b568/08-09-26/map-data-2026.09.08-15.24.49.530.jpk-force-map,2026-09-08T15:24:49.029000+02:00,2026-09-08T15:25:54.359000+02:00,2026-09-08T15:25:21.694000+02:00,2.0,primary,linear_drift_corrected,65.0,250.0,65,54.48820791047674,38.05369574326883,45.3938129008193,64,64,3.0,0.0,False,28.813377721794485,26.518071809004727,10.967104665339123,0.9235355876024228,6.350267709092263,0.043324732779880776,0.021642584847758384,True,14,3,7.360978917839168,2.9613431627234115,2.2710421973777883,-0.9282471908195934,spatial_weight_curvature_no_downscaling_not_experimental_CI,False,broad_local_parameter_scale,38,97.15198084806092,0.0216425848;0.0216425955,1,False,nonlinear_pb_derjaguin,4.54685,25.6
7,2,raw/keeper_6f30d59535114f89b568/08-09-26/map-data-2026.09.08-15.26.16.096.jpk-force-map,2026-09-08T15:26:15.098000+02:00,2026-09-08T15:28:24.393000+02:00,2026-09-08T15:27:19.745500+02:00,1.0,primary,linear_drift_corrected,55.0,250.0,55,46.81215119206033,40.56681002480384,44.86085561523697,64,64,10.435744023451408,0.0,False,9.113283922404587,249.9999999999071,9.0393858520489,0.8958225521605312,6.692363882671153,0.03039579775657119,0.01518980194952535,True,25,3,16.624714036597943,3.0244715559854147,104.26700618102858,-0.9913787541096614,spatial_weight_curvature_no_downscaling_not_experimental_CI,False,parameter_boundary;broad_local_parameter_scale,40,100.69851488685092,0.015189802;0.0151898019,1,False,nonlinear_pb_derjaguin,4.54685,25.6
8,2,raw/keeper_6f30d59535114f89b568/08-09-26/map-data-2026.09.08-15.30.36.270.jpk-force-map,2026-09-08T15:30:36.019000+02:00,2026-09-08T15:31:09.348000+02:00,2026-09-08T15:30:52.683500+02:00,4.0,primary,linear_drift_corrected,60.0,250.0,60,48.34757197593941,41.55945465251632,45.63968492969323,64,64,3.9959470663061327,0.0,False,15.27710806365279,45.04860600118018,3.718880873495133,0.9252697526415261,5.32319487731253,0.039646370283905406,0.019807481932159643,True,28,3,14.194857636894946,3.3884840310759388,6.275272808341619,-0.9872907167846294,spatial_weight_curvature_no_downscaling_not_experimental_CI,False,broad_local_parameter_scale,39,95.37660445723375,0.0198147293;0.0198074819,1,False,nonlinear_pb_derjaguin,4.54685,25.6
9,2,raw/keeper_6f30d59535114f89b568/08-09-26/map-data-2026.09.08-15.33.30.403.jpk-force-map,2026-09-08T15:33:29.902000+02:00,2026-09-08T15:34:35.235000+02:00,2026-09-08T15:34:02.568500+02:00,2.0,primary,linear_drift_corrected,65.0,250.0,65,56.51575566737629,40.702313541613734,47.67807982876429,64,64,5.8128513732724745,0.0,False,31.77073721233856,20.375721573261824,9.023747995695164,0.8457969410530257,6.488212714287736,0.12897944926324947,0.06436003186119765,True,23,3,7.3302307759023675,2.399116965936081,1.4531456950343093,-0.906687759824502,spatial_weight_curvature_no_downscaling_not_experimental_CI,False,broad_local_parameter_scale,38,70.08662281342875,0.0643600319;0.0644004097,1,False,nonlinear_pb_derjaguin,4.54685,25.6
10,2,raw/keeper_6f30d59535114f89b568/08-09-26/map-data-2026.09.08-15.36.43.160.jpk-force-map,2026-09-08T15:36:42.657000+02:00,2026-09-08T15:37:47.988000+02:00,2026-09-08T15:37:15.322500+02:00,2.0,primary,linear_drift_corrected,60.0,250.0,60,50.83154477986967,38.795632441417446,48.529010266932765,64,64,5.229624449689839,0.0,False,27.777401623813525,22.997907481002294,20.68777658877939,0.835997347935851,8.329271757602866,0.21119017486765576,0.10522344546233442,True,24,3,6.756913732040077,1.8958358908465953,1.329497211249607,-0.9144802432684251,spatial_weight_curvature_no_downscaling_not_experimental_CI,False,broad_local_parameter_scale,39,83.4375849067803,0.105223445;0.105509707,1,False,nonlinear_pb_derjaguin,4.54685,25.6
11,2,raw/keeper_6f30d59535114f89b568/08-09-26/map-data-2026.09.08-15.40.44.079.jpk-force-map,2026-09-08T15:40:43.828000+02:00,2026-09-08T15:41:17.157000+02:00,2026-09-08T15:41:00.492500+02:00,4.0,primary,linear_drift_corrected,70.0,250.0,70,58.041348479207805,42.875653678472254,50.565600945955566,64,64,4.695623399871256,0.0,False,9.846732980707655,249.9999996401766,16.004645190310118,0.5723665292060979,5.9059684491750115,0.06534449555069098,0.032638862189241946,True,21,3,31.166041015232366,8.514187749300326,356.7017234127536,-0.997581651175658,spatial_weight_curvature_no_downscaling_not_experimental_CI,False,parameter_boundary;r2_below_0.70;broad_local_parameter_scale,37,26.76540222395322,0.0326388622;0.0326429983,1,False,nonlinear_pb_derjaguin,4.54685,25.6
12,2,raw/keeper_6f30d59535114f89b568/08-09-26/map-data-2026.09.08-15.43.36.372.jpk-force-map,2026-09-08T15:43:35.371000+02:00,2026-09-08T15:45:44.700000+02:00,2026-09-08T15:44:40.035500+02:00,1.0,primary,linear_drift_corrected,60.0,250.0,60,51.34694541178441,36.826366490980895,47.90757132837023,64,64,3.887921164303342,0.0,False,11.129954945862746,75.14703937422851,-18.475939142613317,0.9236668967523067,3.707416589165268,0.05186147837737643,0.025910023570810736,True,32,3,17.366030745175916,2.3593398539659773,7.615968915243513,-0.9920478939281612,spatial_weight_curvature_no_downscaling_not_experimental_CI,False,broad_local_parameter_scale,39,66.08849306177855,0.0259100236;0.0259109493,1,False,nonlinear_pb_derjaguin,4.54685,25.6
13,3,raw/keeper_6f30d59535114f89b568/08-09-26/map-data-2026.09.08-15.49.51.441.jpk-force-map,2026-09-08T15:49:51.191000+02:00,2026-09-08T15:50:24.520000+02:00,2026-09-08T15:50:07.855500+02:00,4.0,primary,linear_drift_corrected,65.0,250.0,65,53.607860920144525,41.89081919210858,50.81703565059117,64,64,3.0,0.0,False,25.618206723077556,23.528851266815288,23.10787687022438,0.9498729498676252,3.425568350961113,0.09843890947985738,0.04910618295847602,True,33,3,8.849103832436338,1.4955382604102352,1.401484417125738,-0.9536680848139538,spatial_weight_curvature_no_downscaling_not_experimental_CI,False,broad_local_parameter_scale,38,66.91294609896929,0.0491062004;0.049106183,1,False,nonlinear_pb_derjaguin,4.54685,25.6
14,3,raw/keeper_6f30d59535114f89b568/08-09-26/map-data-2026.09.08-15.54.49.336.jpk-force-map,2026-09-08T15:54:48.835000+02:00,2026-09-08T15:55:54.164000+02:00,2026-09-08T15:55:21.499500+02:00,2.0,primary,linear_drift_corrected,65.0,250.0,65,57.00325876037831,46.92017989689562,53.865320284175795,64,64,3.0,0.0,False,13.381473062241101,54.5593351053255,-2.8155386933150397,0.9647876476290648,2.2284576970844023,0.1040306570830329,0.05191376047032836,True,18,3,17.923327083953232,1.2349290620052789,3.043328698559717,-0.9919526058882866,spatial_weight_curvature_no_downscaling_not_experimental_CI,False,broad_local_parameter_scale,38,55.7069514287789,0.0519137605;0.0519137605,1,False,nonlinear_pb_derjaguin,4.54685,25.6
15,3,raw/keeper_6f30d59535114f89b568/08-09-26/map-data-2026.09.08-16.00.06.231.jpk-force-map,2026-09-08T16:00:05.230000+02:00,2026-09-08T16:02:14.569000+02:00,2026-09-08T16:01:09.899500+02:00,1.0,primary,linear_drift_corrected,75.0,250.0,75,62.6391241740967,43.22150387466786,59.001451049857266,63,64,3.914116938124906,0.0,False,8.818123166463325,249.978969742012,-18.52728054565372,0.08890418466893135,6.724951011834849,0.14342593755946645,0.07155474706360487,True,41,3,32.956648113125205,20.894853934541857,1090.0767408800511,-0.9978830265544151,spatial_weight_curvature_no_downscaling_not_experimental_CI,False,parameter_boundary;r2_below_0.70;weak_signal;broad_local_parameter_scale,36,12.88052161262095,0.0715549158;0.0715547471,1,False,nonlinear_pb_derjaguin,4.54685,25.6
16,3,raw/keeper_6f30d59535114f89b568/08-09-26/map-data-2026.09.08-16.06.40.516.jpk-force-map,2026-09-08T16:06:39.515000+02:00,2026-09-08T16:08:48.853000+02:00,2026-09-08T16:07:44.184000+02:00,1.0,primary,linear_drift_corrected,70.0,250.0,70,59.72645665060842,43.601059019764264,56.89507890887818,63,64,3.0,0.0,False,11.309939420772809,77.19429438787643,2.4791446467862372,0.8093365477094482,2.948454966614263,0.15480641388114552,0.07721294984270499,True,44,3,28.220779341119776,3.2111842137169297,12.631934799409729,-0.996920859386865,spatial_weight_curvature_no_downscaling_not_experimental_CI,False,broad_local_parameter_scale,37,29.694710743680854,0.077213278;0.0772129498,1,False,nonlinear_pb_derjaguin,4.54685,25.6
17,3,raw/keeper_6f30d59535114f89b568/08-09-26/map-data-2026.09.08-16.12.56.907.jpk-force-map,2026-09-08T16:12:56.406000+02:00,2026-09-08T16:14:01.744000+02:00,2026-09-08T16:13:29.075000+02:00,2.0,primary,linear_drift_corrected,80.0,250.0,80,72.36354393799236,46.68540800545862,60.646901326188754,63,64,3.0,0.0,False,25.7883980285798,18.084913602081432,21.314757569017623,0.8902542849898648,1.8396511937285833,0.05147842978096196,0.02571365366855982,True,22,3,12.447197598520551,3.2094799741357902,3.8040637025948847,-0.9768663635123447,spatial_weight_curvature_no_downscaling_not_experimental_CI,False,broad_local_parameter_scale,35,21.596097300904443,0.0257136537;0.22014533,1,False,nonlinear_pb_derjaguin,4.54685,25.6
18,3,raw/keeper_6f30d59535114f89b568/08-09-26/map-data-2026.09.08-16.18.04.427.jpk-force-map,2026-09-08T16:18:04.176000+02:00,2026-09-08T16:18:37.506000+02:00,2026-09-08T16:18:20.841000+02:00,4.0,primary,linear_drift_corrected,80.0,250.0,80,70.97659755855678,52.46664900595672,62.18631072452567,63,64,3.0,0.0,False,23.757733222950392,17.53173426823964,11.686231274516196,0.466523833684787,4.33493576560518,0.11236071556742745,0.05609435466909729,True,42,3,13.073157776025376,6.807700892693734,9.14024652908566,-0.9806225448498614,spatial_weight_curvature_no_downscaling_not_experimental_CI,False,r2_below_0.70;broad_local_parameter_scale,35,25.073591722317904,0.056133785;0.0560943547,1,False,nonlinear_pb_derjaguin,4.54685,25.6
19,4,raw/keeper_6f30d59535114f89b568/08-09-26/map-data-2026.09.08-16.23.55.544.jpk-force-map,2026-09-08T16:23:55.043000+02:00,2026-09-08T16:25:00.363000+02:00,2026-09-08T16:24:27.703000+02:00,2.0,primary,linear_drift_corrected,25.0,250.0,25,14.2503472655605,10.702136711658317,12.078488629897912,61,64,3.0,0.0,False,12.386469869890966,49.29926207114568,20.98990445472184,0.9989279467762184,4.902658004577221,0.3890081258013085,0.19339555826211163,True,14,3,5.147822121873942,0.11473943338545946,0.10078659460170673,-0.9125578252898764,spatial_weight_curvature_no_downscaling_not_experimental_CI,True,,46,798.983030125104,0.193395558;0.193395558,1,False,nonlinear_pb_derjaguin,4.54685,25.6
20,4,raw/keeper_6f30d59535114f89b568/08-09-26/map-data-2026.09.08-16.25.31.280.jpk-force-map,2026-09-08T16:25:30.279000+02:00,2026-09-08T16:27:39.602000+02:00,2026-09-08T16:26:34.940500+02:00,1.0,primary,linear_drift_corrected,25.0,250.0,25,13.287004241011598,10.943220541202647,12.855295786707698,60,64,3.0,0.0,False,12.174384786800523,48.940984793778824,1.4329449720254603,0.9990159431246584,4.543251238351272,0.22614163050441588,0.11274321421083311,True,9,3,4.826566050301446,0.1767233707426602,0.15369660810311145,-0.9038961653762471,spatial_weight_curvature_no_downscaling_not_experimental_CI,True,,46,762.3933055442341,0.112743214;0.112743214,1,False,nonlinear_pb_derjaguin,4.54685,25.6
21,4,raw/keeper_6f30d59535114f89b568/08-09-26/map-data-2026.09.08-16.27.52.284.jpk-force-map,2026-09-08T16:27:52.033000+02:00,2026-09-08T16:28:25.366000+02:00,2026-09-08T16:28:08.699500+02:00,4.0,primary,linear_drift_corrected,25.0,250.0,25,13.281025477515284,10.463814821426261,12.230517628670055,60,64,3.0,0.0,False,12.66018853571506,50.202239795548415,6.442575448507303,0.999100438206901,4.737001110992048,0.3863083740109882,0.19214703796764154,True,16,3,4.675979742175037,0.09830250446265325,0.08423959045663885,-0.8947113665762825,spatial_weight_curvature_no_downscaling_not_experimental_CI,True,,46,834.9603291931357,0.192147038;0.192147038,1,False,nonlinear_pb_derjaguin,4.54685,25.6
22,4,raw/keeper_6f30d59535114f89b568/08-09-26/map-data-2026.09.08-16.28.41.781.jpk-force-map,2026-09-08T16:28:41.530000+02:00,2026-09-08T16:29:14.863000+02:00,2026-09-08T16:28:58.196500+02:00,4.0,primary,linear_drift_corrected,20.0,250.0,20.0,11.315316375492538,9.373763658170093,10.931677556785038,61,64,3.0,0.0,False,12.231026576947238,51.5633325939586,6.839617577945469,0.9988685883440467,7.728264700690155,0.8213001285531187,0.405984941142421,True,25,3,3.5985616269812484,0.07978501214738618,0.05220294916486502,-0.8275316050973486,spatial_weight_curvature_no_downscaling_not_experimental_CI,True,,47,1243.1281577495795,0.405984941;0.405985576,1,False,nonlinear_pb_derjaguin,4.54685,25.6
23,4,raw/keeper_6f30d59535114f89b568/08-09-26/map-data-2026.09.08-16.29.38.863.jpk-force-map,2026-09-08T16:29:37.862000+02:00,2026-09-08T16:31:47.194000+02:00,2026-09-08T16:30:42.528000+02:00,1.0,primary,linear_drift_corrected,25.0,250.0,25,15.184332709049373,9.914967033076087,11.958714706146807,61,64,3.4066643573534843,0.0,False,11.768911681433599,50.47316312393403,-4.779564159864239,0.9991194396402695,4.332142545329335,0.17366106060489764,0.08666686236553844,True,17,3,4.927003183239243,0.1430762302318896,0.12416652939041425,-0.9005620796474175,spatial_weight_curvature_no_downscaling_not_experimental_CI,True,,46,782.0524409065725,0.0866668624;0.0866668624,1,False,nonlinear_pb_derjaguin,4.54685,25.6
24,4,raw/keeper_6f30d59535114f89b568/08-09-26/map-data-2026.09.08-16.32.05.092.jpk-force-map,2026-09-08T16:32:04.592000+02:00,2026-09-08T16:33:09.926000+02:00,2026-09-08T16:32:37.259000+02:00,2.0,primary,linear_drift_corrected,20.0,250.0,20.0,11.195667976984371,9.041531309629747,10.88033369394374,58,64,3.0,0.0,False,11.7124728833237,51.91936908531487,-7.738503912658522,0.9994359701034801,5.33789307052755,0.409593380613413,0.20350107808944617,True,23,3,4.129981645809067,0.07785454689657935,0.05185619422380047,-0.8653187523211782,spatial_weight_curvature_no_downscaling_not_experimental_CI,True,,47,1216.2193571777564,0.203501078;0.203501078,1,False,nonlinear_pb_derjaguin,4.54685,25.6
25,5,raw/keeper_6f30d59535114f89b568/08-09-26/map-data-2026.09.08-16.33.27.648.jpk-force-map,2026-09-08T16:33:26.647000+02:00,2026-09-08T16:35:35.986000+02:00,2026-09-08T16:34:31.316500+02:00,1.0,primary,linear_drift_corrected,20.0,250.0,20.0,11.60637459284393,8.994466872651753,11.403034741446863,58,64,3.4570390492268612,0.0,False,12.051773710162939,50.86917811786536,14.79913210803909,0.9983074683521964,9.12151023641373,0.05809597822303483,0.029019969641181254,True,29,3,3.4727134418494763,0.3259249843835452,0.20196562070947902,-0.8190071715707447,spatial_weight_curvature_no_downscaling_not_experimental_CI,True,,47,1206.9132656633299,0.0290199696;0.0290199854,1,False,nonlinear_pb_derjaguin,4.54685,25.6
26,5,raw/keeper_6f30d59535114f89b568/08-09-26/map-data-2026.09.08-16.35.50.129.jpk-force-map,2026-09-08T16:35:49.878000+02:00,2026-09-08T16:36:23.211000+02:00,2026-09-08T16:36:06.544500+02:00,4.0,primary,linear_drift_corrected,25.0,250.0,25,12.925042770405595,7.933370922793362,10.111617800697172,55,64,3.0,0.0,False,12.868549710445919,48.31970577681618,1.1606989002594825,0.9988911668024869,5.030762731704312,0.24156925293118714,0.12039855014032508,True,26,3,4.647185500845703,0.15525771437134414,0.13038334289514059,-0.8921582059465292,spatial_weight_curvature_no_downscaling_not_experimental_CI,True,,46,791.7074005526208,0.12039855;0.12039855,1,False,nonlinear_pb_derjaguin,4.54685,25.6
27,5,raw/keeper_6f30d59535114f89b568/08-09-26/map-data-2026.09.08-16.37.03.865.jpk-force-map,2026-09-08T16:37:03.364000+02:00,2026-09-08T16:38:08.693000+02:00,2026-09-08T16:37:36.028500+02:00,2.0,primary,linear_drift_corrected,20.0,250.0,20.0,11.129544196292482,7.982221204827343,9.84125004116108,58,64,3.0,0.0,False,11.597590117587048,52.27478050406834,-19.360712177794394,0.9992937548621533,6.010035895507692,0.4479463388994162,0.22282461000253173,True,8,3,4.071713389843191,0.08832289475195519,0.06703578448135591,-0.864504187111307,spatial_weight_curvature_no_downscaling_not_experimental_CI,True,,47,1229.3582784121834,0.22282461;0.22282461,1,False,nonlinear_pb_derjaguin,4.54685,25.6
28,5,raw/keeper_6f30d59535114f89b568/08-09-26/map-data-2026.09.08-16.38.22.628.jpk-force-map,2026-09-08T16:38:22.127000+02:00,2026-09-08T16:39:27.460000+02:00,2026-09-08T16:38:54.793500+02:00,2.0,primary,linear_drift_corrected,20.0,250.0,20.0,10.072162783142673,7.84319686887427,9.453296390273799,57,64,3.0,0.0,False,11.619763893390322,51.68106892098267,-18.55367473243151,0.9993891353662683,5.485812253214929,0.3591130762210329,0.1786421911491991,True,7,3,4.033573552625491,0.0856852045250636,0.06333801189073125,-0.863848645419162,spatial_weight_curvature_no_downscaling_not_experimental_CI,True,,47,1207.6152568516595,0.178642191;0.178642191,1,False,nonlinear_pb_derjaguin,4.54685,25.6
29,5,raw/keeper_6f30d59535114f89b568/08-09-26/map-data-2026.09.08-16.39.43.669.jpk-force-map,2026-09-08T16:39:43.419000+02:00,2026-09-08T16:40:16.750000+02:00,2026-09-08T16:40:00.084500+02:00,4.0,primary,linear_drift_corrected,20.0,250.0,20.0,9.388378708381541,7.438003191757275,9.014553937567214,57,64,3.0,0.0,False,12.062303662572136,51.83281297009133,-26.26681155346518,0.9991708130123959,6.6222359243965325,0.4121152327549689,0.204628844302009,True,15,3,3.5372037403755368,0.0917222746314782,0.06533787869084741,-0.8269654693116336,spatial_weight_curvature_no_downscaling_not_experimental_CI,True,,47,1243.3919967388017,0.204628844;0.204628844,1,False,nonlinear_pb_derjaguin,4.54685,25.6
30,5,raw/keeper_6f30d59535114f89b568/08-09-26/map-data-2026.09.08-16.40.42.235.jpk-force-map,2026-09-08T16:40:41.235000+02:00,2026-09-08T16:42:50.560000+02:00,2026-09-08T16:41:45.897500+02:00,1.0,primary,linear_drift_corrected,20.0,250.0,20.0,11.620970672138927,7.944937230305101,9.98727677936869,58,64,3.0,0.0,False,11.829315398189879,50.97882703971902,-19.04401248007355,0.9990558598818886,6.7657042786822466,0.45902212645848167,0.22770528283207314,True,17,3,3.9443326743656537,0.08944938338996794,0.0640174208183969,-0.8551590919807525,spatial_weight_curvature_no_downscaling_not_experimental_CI,True,,47,1197.7710609575681,0.227705283;0.227705283,1,False,nonlinear_pb_derjaguin,4.54685,25.6
31,6,raw/keeper_6f30d59535114f89b568/08-09-26/map-data-2026.09.08-16.43.14.548.jpk-force-map,2026-09-08T16:43:14.261000+02:00,2026-09-08T16:43:47.592000+02:00,2026-09-08T16:43:30.926500+02:00,4.0,primary,linear_drift_corrected,20.0,250.0,20.0,11.867186063129388,7.159714319189424,8.679750149167626,56,64,3.0,0.0,False,12.19717180448358,51.132132087708776,-42.627486683719745,0.998901444873341,7.517588767433965,0.43275347019092764,0.21499157448348893,True,10,3,3.8971806721310966,0.11063923611635547,0.0736430850010862,-0.8461583431651923,spatial_weight_curvature_no_downscaling_not_experimental_CI,True,,47,1219.8132153414756,0.214991574;0.214991574,1,False,nonlinear_pb_derjaguin,4.54685,25.6
32,6,raw/keeper_6f30d59535114f89b568/08-09-26/map-data-2026.09.08-16.44.14.124.jpk-force-map,2026-09-08T16:44:13.624000+02:00,2026-09-08T16:45:18.954000+02:00,2026-09-08T16:44:46.289000+02:00,2.0,primary,linear_drift_corrected,20.0,250.0,20.0,10.654885776776956,7.58708227475301,9.51690464905101,57,64,3.0,0.0,False,11.603490505657238,51.94877439545438,-29.139928836877875,0.9989647789182224,7.174633506106573,0.294741382136057,0.1466771908055029,True,12,3,4.025922601965569,0.12212166671429756,0.08104692466296669,-0.8591047226490548,spatial_weight_curvature_no_downscaling_not_experimental_CI,True,,47,1219.5720530990243,0.146677191;0.146677191,1,False,nonlinear_pb_derjaguin,4.54685,25.6
33,6,raw/keeper_6f30d59535114f89b568/08-09-26/map-data-2026.09.08-16.45.32.335.jpk-force-map,2026-09-08T16:45:31.334000+02:00,2026-09-08T16:47:40.668000+02:00,2026-09-08T16:46:36.001000+02:00,1.0,primary,linear_drift_corrected,20.0,250.0,20.0,10.329039013294734,7.657190941947094,9.303083154241394,59,64,3.0,0.0,False,11.547209351118024,51.573421943094516,-22.090001418138836,0.9994771872622513,5.004320307816467,0.13269916819941266,0.06621205393296736,True,16,3,4.177943831790355,0.13169230655696207,0.08407475618017632,-0.8648684834978002,spatial_weight_curvature_no_downscaling_not_experimental_CI,True,,47,1187.041830517072,0.0662120539;0.0662120539,1,False,nonlinear_pb_derjaguin,4.54685,25.6
34,6,raw/keeper_6f30d59535114f89b568/08-09-26/map-data-2026.09.08-16.47.50.251.jpk-force-map,2026-09-08T16:47:49.250000+02:00,2026-09-08T16:49:58.588000+02:00,2026-09-08T16:48:53.919000+02:00,1.0,primary,linear_drift_corrected,25.0,250.0,25,13.75009914064232,7.467466027875714,9.184477828660686,58,64,3.0,0.0,False,11.969104781732488,49.433735869223,-35.913990125994204,0.9992257004841106,4.004162571320792,0.1675765762315991,0.0835652834888676,True,19,3,5.337870715275594,0.16784472860103183,0.14010743897811975,-0.9178736724168584,spatial_weight_curvature_no_downscaling_not_experimental_CI,True,,46,764.5775506161549,0.0835652835;0.0835652835,1,False,nonlinear_pb_derjaguin,4.54685,25.6
35,6,raw/keeper_6f30d59535114f89b568/08-09-26/map-data-2026.09.08-16.50.17.571.jpk-force-map,2026-09-08T16:50:17.070000+02:00,2026-09-08T16:51:22.402000+02:00,2026-09-08T16:50:49.736000+02:00,2.0,primary,linear_drift_corrected,20.0,250.0,20.0,10.155210162444265,7.267550098365663,9.116026770426897,58,64,3.0,0.0,False,11.925662493082335,51.23552364021628,-33.23611934418618,0.9992245009879863,6.212954569044387,0.41225702161267946,0.20427421825041003,True,9,3,3.74438377962725,0.08596140923378563,0.06078995628871598,-0.8414976638321447,spatial_weight_curvature_no_downscaling_not_experimental_CI,True,,47,1207.5379637013502,0.204274218;0.204274218,1,False,nonlinear_pb_derjaguin,4.54685,25.6
36,6,raw/keeper_6f30d59535114f89b568/08-09-26/map-data-2026.09.08-16.51.34.172.jpk-force-map,2026-09-08T16:51:33.921000+02:00,2026-09-08T16:52:07.252000+02:00,2026-09-08T16:51:50.586500+02:00,4.0,primary,linear_drift_corrected,20.0,250.0,20.0,8.677139732950097,6.645317349656077,8.31741961540883,59,64,3.031173648155197,0.0,False,12.051772901443133,51.818934813978395,-16.50241269986426,0.9986573504932394,8.42619824190418,0.8097372721953819,0.3986037815977539,True,33,3,3.7092223971294476,0.07715114885192119,0.05177841857989709,-0.8318831293966892,spatial_weight_curvature_no_downscaling_not_experimental_CI,True,,47,1253.0601387104384,0.398603782;0.398605219,1,False,nonlinear_pb_derjaguin,4.54685,25.6

File: analysis/water_08_09_26_results/surface_fit/map_median_fit_inputs.csv (part 1 of 43)
acquisition_order,map_midpoint_time,nominal_speed_um_per_s,baseline_method,distance_nm,force_median_pN,pixel_spread_mad_pN,fit_weight_scale_pN,pixel_count,safe_dmin_nm,detected_snap_max_nm,in_primary_window
1,2026-09-08T15:17:19.781500+02:00,2.0,linear_drift_corrected,5.0,-4182.326738431181,1307.646123389604,1307.646123389604,33,40,29.16552890190964,False
1,2026-09-08T15:17:19.781500+02:00,2.0,linear_drift_corrected,10.0,-2559.1169373148955,1372.1494295243965,1372.1494295243965,23,40,29.16552890190964,False
1,2026-09-08T15:17:19.781500+02:00,2.0,linear_drift_corrected,15.0,-1218.4114930697529,809.071806621525,809.071806621525,29,40,29.16552890190964,False
1,2026-09-08T15:17:19.781500+02:00,2.0,linear_drift_corrected,20.0,-405.88973355434746,718.294283864166,718.294283864166,41,40,29.16552890190964,False
1,2026-09-08T15:17:19.781500+02:00,2.0,linear_drift_corrected,25.0,628.3957772904979,185.48007013790271,185.48007013790271,61,40,29.16552890190964,False
1,2026-09-08T15:17:19.781500+02:00,2.0,linear_drift_corrected,30.0,466.9073809159331,144.00294888463412,144.00294888463412,64,40,29.16552890190964,False
1,2026-09-08T15:17:19.781500+02:00,2.0,linear_drift_corrected,35.0,323.06118322469104,123.6997222709071,123.6997222709071,64,40,29.16552890190964,False
1,2026-09-08T15:17:19.781500+02:00,2.0,linear_drift_corrected,40.0,229.85377233179497,134.60199724841743,134.60199724841743,64,40,29.16552890190964,True
1,2026-09-08T15:17:19.781500+02:00,2.0,linear_drift_corrected,45.0,155.67789168538883,121.68626309718354,121.68626309718354,64,40,29.16552890190964,True
1,2026-09-08T15:17:19.781500+02:00,2.0,linear_drift_corrected,50.0,107.70493504203395,130.57310648867588,130.57310648867588,64,40,29.16552890190964,True
1,2026-09-08T15:17:19.781500+02:00,2.0,linear_drift_corrected,55.0,74.80670112327493,127.05768993014442,127.05768993014442,64,40,29.16552890190964,True
1,2026-09-08T15:17:19.781500+02:00,2.0,linear_drift_corrected,60.0,50.2627224324265,124.09673066532427,124.09673066532427,64,40,29.16552890190964,True
1,2026-09-08T15:17:19.781500+02:00,2.0,linear_drift_corrected,65.0,37.071663270718375,129.83076497559978,129.83076497559978,64,40,29.16552890190964,True
1,2026-09-08T15:17:19.781500+02:00,2.0,linear_drift_corrected,70.0,32.75126941185382,128.6049089112649,128.6049089112649,64,40,29.16552890190964,True
1,2026-09-08T15:17:19.781500+02:00,2.0,linear_drift_corrected,75.0,19.380067821095203,129.71704883157443,129.71704883157443,64,40,29.16552890190964,True
1,2026-09-08T15:17:19.781500+02:00,2.0,linear_drift_corrected,80.0,24.712466194133594,131.90903483623092,131.90903483623092,64,40,29.16552890190964,True
1,2026-09-08T15:17:19.781500+02:00,2.0,linear_drift_corrected,85.0,6.91692728872234,127.50311129937717,127.50311129937717,64,40,29.16552890190964,True
1,2026-09-08T15:17:19.781500+02:00,2.0,linear_drift_corrected,90.0,5.001973201072609,134.85986664457596,134.85986664457596,64,40,29.16552890190964,True
1,2026-09-08T15:17:19.781500+02:00,2.0,linear_drift_corrected,95.0,2.074218007168165,122.5857525095964,122.5857525095964,64,40,29.16552890190964,True
1,2026-09-08T15:17:19.781500+02:00,2.0,linear_drift_corrected,100.0,6.803557183546834,116.77792602971796,116.77792602971796,64,40,29.16552890190964,True
1,2026-09-08T15:17:19.781500+02:00,2.0,linear_drift_corrected,105.0,4.975311649833233,107.47663938709366,107.47663938709366,64,40,29.16552890190964,True
1,2026-09-08T15:17:19.781500+02:00,2.0,linear_drift_corrected,110.0,8.725233348271516,107.52795901235727,107.52795901235727,64,40,29.16552890190964,True
1,2026-09-08T15:17:19.781500+02:00,2.0,linear_drift_corrected,115.0,-6.032339100909965,108.41490103514909,108.41490103514909,64,40,29.16552890190964,True
1,2026-09-08T15:17:19.781500+02:00,2.0,linear_drift_corrected,120.0,-13.375874684885883,99.30764239377736,99.30764239377736,64,40,29.16552890190964,True
1,2026-09-08T15:17:19.781500+02:00,2.0,linear_drift_corrected,125.0,-15.892194465821177,105.36622404212416,105.36622404212416,64,40,29.16552890190964,True
1,2026-09-08T15:17:19.781500+02:00,2.0,linear_drift_corrected,130.0,-6.887358831315119,99.92788500818347,99.92788500818347,64,40,29.16552890190964,True
1,2026-09-08T15:17:19.781500+02:00,2.0,linear_drift_corrected,135.0,-8.056072705279657,102.74187945655652,102.74187945655652,64,40,29.16552890190964,True
1,2026-09-08T15:17:19.781500+02:00,2.0,linear_drift_corrected,140.0,-9.005885972635216,109.6498349083946,109.6498349083946,64,40,29.16552890190964,True
1,2026-09-08T15:17:19.781500+02:00,2.0,linear_drift_corrected,145.0,-9.728491569128629,105.70905290434288,105.70905290434288,64,40,29.16552890190964,True
1,2026-09-08T15:17:19.781500+02:00,2.0,linear_drift_corrected,150.0,-5.30882855597639,102.93353070434922,102.93353070434922,64,40,29.16552890190964,True
1,2026-09-08T15:17:19.781500+02:00,2.0,linear_drift_corrected,155.0,-8.047348313541978,115.3933397533708,115.3933397533708,64,40,29.16552890190964,True
1,2026-09-08T15:17:19.781500+02:00,2.0,linear_drift_corrected,160.0,-13.825504941288859,113.96235714134208,113.96235714134208,64,40,29.16552890190964,True
1,2026-09-08T15:17:19.781500+02:00,2.0,linear_drift_corrected,165.0,-7.271969260921894,112.37543180780541,112.37543180780541,64,40,29.16552890190964,True
1,2026-09-08T15:17:19.781500+02:00,2.0,linear_drift_corrected,170.0,-10.638059112058418,112.54921939445356,112.54921939445356,64,40,29.16552890190964,True
1,2026-09-08T15:17:19.781500+02:00,2.0,linear_drift_corrected,175.0,-2.442226479800734,105.61018443872608,105.61018443872608,64,40,29.16552890190964,True
1,2026-09-08T15:17:19.781500+02:00,2.0,linear_drift_corrected,180.0,-2.125266955029296,105.22828821125022,105.22828821125022,64,40,29.16552890190964,True
1,2026-09-08T15:17:19.781500+02:00,2.0,linear_drift_corrected,185.0,-7.5189176625812095,114.5103105473635,114.5103105473635,64,40,29.16552890190964,True
1,2026-09-08T15:17:19.781500+02:00,2.0,linear_drift_corrected,190.0,-8.618460251570333,109.24544563795189,109.24544563795189,64,40,29.16552890190964,True
1,2026-09-08T15:17:19.781500+02:00,2.0,linear_drift_corrected,195.0,-10.073124535458643,110.00552064690272,110.00552064690272,64,40,29.16552890190964,True
1,2026-09-08T15:17:19.781500+02:00,2.0,linear_drift_corrected,200.0,-9.729337045918161,99.13563327761736,99.13563327761736,64,40,29.16552890190964,True
1,2026-09-08T15:17:19.781500+02:00,2.0,linear_drift_corrected,205.0,-8.988008808201375,99.69066558501906,99.69066558501906,64,40,29.16552890190964,True
1,2026-09-08T15:17:19.781500+02:00,2.0,linear_drift_corrected,210.0,-10.554840003212512,109.13990243831772,109.13990243831772,64,40,29.16552890190964,True
1,2026-09-08T15:17:19.781500+02:00,2.0,linear_drift_corrected,215.0,-9.853026736167164,103.56147408418856,103.56147408418856,64,40,29.16552890190964,True
1,2026-09-08T15:17:19.781500+02:00,2.0,linear_drift_corrected,220.0,-9.24653835519824,104.48439912893647,104.48439912893647,64,40,29.16552890190964,True
1,2026-09-08T15:17:19.781500+02:00,2.0,linear_drift_corrected,225.0,-9.281942419242153,105.04971428329434,105.04971428329434,64,40,29.16552890190964,True
1,2026-09-08T15:17:19.781500+02:00,2.0,linear_drift_corrected,230.0,-15.028872555103476,117.06640142030632,117.06640142030632,64,40,29.16552890190964,True
1,2026-09-08T15:17:19.781500+02:00,2.0,linear_drift_corrected,235.0,0.9154613981076991,102.00456916398592,102.00456916398592,64,40,29.16552890190964,True
1,2026-09-08T15:17:19.781500+02:00,2.0,linear_drift_corrected,240.0,-8.127012121776033,115.92803361718745,115.92803361718745,64,40,29.16552890190964,True
1,2026-09-08T15:17:19.781500+02:00,2.0,linear_drift_corrected,245.0,-9.639837369558029,119.1509249644723,119.1509249644723,64,40,29.16552890190964,True
1,2026-09-08T15:17:19.781500+02:00,2.0,linear_drift_corrected,250.0,-11.123620994551413,116.47101557238494,116.47101557238494,64,40,29.16552890190964,True
1,2026-09-08T15:17:19.781500+02:00,2.0,linear_drift_corrected,255.0,-10.712483437634576,100.74607056916426,100.74607056916426,64,40,29.16552890190964,False
1,2026-09-08T15:17:19.781500+02:00,2.0,linear_drift_corrected,260.0,-11.041693273614833,104.35861288264907,104.35861288264907,64,40,29.16552890190964,False
1,2026-09-08T15:17:19.781500+02:00,2.0,linear_drift_corrected,265.0,-16.447243308980436,103.16700981530418,103.16700981530418,64,40,29.16552890190964,False
1,2026-09-08T15:17:19.781500+02:00,2.0,linear_drift_corrected,270.0,-7.982726515604911,107.65781844908449,107.65781844908449,64,40,29.16552890190964,False
1,2026-09-08T15:17:19.781500+02:00,2.0,linear_drift_corrected,275.0,-13.331057835568076,106.64246356961823,106.64246356961823,64,40,29.16552890190964,False
1,2026-09-08T15:17:19.781500+02:00,2.0,linear_drift_corrected,280.0,-11.91276934312782,99.37706695915345,99.37706695915345,64,40,29.16552890190964,False
1,2026-09-08T15:17:19.781500+02:00,2.0,linear_drift_corrected,285.0,-5.2024019039781635,87.06674304462541,87.06674304462541,64,40,29.16552890190964,False
1,2026-09-08T15:17:19.781500+02:00,2.0,linear_drift_corrected,290.0,-1.9644717355702488,88.7490321970233,88.7490321970233,64,40,29.16552890190964,False
1,2026-09-08T15:17:19.781500+02:00,2.0,linear_drift_corrected,295.0,-2.9750727417283205,75.4408059906092,75.4408059906092,64,40,29.16552890190964,False
1,2026-09-08T15:17:19.781500+02:00,2.0,linear_drift_corrected,300.0,-7.204094391047279,82.22916545956332,82.22916545956332,64,40,29.16552890190964,False
1,2026-09-08T15:17:19.781500+02:00,2.0,linear_drift_corrected,305.0,-5.521122880835073,81.7238487241579,81.7238487241579,64,40,29.16552890190964,False
1,2026-09-08T15:17:19.781500+02:00,2.0,linear_drift_corrected,310.0,-8.313173446086202,85.26318140997621,85.26318140997621,64,40,29.16552890190964,False
1,2026-09-08T15:17:19.781500+02:00,2.0,linear_drift_corrected,315.0,0.22425597352189347,88.32861488621364,88.32861488621364,64,40,29.16552890190964,False
1,2026-09-08T15:17:19.781500+02:00,2.0,linear_drift_corrected,320.0,-2.9927305879619173,85.79493537238034,85.79493537238034,64,40,29.16552890190964,False
1,2026-09-08T15:17:19.781500+02:00,2.0,linear_drift_corrected,325.0,-4.034979900976634,87.51010487592721,87.51010487592721,64,40,29.16552890190964,False
1,2026-09-08T15:17:19.781500+02:00,2.0,linear_drift_corrected,330.0,1.0781914605119607,73.51894797634509,73.51894797634509,64,40,29.16552890190964,False
1,2026-09-08T15:17:19.781500+02:00,2.0,linear_drift_corrected,335.0,5.437867652297832,72.63556579985969,72.63556579985969,64,40,29.16552890190964,False
1,2026-09-08T15:17:19.781500+02:00,2.0,linear_drift_corrected,340.0,-6.166421633361276,80.74797836393185,80.74797836393185,64,40,29.16552890190964,False
1,2026-09-08T15:17:19.781500+02:00,2.0,linear_drift_corrected,345.0,-8.880304351696637,72.41605970710101,72.41605970710101,64,40,29.16552890190964,False
1,2026-09-08T15:17:19.781500+02:00,2.0,linear_drift_corrected,350.0,-4.042584304087782,77.71517315424049,77.71517315424049,64,40,29.16552890190964,False
1,2026-09-08T15:17:19.781500+02:00,2.0,linear_drift_corrected,355.0,-1.8162972750373108,77.34352932492983,77.34352932492983,64,40,29.16552890190964,False
1,2026-09-08T15:17:19.781500+02:00,2.0,linear_drift_corrected,360.0,2.805265922217993,74.8970254104264,74.8970254104264,64,40,29.16552890190964,False
1,2026-09-08T15:17:19.781500+02:00,2.0,linear_drift_corrected,365.0,-7.949797299528873,80.75905062993371,80.75905062993371,64,40,29.16552890190964,False
1,2026-09-08T15:17:19.781500+02:00,2.0,linear_drift_corrected,370.0,0.2139422325895879,65.13654265626535,65.13654265626535,64,40,29.16552890190964,False
1,2026-09-08T15:17:19.781500+02:00,2.0,linear_drift_corrected,375.0,-2.724028120825369,71.02826639796417,71.02826639796417,64,40,29.16552890190964,False
1,2026-09-08T15:17:19.781500+02:00,2.0,linear_drift_corrected,380.0,-0.16069315607686385,69.70896566056126,69.70896566056126,64,40,29.16552890190964,False
1,2026-09-08T15:17:19.781500+02:00,2.0,linear_drift_corrected,385.0,-6.137319844214925,76.90379957509106,76.90379957509106,64,40,29.16552890190964,False
1,2026-09-08T15:17:19.781500+02:00,2.0,linear_drift_corrected,390.0,-0.06547203621300124,72.15310916536976,72.15310916536976,64,40,29.16552890190964,False
1,2026-09-08T15:17:19.781500+02:00,2.0,linear_drift_corrected,395.0,0.2189132482298528,71.96108147390612,71.96108147390612,64,40,29.16552890190964,False
1,2026-09-08T15:17:19.781500+02:00,2.0,linear_drift_corrected,400.0,-4.86033574750786,78.17656673641876,78.17656673641876,64,40,29.16552890190964,False
1,2026-09-08T15:17:19.781500+02:00,2.0,linear_drift_corrected,405.0,-3.141322020277844,78.85218648873058,78.85218648873058,64,40,29.16552890190964,False
1,2026-09-08T15:17:19.781500+02:00,2.0,linear_drift_corrected,410.0,-7.53678772627981,72.12255559998074,72.12255559998074,64,40,29.16552890190964,False
1,2026-09-08T15:17:19.781500+02:00,2.0,linear_drift_corrected,415.0,-4.979664245768685,73.62880795942436,73.62880795942436,64,40,29.16552890190964,False
1,2026-09-08T15:17:19.781500+02:00,2.0,linear_drift_corrected,420.0,-10.0826784729187,74.84833350502012,74.84833350502012,64,40,29.16552890190964,False
1,2026-09-08T15:17:19.781500+02:00,2.0,linear_drift_corrected,425.0,-8.841419259522237,68.78915173946173,68.78915173946173,64,40,29.16552890190964,False
1,2026-09-08T15:17:19.781500+02:00,2.0,linear_drift_corrected,430.0,-8.352559928012784,65.75490106384665,65.75490106384665,64,40,29.16552890190964,False
1,2026-09-08T15:17:19.781500+02:00,2.0,linear_drift_corrected,435.0,-14.95820259869009,59.30279556748365,59.30279556748365,64,40,29.16552890190964,False
1,2026-09-08T15:17:19.781500+02:00,2.0,linear_drift_corrected,440.0,-8.804446659202213,65.6609108688693,65.6609108688693,64,40,29.16552890190964,False
1,2026-09-08T15:17:19.781500+02:00,2.0,linear_drift_corrected,445.0,-13.678538881064437,64.05485145222458,64.05485145222458,64,40,29.16552890190964,False
1,2026-09-08T15:17:19.781500+02:00,2.0,linear_drift_corrected,450.0,-4.511539041663569,59.301105194011214,59.301105194011214,64,40,29.16552890190964,False
1,2026-09-08T15:17:19.781500+02:00,2.0,linear_drift_corrected,455.0,-11.318293097052111,58.646090369540595,58.646090369540595,64,40,29.16552890190964,False
1,2026-09-08T15:17:19.781500+02:00,2.0,linear_drift_corrected,460.0,-8.11059834822617,65.674277969206,65.674277969206,64,40,29.16552890190964,False
1,2026-09-08T15:17:19.781500+02:00,2.0,linear_drift_corrected,465.0,-4.0848664884838835,67.53429003971645,67.53429003971645,64,40,29.16552890190964,False
1,2026-09-08T15:17:19.781500+02:00,2.0,linear_drift_corrected,470.0,-5.554511269648744,63.763763745697275,63.763763745697275,64,40,29.16552890190964,False
1,2026-09-08T15:17:19.781500+02:00,2.0,linear_drift_corrected,475.0,-0.2857921005314107,60.07604557694348,60.07604557694348,64,40,29.16552890190964,False
1,2026-09-08T15:17:19.781500+02:00,2.0,linear_drift_corrected,480.0,2.805154186934383,60.59199183065643,60.59199183065643,64,40,29.16552890190964,False
1,2026-09-08T15:17:19.781500+02:00,2.0,linear_drift_corrected,485.0,2.2938012511391217,59.826597563289475,59.826597563289475,64,40,29.16552890190964,False
1,2026-09-08T15:17:19.781500+02:00,2.0,linear_drift_corrected,490.0,7.643379802043954,56.740948156341574,56.740948156341574,64,40,29.16552890190964,False
1,2026-09-08T15:17:19.781500+02:00,2.0,linear_drift_corrected,495.0,7.857784159946566,55.64833301292325,55.64833301292325,64,40,29.16552890190964,False
1,2026-09-08T15:17:19.781500+02:00,2.0,linear_drift_corrected,500.0,-0.902482565960501,50.65691884218712,50.65691884218712,64,40,29.16552890190964,False
1,2026-09-08T15:17:19.781500+02:00,2.0,far_constant_referenced,5.0,-4003.5771567227357,1240.9137229662526,1240.9137229662526,33,40,29.16552890190964,False
1,2026-09-08T15:17:19.781500+02:00,2.0,far_constant_referenced,10.0,-2685.7833077306805,1398.50879567042,1398.50879567042,23,40,29.16552890190964,False
1,2026-09-08T15:17:19.781500+02:00,2.0,far_constant_referenced,15.0,-1132.3549421505625,843.1995720422565,843.1995720422565,29,40,29.16552890190964,False
1,2026-09-08T15:17:19.781500+02:00,2.0,far_constant_referenced,20.0,-385.2939442620354,726.9081985367354,726.9081985367354,41,40,29.16552890190964,False
1,2026-09-08T15:17:19.781500+02:00,2.0,far_constant_referenced,25.0,713.1358229813106,103.0942188460836,103.0942188460836,61,40,29.16552890190964,False
1,2026-09-08T15:17:19.781500+02:00,2.0,far_constant_referenced,30.0,568.2501873840072,58.32000746053357,58.32000746053357,64,40,29.16552890190964,False
1,2026-09-08T15:17:19.781500+02:00,2.0,far_constant_referenced,35.0,401.9129965337035,52.68511716209546,52.68511716209546,64,40,29.16552890190964,False
1,2026-09-08T15:17:19.781500+02:00,2.0,far_constant_referenced,40.0,308.7158739364072,50.833277450239116,50.833277450239116,64,40,29.16552890190964,True
1,2026-09-08T15:17:19.781500+02:00,2.0,far_constant_referenced,45.0,228.22088518359595,46.885428846361805,46.885428846361805,64,40,29.16552890190964,True
1,2026-09-08T15:17:19.781500+02:00,2.0,far_constant_referenced,50.0,186.24483326940233,44.370930066377326,44.370930066377326,64,40,29.16552890190964,True
1,2026-09-08T15:17:19.781500+02:00,2.0,far_constant_referenced,55.0,147.02223859942185,39.72441183181162,39.72441183181162,64,40,29.16552890190964,True
1,2026-09-08T15:17:19.781500+02:00,2.0,far_constant_referenced,60.0,125.31002314302776,41.81667636495982,41.81667636495982,64,40,29.16552890190964,True
1,2026-09-08T15:17:19.781500+02:00,2.0,far_constant_referenced,65.0,109.99371065821893,42.37717453037503,42.37717453037503,64,40,29.16552890190964,True
1,2026-09-08T15:17:19.781500+02:00,2.0,far_constant_referenced,70.0,101.33483437298966,43.40335999625497,43.40335999625497,64,40,29.16552890190964,True
1,2026-09-08T15:17:19.781500+02:00,2.0,far_constant_referenced,75.0,91.16525136829003,41.358431555590926,41.358431555590926,64,40,29.16552890190964,True
1,2026-09-08T15:17:19.781500+02:00,2.0,far_constant_referenced,80.0,85.05043113996078,46.53137891243531,46.53137891243531,64,40,29.16552890190964,True
1,2026-09-08T15:17:19.781500+02:00,2.0,far_constant_referenced,85.0,77.73130464894373,51.177850920334784,51.177850920334784,64,40,29.16552890190964,True
1,2026-09-08T15:17:19.781500+02:00,2.0,far_constant_referenced,90.0,69.75962344538408,45.410475034922605,45.410475034922605,64,40,29.16552890190964,True
1,2026-09-08T15:17:19.781500+02:00,2.0,far_constant_referenced,95.0,76.58829718528256,38.48234789727561,38.48234789727561,64,40,29.16552890190964,True
1,2026-09-08T15:17:19.781500+02:00,2.0,far_constant_referenced,100.0,77.36101749876131,41.51758992124231,41.51758992124231,64,40,29.16552890190964,True
1,2026-09-08T15:17:19.781500+02:00,2.0,far_constant_referenced,105.0,75.88972160430043,35.22752927242423,35.22752927242423,64,40,29.16552890190964,True
1,2026-09-08T15:17:19.781500+02:00,2.0,far_constant_referenced,110.0,76.2894421554364,36.57753244129654,36.57753244129654,64,40,29.16552890190964,True
1,2026-09-08T15:17:19.781500+02:00,2.0,far_constant_referenced,115.0,65.64477786854566,34.108428234376206,34.108428234376206,64,40,29.16552890190964,True
1,2026-09-08T15:17:19.781500+02:00,2.0,far_constant_referenced,120.0,63.57711263074308,31.012721748521017,31.012721748521017,64,40,29.16552890190964,True
1,2026-09-08T15:17:19.781500+02:00,2.0,far_constant_referenced,125.0,70.09929237550247,40.66174967098051,40.66174967098051,64,40,29.16552890190964,True
1,2026-09-08T15:17:19.781500+02:00,2.0,far_constant_referenced,130.0,70.91276423035126,35.65725223701613,35.65725223701613,64,40,29.16552890190964,True
1,2026-09-08T15:17:19.781500+02:00,2.0,far_constant_referenced,135.0,68.22325603842405,35.65161258536652,35.65161258536652,64,40,29.16552890190964,True
1,2026-09-08T15:17:19.781500+02:00,2.0,far_constant_referenced,140.0,59.60269929745213,33.455338083376304,33.455338083376304,64,40,29.16552890190964,True
1,2026-09-08T15:17:19.781500+02:00,2.0,far_constant_referenced,145.0,65.47107715166672,36.72138978485975,36.72138978485975,64,40,29.16552890190964,True
1,2026-09-08T15:17:19.781500+02:00,2.0,far_constant_referenced,150.0,62.33062057198197,36.9864996387658,36.9864996387658,64,40,29.16552890190964,True
1,2026-09-08T15:17:19.781500+02:00,2.0,far_constant_referenced,155.0,60.85686150095357,40.25842212516085,40.25842212516085,64,40,29.16552890190964,True
1,2026-09-08T15:17:19.781500+02:00,2.0,far_constant_referenced,160.0,59.997399957110865,40.381431248302135,40.381431248302135,64,40,29.16552890190964,True
1,2026-09-08T15:17:19.781500+02:00,2.0,far_constant_referenced,165.0,62.3689401162362,32.20375145835525,32.20375145835525,64,40,29.16552890190964,True
1,2026-09-08T15:17:19.781500+02:00,2.0,far_constant_referenced,170.0,58.9820411624349,41.277026419979435,41.277026419979435,64,40,29.16552890190964,True
1,2026-09-08T15:17:19.781500+02:00,2.0,far_constant_referenced,175.0,67.273031115147,38.44638356138067,38.44638356138067,64,40,29.16552890190964,True
1,2026-09-08T15:17:19.781500+02:00,2.0,far_constant_referenced,180.0,66.0866530363082,40.81882783725463,40.81882783725463,64,40,29.16552890190964,True
1,2026-09-08T15:17:19.781500+02:00,2.0,far_constant_referenced,185.0,62.684413793021264,38.48230167062046,38.48230167062046,64,40,29.16552890190964,True
1,2026-09-08T15:17:19.781500+02:00,2.0,far_constant_referenced,190.0,61.73297287118571,42.430150274503276,42.430150274503276,64,40,29.16552890190964,True
1,2026-09-08T15:17:19.781500+02:00,2.0,far_constant_referenced,195.0,58.69855760151743,42.90355742599853,42.90355742599853,64,40,29.16552890190964,True
1,2026-09-08T15:17:19.781500+02:00,2.0,far_constant_referenced,200.0,57.9016108552598,37.670099380623405,37.670099380623405,64,40,29.16552890190964,True
1,2026-09-08T15:17:19.781500+02:00,2.0,far_constant_referenced,205.0,53.64374514050375,36.91831532585971,36.91831532585971,64,40,29.16552890190964,True
1,2026-09-08T15:17:19.781500+02:00,2.0,far_constant_referenced,210.0,58.75723732673266,38.217284270015504,38.217284270015504,64,40,29.16552890190964,True
1,2026-09-08T15:17:19.781500+02:00,2.0,far_constant_referenced,215.0,54.63098007112998,31.597904946535667,31.597904946535667,64,40,29.16552890190964,True
1,2026-09-08T15:17:19.781500+02:00,2.0,far_constant_referenced,220.0,57.28603497062082,36.41102403784119,36.41102403784119,64,40,29.16552890190964,True
1,2026-09-08T15:17:19.781500+02:00,2.0,far_constant_referenced,225.0,57.47632315498693,38.17558782917723,38.17558782917723,64,40,29.16552890190964,True
1,2026-09-08T15:17:19.781500+02:00,2.0,far_constant_referenced,230.0,55.987223794477885,37.49392960673689,37.49392960673689,64,40,29.16552890190964,True
1,2026-09-08T15:17:19.781500+02:00,2.0,far_constant_referenced,235.0,54.22106383978951,35.92624512975118,35.92624512975118,64,40,29.16552890190964,True
1,2026-09-08T15:17:19.781500+02:00,2.0,far_constant_referenced,240.0,51.906862689518874,33.536696992335415,33.536696992335415,64,40,29.16552890190964,True
1,2026-09-08T15:17:19.781500+02:00,2.0,far_constant_referenced,245.0,52.86082914681799,35.96775666398541,35.96775666398541,64,40,29.16552890190964,True
1,2026-09-08T15:17:19.781500+02:00,2.0,far_constant_referenced,250.0,55.94896660912217,36.56426539193229,36.56426539193229,64,40,29.16552890190964,True
1,2026-09-08T15:17:19.781500+02:00,2.0,far_constant_referenced,255.0,55.85823440913896,35.66492586137857,35.66492586137857,64,40,29.16552890190964,False
1,2026-09-08T15:17:19.781500+02:00,2.0,far_constant_referenced,260.0,55.242720883399116,41.90381360553125,41.90381360553125,64,40,29.16552890190964,False
1,2026-09-08T15:17:19.781500+02:00,2.0,far_constant_referenced,265.0,57.37034420387022,39.63168116626603,39.63168116626603,64,40,29.16552890190964,False
1,2026-09-08T15:17:19.781500+02:00,2.0,far_constant_referenced,270.0,51.81107941860917,41.92452314598766,41.92452314598766,64,40,29.16552890190964,False
1,2026-09-08T15:17:19.781500+02:00,2.0,far_constant_referenced,275.0,52.99751985634775,40.10314679834309,40.10314679834309,64,40,29.16552890190964,False
1,2026-09-08T15:17:19.781500+02:00,2.0,far_constant_referenced,280.0,50.53655703414736,40.892744255107765,40.892744255107765,64,40,29.16552890190964,False
1,2026-09-08T15:17:19.781500+02:00,2.0,far_constant_referenced,285.0,48.399891673126746,43.84080281186632,43.84080281186632,64,40,29.16552890190964,False
1,2026-09-08T15:17:19.781500+02:00,2.0,far_constant_referenced,290.0,54.680742473596496,40.2924449416293,40.2924449416293,64,40,29.16552890190964,False
1,2026-09-08T15:17:19.781500+02:00,2.0,far_constant_referenced,295.0,53.1213958118629,38.51637071374593,38.51637071374593,64,40,29.16552890190964,False
1,2026-09-08T15:17:19.781500+02:00,2.0,far_constant_referenced,300.0,54.25161970095004,40.92108119329361,40.92108119329361,64,40,29.16552890190964,False
1,2026-09-08T15:17:19.781500+02:00,2.0,far_constant_referenced,305.0,44.81378721221062,38.70576131033417,38.70576131033417,64,40,29.16552890190964,False
1,2026-09-08T15:17:19.781500+02:00,2.0,far_constant_referenced,310.0,47.00274051116004,35.07234639891495,35.07234639891495,64,40,29.16552890190964,False
1,2026-09-08T15:17:19.781500+02:00,2.0,far_constant_referenced,315.0,48.75755114598827,44.54899513302594,44.54899513302594,64,40,29.16552890190964,False
1,2026-09-08T15:17:19.781500+02:00,2.0,far_constant_referenced,320.0,51.278503230312054,41.044275223048174,41.044275223048174,64,40,29.16552890190964,False
1,2026-09-08T15:17:19.781500+02:00,2.0,far_constant_referenced,325.0,50.58126836568426,43.2102712674436,43.2102712674436,64,40,29.16552890190964,False
1,2026-09-08T15:17:19.781500+02:00,2.0,far_constant_referenced,330.0,47.029586017753374,35.129112728575706,35.129112728575706,64,40,29.16552890190964,False
1,2026-09-08T15:17:19.781500+02:00,2.0,far_constant_referenced,335.0,48.905622354831166,46.34961571355618,46.34961571355618,64,40,29.16552890190964,False
1,2026-09-08T15:17:19.781500+02:00,2.0,far_constant_referenced,340.0,49.517363167099056,44.17779511090157,44.17779511090157,64,40,29.16552890190964,False
1,2026-09-08T15:17:19.781500+02:00,2.0,far_constant_referenced,345.0,41.88026864328266,40.51211399581696,40.51211399581696,64,40,29.16552890190964,False
1,2026-09-08T15:17:19.781500+02:00,2.0,far_constant_referenced,350.0,46.06031045042597,42.083542831679075,42.083542831679075,64,40,29.16552890190964,False
1,2026-09-08T15:17:19.781500+02:00,2.0,far_constant_referenced,355.0,51.25561751389124,35.63085681825311,35.63085681825311,64,40,29.16552890190964,False
1,2026-09-08T15:17:19.781500+02:00,2.0,far_constant_referenced,360.0,49.290064975385,39.39689599660717,39.39689599660717,64,40,29.16552890190964,False
1,2026-09-08T15:17:19.781500+02:00,2.0,far_constant_referenced,365.0,42.07442307946664,38.777828662080346,38.777828662080346,64,40,29.16552890190964,False
1,2026-09-08T15:17:19.781500+02:00,2.0,far_constant_referenced,370.0,42.53672078708994,33.02732550494522,33.02732550494522,64,40,29.16552890190964,False
1,2026-09-08T15:17:19.781500+02:00,2.0,far_constant_referenced,375.0,40.497148233889064,37.139925899466476,37.139925899466476,64,40,29.16552890190964,False
1,2026-09-08T15:17:19.781500+02:00,2.0,far_constant_referenced,380.0,37.47682607569615,30.783622457157705,30.783622457157705,64,40,29.16552890190964,False
1,2026-09-08T15:17:19.781500+02:00,2.0,far_constant_referenced,385.0,36.35801386537016,35.73879605257929,35.73879605257929,64,40,29.16552890190964,False
1,2026-09-08T15:17:19.781500+02:00,2.0,far_constant_referenced,390.0,35.91230362523715,36.48480177574174,36.48480177574174,64,40,29.16552890190964,False
1,2026-09-08T15:17:19.781500+02:00,2.0,far_constant_referenced,395.0,39.154872904215765,39.55411284283206,39.55411284283206,64,40,29.16552890190964,False
1,2026-09-08T15:17:19.781500+02:00,2.0,far_constant_referenced,400.0,38.925017997587645,38.370618077413226,38.370618077413226,64,40,29.16552890190964,False
1,2026-09-08T15:17:19.781500+02:00,2.0,far_constant_referenced,405.0,37.61348560577788,35.863608015188056,35.863608015188056,64,40,29.16552890190964,False
1,2026-09-08T15:17:19.781500+02:00,2.0,far_constant_referenced,410.0,41.016972027070096,36.28783000808847,36.28783000808847,64,40,29.16552890190964,False
1,2026-09-08T15:17:19.781500+02:00,2.0,far_constant_referenced,415.0,36.17037593426403,43.26888666321593,43.26888666321593,64,40,29.16552890190964,False
1,2026-09-08T15:17:19.781500+02:00,2.0,far_constant_referenced,420.0,34.40536961923067,38.275945892446686,38.275945892446686,64,40,29.16552890190964,False
1,2026-09-08T15:17:19.781500+02:00,2.0,far_constant_referenced,425.0,34.3542353209581,41.78820074683063,41.78820074683063,64,40,29.16552890190964,False
1,2026-09-08T15:17:19.781500+02:00,2.0,far_constant_referenced,430.0,33.3312999198952,39.68849372257182,39.68849372257182,64,40,29.16552890190964,False
1,2026-09-08T15:17:19.781500+02:00,2.0,far_constant_referenced,435.0,37.70920651779032,37.14750707052689,37.14750707052689,64,40,29.16552890190964,False
1,2026-09-08T15:17:19.781500+02:00,2.0,far_constant_referenced,440.0,42.05007192889198,40.038660617670246,40.038660617670246,64,40,29.16552890190964,False
1,2026-09-08T15:17:19.781500+02:00,2.0,far_constant_referenced,445.0,36.3964269479728,44.590645347210916,44.590645347210916,64,40,29.16552890190964,False
1,2026-09-08T15:17:19.781500+02:00,2.0,far_constant_referenced,450.0,32.333869309060724,52.01293540348132,52.01293540348132,64,40,29.16552890190964,False
1,2026-09-08T15:17:19.781500+02:00,2.0,far_constant_referenced,455.0,34.889368224168024,50.41862437447152,50.41862437447152,64,40,29.16552890190964,False
1,2026-09-08T15:17:19.781500+02:00,2.0,far_constant_referenced,460.0,39.82030472967402,43.58137883626134,43.58137883626134,64,40,29.16552890190964,False
1,2026-09-08T15:17:19.781500+02:00,2.0,far_constant_referenced,465.0,39.223904206885535,46.41585850704317,46.41585850704317,64,40,29.16552890190964,False
1,2026-09-08T15:17:19.781500+02:00,2.0,far_constant_referenced,470.0,41.72960954007333,38.857246051620336,38.857246051620336,64,40,29.16552890190964,False
1,2026-09-08T15:17:19.781500+02:00,2.0,far_constant_referenced,475.0,39.128089756524076,47.47431017659311,47.47431017659311,64,40,29.16552890190964,False
1,2026-09-08T15:17:19.781500+02:00,2.0,far_constant_referenced,480.0,38.46016357505401,49.752082267500555,49.752082267500555,64,40,29.16552890190964,False
1,2026-09-08T15:17:19.781500+02:00,2.0,far_constant_referenced,485.0,36.60327142037932,44.79321053985863,44.79321053985863,64,40,29.16552890190964,False
1,2026-09-08T15:17:19.781500+02:00,2.0,far_constant_referenced,490.0,40.5648388202008,41.065030990161596,41.065030990161596,64,40,29.16552890190964,False
1,2026-09-08T15:17:19.781500+02:00,2.0,far_constant_referenced,495.0,34.53950361385134,37.65863517072385,37.65863517072385,64,40,29.16552890190964,False
1,2026-09-08T15:17:19.781500+02:00,2.0,far_constant_referenced,500.0,33.12567144604345,35.15185624175974,35.15185624175974,64,40,29.16552890190964,False
1,2026-09-08T15:17:19.781500+02:00,2.0,linear_then_no_slip_corrected,5.0,-4317.529125278385,1307.5796102675556,1307.5796102675556,33,40,29.16552890190964,False
1,2026-09-08T15:17:19.781500+02:00,2.0,linear_then_no_slip_corrected,10.0,-2625.73180579696,1372.3312841723116,1372.3312841723116,23,40,29.16552890190964,False
1,2026-09-08T15:17:19.781500+02:00,2.0,linear_then_no_slip_corrected,15.0,-1262.3193062082962,808.9831490339025,808.9831490339025,29,40,29.16552890190964,False
1,2026-09-08T15:17:19.781500+02:00,2.0,linear_then_no_slip_corrected,20.0,-438.4156410788256,718.2971580642798,718.2971580642798,41,40,29.16552890190964,False
1,2026-09-08T15:17:19.781500+02:00,2.0,linear_then_no_slip_corrected,25.0,602.7203555362669,185.3959948148776,185.3959948148776,61,40,29.16552890190964,False
1,2026-09-08T15:17:19.781500+02:00,2.0,linear_then_no_slip_corrected,30.0,445.80954490256056,143.99409631755285,143.99409631755285,64,40,29.16552890190964,False
1,2026-09-08T15:17:19.781500+02:00,2.0,linear_then_no_slip_corrected,35.0,305.22179456666015,123.73365006096857,123.73365006096857,64,40,29.16552890190964,False
1,2026-09-08T15:17:19.781500+02:00,2.0,linear_then_no_slip_corrected,40.0,214.47471674127505,134.67384960210498,134.67384960210498,64,40,29.16552890190964,True
1,2026-09-08T15:17:19.781500+02:00,2.0,linear_then_no_slip_corrected,45.0,142.17285968543115,121.71641646011828,121.71641646011828,64,40,29.16552890190964,True
1,2026-09-08T15:17:19.781500+02:00,2.0,linear_then_no_slip_corrected,50.0,95.69247993884782,130.58065676943232,130.58065676943232,64,40,29.16552890190964,True
1,2026-09-08T15:17:19.781500+02:00,2.0,linear_then_no_slip_corrected,55.0,64.05407652601873,127.0738548539719,127.0738548539719,64,40,29.16552890190964,True
1,2026-09-08T15:17:19.781500+02:00,2.0,linear_then_no_slip_corrected,60.0,40.549443273847814,124.10542179905447,124.10542179905447,64,40,29.16552890190964,True
1,2026-09-08T15:17:19.781500+02:00,2.0,linear_then_no_slip_corrected,65.0,28.21257535433413,129.83425670950388,129.83425670950388,64,40,29.16552890190964,True
1,2026-09-08T15:17:19.781500+02:00,2.0,linear_then_no_slip_corrected,70.0,24.639961804913437,128.61599226325544,128.61599226325544,64,40,29.16552890190964,True
1,2026-09-08T15:17:19.781500+02:00,2.0,linear_then_no_slip_corrected,75.0,11.920739500021586,129.73392961755502,129.73392961755502,64,40,29.16552890190964,True
1,2026-09-08T15:17:19.781500+02:00,2.0,linear_then_no_slip_corrected,80.0,17.81292958847821,131.91300769955436,131.91300769955436,64,40,29.16552890190964,True
1,2026-09-08T15:17:19.781500+02:00,2.0,linear_then_no_slip_corrected,85.0,0.5208525702884477,127.51808431839568,127.51808431839568,64,40,29.16552890190964,True
1,2026-09-08T15:17:19.781500+02:00,2.0,linear_then_no_slip_corrected,90.0,-0.956452397275092,134.8579057997546,134.8579057997546,64,40,29.16552890190964,True
1,2026-09-08T15:17:19.781500+02:00,2.0,linear_then_no_slip_corrected,95.0,-3.4809303602259556,122.5980172033871,122.5980172033871,64,40,29.16552890190964,True
1,2026-09-08T15:17:19.781500+02:00,2.0,linear_then_no_slip_corrected,100.0,1.5992239604691996,116.78408444965568,116.78408444965568,64,40,29.16552890190964,True
1,2026-09-08T15:17:19.781500+02:00,2.0,linear_then_no_slip_corrected,105.0,0.09808046671814807,107.49944107712952,107.49944107712952,64,40,29.16552890190964,True
1,2026-09-08T15:17:19.781500+02:00,2.0,linear_then_no_slip_corrected,110.0,4.136087417155338,107.53961331067775,107.53961331067775,64,40,29.16552890190964,True
1,2026-09-08T15:17:19.781500+02:00,2.0,linear_then_no_slip_corrected,115.0,-10.359721602297805,108.4149421015234,108.4149421015234,64,40,29.16552890190964,True
1,2026-09-08T15:17:19.781500+02:00,2.0,linear_then_no_slip_corrected,120.0,-17.45564772604509,99.30658312935407,99.30658312935407,64,40,29.16552890190964,True
1,2026-09-08T15:17:19.781500+02:00,2.0,linear_then_no_slip_corrected,125.0,-19.74958942377651,105.36709636676389,105.36709636676389,64,40,29.16552890190964,True
1,2026-09-08T15:17:19.781500+02:00,2.0,linear_then_no_slip_corrected,130.0,-10.537912020522155,99.93594251476812,99.93594251476812,64,40,29.16552890190964,True
1,2026-09-08T15:17:19.781500+02:00,2.0,linear_then_no_slip_corrected,135.0,-11.51946362456993,102.74967632948149,102.74967632948149,64,40,29.16552890190964,True
1,2026-09-08T15:17:19.781500+02:00,2.0,linear_then_no_slip_corrected,140.0,-12.295634463267978,109.6537729034385,109.6537729034385,64,40,29.16552890190964,True
1,2026-09-08T15:17:19.781500+02:00,2.0,linear_then_no_slip_corrected,145.0,-12.853215327143161,105.71333661672703,105.71333661672703,64,40,29.16552890190964,True
1,2026-09-08T15:17:19.781500+02:00,2.0,linear_then_no_slip_corrected,150.0,-8.283663385699885,102.93806328719849,102.93806328719849,64,40,29.16552890190964,True
1,2026-09-08T15:17:19.781500+02:00,2.0,linear_then_no_slip_corrected,155.0,-10.882169520304714,115.39865912324768,115.39865912324768,64,40,29.16552890190964,True
1,2026-09-08T15:17:19.781500+02:00,2.0,linear_then_no_slip_corrected,160.0,-16.526419175546465,113.97359033608316,113.97359033608316,64,40,29.16552890190964,True
1,2026-09-08T15:17:19.781500+02:00,2.0,linear_then_no_slip_corrected,165.0,-9.848767894431514,112.3724193149939,112.3724193149939,64,40,29.16552890190964,True
1,2026-09-08T15:17:19.781500+02:00,2.0,linear_then_no_slip_corrected,170.0,-13.09825592008104,112.5489552433817,112.5489552433817,64,40,29.16552890190964,True
1,2026-09-08T15:17:19.781500+02:00,2.0,linear_then_no_slip_corrected,175.0,-4.793970096644607,105.60891555563268,105.60891555563268,64,40,29.16552890190964,True
1,2026-09-08T15:17:19.781500+02:00,2.0,linear_then_no_slip_corrected,180.0,-4.374901717311882,105.22981318642849,105.22981318642849,64,40,29.16552890190964,True
1,2026-09-08T15:17:19.781500+02:00,2.0,linear_then_no_slip_corrected,185.0,-9.670109250218047,114.50474964497948,114.50474964497948,64,40,29.16552890190964,True
1,2026-09-08T15:17:19.781500+02:00,2.0,linear_then_no_slip_corrected,190.0,-10.677093815070254,109.24611862741445,109.24611862741445,64,40,29.16552890190964,True
1,2026-09-08T15:17:19.781500+02:00,2.0,linear_then_no_slip_corrected,195.0,-12.046001053056898,110.00341499944838,110.00341499944838,64,40,29.16552890190964,True
1,2026-09-08T15:17:19.781500+02:00,2.0,linear_then_no_slip_corrected,200.0,-11.61920189064063,99.14165126807328,99.14165126807328,64,40,29.16552890190964,True
1,2026-09-08T15:17:19.781500+02:00,2.0,linear_then_no_slip_corrected,205.0,-10.800885873922898,99.69056576045044,99.69056576045044,64,40,29.16552890190964,True
1,2026-09-08T15:17:19.781500+02:00,2.0,linear_then_no_slip_corrected,210.0,-12.295890269932139,109.14146287300842,109.14146287300842,64,40,29.16552890190964,True
1,2026-09-08T15:17:19.781500+02:00,2.0,linear_then_no_slip_corrected,215.0,-11.52468786863829,103.56723840429281,103.56723840429281,64,40,29.16552890190964,True
1,2026-09-08T15:17:19.781500+02:00,2.0,linear_then_no_slip_corrected,220.0,-10.849513084483148,104.48879146871286,104.48879146871286,64,40,29.16552890190964,True
1,2026-09-08T15:17:19.781500+02:00,2.0,linear_then_no_slip_corrected,225.0,-10.819848825477855,105.0493754789605,105.0493754789605,64,40,29.16552890190964,True
1,2026-09-08T15:17:19.781500+02:00,2.0,linear_then_no_slip_corrected,230.0,-16.508102999381965,117.07172418947773,117.07172418947773,64,40,29.16552890190964,True
1,2026-09-08T15:17:19.781500+02:00,2.0,linear_then_no_slip_corrected,235.0,-0.5052822656558167,102.00455375626576,102.00455375626576,64,40,29.16552890190964,True
1,2026-09-08T15:17:19.781500+02:00,2.0,linear_then_no_slip_corrected,240.0,-9.493530376490838,115.93281232312977,115.93281232312977,64,40,29.16552890190964,True
1,2026-09-08T15:17:19.781500+02:00,2.0,linear_then_no_slip_corrected,245.0,-10.95341025712626,119.14961283284869,119.14961283284869,64,40,29.16552890190964,True
1,2026-09-08T15:17:19.781500+02:00,2.0,linear_then_no_slip_corrected,250.0,-12.387667219699363,116.47192343643344,116.47192343643344,64,40,29.16552890190964,True
1,2026-09-08T15:17:19.781500+02:00,2.0,linear_then_no_slip_corrected,255.0,-11.929806217704947,100.7526473328792,100.7526473328792,64,40,29.16552890190964,False
1,2026-09-08T15:17:19.781500+02:00,2.0,linear_then_no_slip_corrected,260.0,-12.210856174639353,104.35361024569396,104.35361024569396,64,40,29.16552890190964,False
1,2026-09-08T15:17:19.781500+02:00,2.0,linear_then_no_slip_corrected,265.0,-17.57220095806254,103.16807159021256,103.16807159021256,64,40,29.16552890190964,False
1,2026-09-08T15:17:19.781500+02:00,2.0,linear_then_no_slip_corrected,270.0,-9.06679707772331,107.6617406559259,107.6617406559259,64,40,29.16552890190964,False
1,2026-09-08T15:17:19.781500+02:00,2.0,linear_then_no_slip_corrected,275.0,-14.373979739809714,106.6465993505942,106.6465993505942,64,40,29.16552890190964,False
1,2026-09-08T15:17:19.781500+02:00,2.0,linear_then_no_slip_corrected,280.0,-12.916404224260567,99.38095245260463,99.38095245260463,64,40,29.16552890190964,False
1,2026-09-08T15:17:19.781500+02:00,2.0,linear_then_no_slip_corrected,285.0,-6.168544488107304,87.0704811300122,87.0704811300122,64,40,29.16552890190964,False
