Repository: Yikuan-Yan/AFM2026

# AFM2026

Reproducible analysis code, derived results, quality-control figures and experimental planning for silica colloidal-probe AFM measurements in water–glycerol mixtures at 25.6 °C.

## Repository contents

- `analysis/calibrate_cantilevers.py`: raw thermal-noise and hard-contact calibration workflow.
- `analysis/fit_glycerol_surface_forces.py`: raw reconstruction and silica sphere–plane surface-force fitting.
- `analysis/analyze_velocity_systematics.py`: contact, snap-in, pull-off, raster and acquisition-history diagnostics.
- `analysis/analyze_velocity_joint_fit.py`: same-pixel velocity comparisons, hydrodynamic shape tests and joint PB fits.

File: analysis/water_08_09_26_results/map_inventory_QC.csv
source,sha256,timestamp,acquisition_order,block,nominal_speed_um_per_s,grid_i,grid_j,field_u_um,field_v_um,approach_curves,skipped_curves,retract_curves,retract_skipped_curves,valid_contact_curves,map_contact_invOLS_median_nm_per_V,map_contact_invOLS_mad_nm_per_V,global_water_InvOLS_used_nm_per_V,scanner_speed_median_um_per_s,gap_speed_20_200nm_median_um_per_s,terminal_load_median_nN,far_slope_median_pN_per_100nm,far_slope_mad_pN_per_100nm,contact_height_median_um,approach_snap_detected_fraction,approach_snap_distance_median_nm,retract_free_baseline_valid_fraction,retract_snapoff_detected_fraction,retract_detachment_right_censored_fraction,retract_pull_off_censored_fraction,retract_detachment_piezo_travel_median_nm,retract_pull_off_force_median_nN,branch_contact_height_difference_median_nm,map_start_time,map_end_time,fixed_pixel_time,instrument_scan_number,grid_center_x_um,grid_center_y_um,grid_theta,grid_reflect,back_and_forth,fixed_pixel_x_um,fixed_pixel_y_um,instrument_failure_flag_count,segment_count,filename_time_minus_first_segment_s,stored_spring_constant_N_per_m,spring_constant_used_N_per_m,spring_constant_supplied_uncertainty_N_per_m,stored_InvOLS_nm_per_V,idle_before_map_s
raw/keeper_6f30d59535114f89b568/08-09-26/map-data-2026.09.08-15.16.47.619.jpk-force-map,5619b7286869401f1bb04e5fcf13dc0c8f962c69e4f3a1154d00fe6a83b377dd,2026-09-08T15:16:47.619000,1,1,2.0,8,8,20.0,20.0,64,0,64,0,64,79.63229141265235,0.4037915338780586,81.95449406743373,2.000708207454406,1.9956963550838331,30.65414794360872,-11.276017292857468,19.101543443849767,6.269627304125793,0.984375,23.80023315635337,1.0,1.0,0.0,0.0,376.3004727384159,-112.3012098686564,-2.963457460718705,2026-09-08T15:16:47.118000+02:00,2026-09-08T15:17:52.445000+02:00,2026-09-08T15:17:15.706000+02:00,4,-12.413461538461533,-4.269230769230774,-0.0,false,true,-13.663461776727441,-5.519230881906092,0,128,0.501,0.2384,0.2736,0.0063,59.040938734517894,0.0
raw/keeper_6f30d59535114f89b568/08-09-26/map-data-2026.09.08-15.18.11.440.jpk-force-map,c4cfb46d414b4aaea8e55a48fce0361f1fcffb9dedd3598f2fc9736d643cd079,2026-09-08T15:18:11.440000,2,1,1.0,8,8,20.0,20.0,64,0,64,0,62,79.44616152872413,0.432945555812847,81.95449406743373,1.000174677725848,0.9973372976357994,30.710260821528006,-7.9815356417346734,27.571532922025927,6.2891573173462,0.984375,23.518479434225593,0.84375,0.5625,0.15625,0.15625,513.8787210282067,-152.4941559539245,-2.9404815099093837,2026-09-08T15:18:10.439000+02:00,2026-09-08T15:20:19.747000+02:00,2026-09-08T15:19:07.016000+02:00,5,-12.413461538461533,-4.269230769230774,-0.0,false,true,-13.663461776727441,-5.519230881906092,0,128,1.001,0.2384,0.2736,0.0063,59.040938734517894,17.994
raw/keeper_6f30d59535114f89b568/08-09-26/map-data-2026.09.08-15.20.29.129.jpk-force-map,e54bbb688df107ca8718b6992eaba9ba4bc751d348428f4bdd4a99d180ecac87,2026-09-08T15:20:29.129000,3,1,4.0,8,8,20.0,20.0,64,0,64,0,63,79.54057449956605,0.5291409399233423,81.95449406743373,4.0027848931489185,3.9893659718968193,30.68088986408936,-4.254330664409653,20.923324946355038,6.313269687096257,1.0,29.464424225127388,0.53125,0.203125,0.46875,0.46875,348.87872318682514,-103.53524191092488,-4.27161556919953,2026-09-08T15:20:28.878000+02:00,2026-09-08T15:21:02.208000+02:00,2026-09-08T15:20:43.468000+02:00,6,-12.413461538461533,-4.269230769230774,-0.0,false,true,-13.663461776727441,-5.519230881906092,0,128,0.251,0.2384,0.2736,0.0063,59.040938734517894,9.131
raw/keeper_6f30d59535114f89b568/08-09-26/map-data-2026.09.08-15.21.06.677.jpk-force-map,3447b1a8cd387a5e299b31c96085dc6e661216788245dd67dfd7f0bc372d2d8b,2026-09-08T15:21:06.677000,4,1,4.0,8,8,20.0,20.0,64,0,64,0,64,79.55084604682841,0.599239163539845,81.95449406743373,4.0027713183624645,3.9900919196882967,30.62912801180782,-8.521479454550459,18.243519940250664,6.324739799109514,1.0,30.91582195455245,0.296875,0.171875,0.703125,0.703125,404.4139269570242,-118.12107932008246,-3.6354105605170357,2026-09-08T15:21:06.427000+02:00,2026-09-08T15:21:39.756000+02:00,2026-09-08T15:21:21.016000+02:00,7,-12.413461538461533,-4.269230769230774,-0.0,false,true,-13.663461776727441,-5.519230881906092,0,128,0.25,0.2384,0.2736,0.0063,59.040938734517894,4.219
raw/keeper_6f30d59535114f89b568/08-09-26/map-data-2026.09.08-15.21.58.335.jpk-force-map,800fe9a2ce23d0a312d788ee683c6a9b2de6c34e3fb2c405db7d214e540a1780,2026-09-08T15:21:58.335000,5,1,1.0,8,8,20.0,20.0,64,0,64,0,58,79.38009019922336,0.4075324220078115,81.95449406743373,1.0001717055211454,0.9976422828015534,30.740679055317408,-3.6058433447616083,20.89400638646501,6.355626328099931,1.0,33.07037243393227,0.390625,0.265625,0.609375,0.609375,452.1617032320881,-134.34363130129756,-4.474749887244468,2026-09-08T15:21:57.334000+02:00,2026-09-08T15:24:06.641000+02:00,2026-09-08T15:22:53.910000+02:00,8,-12.413461538461533,-4.269230769230774,-0.0,false,true,-13.663461776727441,-5.519230881906092,0,128,1.001,0.2384,0.2736,0.0063,59.040938734517894,17.578
raw/keeper_6f30d59535114f89b568/08-09-26/map-data-2026.09.08-15.24.49.530.jpk-force-map,3952f968b4a09ef3c8eb206c4296502375e7beeb07046dbb78e2dcd07a26b1bf,2026-09-08T15:24:49.530000,6,1,2.0,8,8,20.0,20.0,64,0,64,0,63,79.89073362206646,0.5903699063787897,81.95449406743373,2.00068904467805,1.9959281043990966,30.618370917906663,-12.039803945876724,31.365873427818773,6.393695452572301,1.0,38.05369574326883,0.578125,0.265625,0.421875,0.421875,611.0241307513528,-179.59702646171533,-4.69473621395258,2026-09-08T15:24:49.029000+02:00,2026-09-08T15:25:54.359000+02:00,2026-09-08T15:25:17.619000+02:00,9,-12.413461538461533,-4.269230769230774,-0.0,false,true,-13.663461776727441,-5.519230881906092,0,128,0.501,0.2384,0.2736,0.0063,59.040938734517894,42.388
raw/keeper_6f30d59535114f89b568/08-09-26/map-data-2026.09.08-15.26.16.096.jpk-force-map,f98f811b47fa733083d56aaf69145580d60d1bbe8832f516ea87c1c001473c0d,2026-09-08T15:26:16.096000,7,2,1.0,8,8,20.0,20.0,64,0,64,0,63,79.86218171097292,0.39912804641494753,81.95449406743373,1.0001712919459145,0.9981455896881763,30.696000265666516,-9.757353564206127,38.87394140315035,6.427001472928779,1.0,40.56681002480384,0.703125,0.3125,0.296875,0.296875,565.0320018172471,-166.15102567730435,-2.151401042628577,2026-09-08T15:26:15.098000+02:00,2026-09-08T15:28:24.393000+02:00,2026-09-08T15:27:11.665000+02:00,10,-12.413461538461533,-4.269230769230774,-0.0,false,true,-13.663461776727441,-5.519230881906092,0,128,0.998,0.2384,0.2736,0.0063,59.040938734517894,20.739
raw/keeper_6f30d59535114f89b568/08-09-26/map-data-2026.09.08-15.30.36.270.jpk-force-map,0c10a0f5b8e556a344290bb021936a3f5c981dec4b30be7023f077f4b7206823,2026-09-08T15:30:36.270000,8,2,4.0,8,8,20.0,20.0,64,0,64,0,62,80.19717875080121,0.3992353381925957,81.95449406743373,4.00279655682894,3.992104862799324,30.632040842563192,-10.351854957670927,29.004744495010968,6.485058424343633,1.0,41.55945465251632,0.9375,0.390625,0.0625,0.0625,620.0791281851469,-181.04934359409822,-3.0118035249956274,2026-09-08T15:30:36.019000+02:00,2026-09-08T15:31:09.348000+02:00,2026-09-08T15:30:50.608000+02:00,11,-12.413461538461533,-4.269230769230774,-0.0,false,true,-13.663461776727441,-5.519230881906092,0,128,0.251,0.2384,0.2736,0.0063,59.040938734517894,131.626
raw/keeper_6f30d59535114f89b568/08-09-26/map-data-2026.09.08-15.33.30.403.jpk-force-map,ad91314cd3fd910f35c5d5f9472409e1640f894f5db8e8a6308bfd0db7e1e6f7,2026-09-08T15:33:30.403000,9,2,2.0,8,8,20.0,20.0,64,0,64,0,63,80.882033695723,0.5722374476337988,81.95449406743373,2.000686615015969,1.9956447919489735,30.689519788477455,-10.323763308578705,15.36934316873784,6.532065577388444,1.0,40.702313541613734,0.953125,0.34375,0.046875,0.046875,620.4103268515298,-181.0629995251503,-3.6129912692472774,2026-09-08T15:33:29.902000+02:00,2026-09-08T15:34:35.235000+02:00,2026-09-08T15:33:58.493000+02:00,12,-12.413461538461533,-4.269230769230774,-0.0,false,true,-13.663461776727441,-5.519230881906092,0,128,0.501,0.2384,0.2736,0.0063,59.040938734517894,140.554
raw/keeper_6f30d59535114f89b568/08-09-26/map-data-2026.09.08-15.36.43.160.jpk-force-map,9716fbed4170c075688266146f10bee77c8729602c6ba83ea0679da31994a5b1,2026-09-08T15:36:43.160000,10,2,2.0,8,8,20.0,20.0,64,0,64,0,63,81.21580931603684,0.6173024559909421,81.95449406743373,2.0006881795686304,1.9969446627311123,30.712234757571835,-7.523610290122423,19.467706888979343,6.568419490118936,1.0,38.795632441417446,0.953125,0.34375,0.046875,0.046875,609.367179344363,-177.13396242713327,-3.297021327003134,2026-09-08T15:36:42.657000+02:00,2026-09-08T15:37:47.988000+02:00,2026-09-08T15:37:11.246000+02:00,13,-12.413461538461533,-4.269230769230774,-0.0,false,true,-13.663461776727441,-5.519230881906092,0,128,0.503,0.2384,0.2736,0.0063,59.040938734517894,127.422
raw/keeper_6f30d59535114f89b568/08-09-26/map-data-2026.09.08-15.40.44.079.jpk-force-map,6226664169d67c82006fcdee97f47f33035c10d7202b351284a83109c2fe5aa9,2026-09-08T15:40:44.079000,11,2,4.0,8,8,20.0,20.0,64,0,64,0,64,81.69385572726596,0.5911847086636537,81.95449406743373,4.002793152917239,3.993627929827955,30.645102870689144,-14.46112631576517,21.015551495136354,6.6111926566818315,1.0,42.875653678472254,1.0,0.40625,0.0,0.0,573.4091665001373,-166.47636527826754,-3.408381218504489,2026-09-08T15:40:43.828000+02:00,2026-09-08T15:41:17.157000+02:00,2026-09-08T15:40:58.417000+02:00,14,-12.413461538461533,-4.269230769230774,-0.0,false,true,-13.663461776727441,-5.519230881906092,0,128,0.251,0.2384,0.2736,0.0063,59.040938734517894,175.84
raw/keeper_6f30d59535114f89b568/08-09-26/map-data-2026.09.08-15.43.36.372.jpk-force-map,421496dfcd808185334ca95c90deb55e11a9fededa788d5de55b0abe2803efc9,2026-09-08T15:43:36.372000,12,2,1.0,8,8,20.0,20.0,64,0,64,0,63,81.68755985206461,0.48562162084404487,81.95449406743373,1.0001715985284965,0.9989347797245405,30.684545657030537,-12.956934257350834,19.959432043787515,6.647103993074281,1.0,36.826366490980895,1.0,0.40625,0.0,0.0,617.5691630146734,-178.90633550974502,-5.475137484209039,2026-09-08T15:43:35.371000+02:00,2026-09-08T15:45:44.700000+02:00,2026-09-08T15:44:31.959000+02:00,15,-12.413461538461533,-4.269230769230774,-0.0,false,true,-13.663461776727441,-5.519230881906092,0,128,1.001,0.2384,0.2736,0.0063,59.040938734517894,138.214
raw/keeper_6f30d59535114f89b568/08-09-26/map-data-2026.09.08-15.49.51.441.jpk-force-map,1bc429188f48017d7529c6192b0e9cd15d102b5be9a6dadbd71c5c95bcb3fef0,2026-09-08T15:49:51.441000,13,3,4.0,8,8,20.0,20.0,64,0,64,0,61,85.54254600702117,0.4373517147172985,81.95449406743373,4.002786342507962,3.9929623584248564,30.676860382363156,-10.798275891147949,9.841002032667651,6.699467579058646,1.0,41.89081919210858,0.9375,0.578125,0.0625,0.0625,616.4977975762589,-173.67366022933777,-3.8584102942581726,2026-09-08T15:49:51.191000+02:00,2026-09-08T15:50:24.520000+02:00,2026-09-08T15:50:05.781000+02:00,16,-12.413461538461533,-4.269230769230774,-0.0,false,true,-13.663461776727441,-5.519230881906092,0,128,0.25,0.2384,0.2736,0.0063,59.040938734517894,246.491
raw/keeper_6f30d59535114f89b568/08-09-26/map-data-2026.09.08-15.54.49.336.jpk-force-map,7a642cad99b9d5bf0835aa33e698aca2037e6a4f0c934914955ca53e179ffed4,2026-09-08T15:54:49.336000,14,3,2.0,8,8,20.0,20.0,64,0,64,0,62,85.17993795069769,0.6587483520632825,81.95449406743373,2.0006872001612894,1.997132941759351,30.63447812587014,-16.109206866163937,6.007893359982372,6.761312225079461,1.0,46.92017989689562,1.0,0.65625,0.0,0.0,597.0747026024255,-166.72952162307917,-1.4719088744129287,2026-09-08T15:54:48.835000+02:00,2026-09-08T15:55:54.164000+02:00,2026-09-08T15:55:17.425000+02:00,17,-12.413461538461533,-4.269230769230774,-0.0,false,true,-13.663461776727441,-5.519230881906092,0,128,0.501,0.2384,0.2736,0.0063,59.040938734517894,264.315
raw/keeper_6f30d59535114f89b568/08-09-26/map-data-2026.09.08-16.00.06.231.jpk-force-map,7f1ffd2c4654b3554dd9624198bcc9b3efe9f7a89cbb1371a706fc61876e3e31,2026-09-08T16:00:06.231000,15,3,1.0,8,8,20.0,20.0,64,0,64,0,60,85.056768165243,0.45880902770502696,81.95449406743373,1.000170515720515,0.9991823196711795,30.59846286249384,-20.855905565125443,17.74675867418003,6.808456868338879,0.984375,43.46333948574352,1.0,0.609375,0.0,0.0,607.7099143821299,-167.63674189983328,-2.0503026630682757,2026-09-08T16:00:05.230000+02:00,2026-09-08T16:02:14.569000+02:00,2026-09-08T16:01:01.820000+02:00,18,-12.413461538461533,-4.269230769230774,-0.0,false,true,-13.663461776727441,-5.519230881906092,0,128,1.001,0.2384,0.2736,0.0063,59.040938734517894,251.066
raw/keeper_6f30d59535114f89b568/08-09-26/map-data-2026.09.08-16.06.40.516.jpk-force-map,a6bb8acdeeaf80644f388493ba46fda1c7c53f9b506ac28440c8399c6b699854,2026-09-08T16:06:40.516000,16,3,1.0,8,8,20.0,20.0,64,0,64,0,60,84.73360921836264,0.24505119115849833,81.95449406743373,1.0001706870705864,0.9988132164212347,30.654991822063373,-16.71874858620466,7.779980576727141,6.82574051848767,0.984375,43.54408661469576,1.0,0.703125,0.0,0.0,600.7739598185162,-168.89395837762027,-2.1745557693361817,2026-09-08T16:06:39.515000+02:00,2026-09-08T16:08:48.853000+02:00,2026-09-08T16:07:36.109000+02:00,19,-12.413461538461533,-4.269230769230774,-0.0,false,true,-13.663461776727441,-5.519230881906092,0,128,1.001,0.2384,0.2736,0.0063,59.040938734517894,264.946
raw/keeper_6f30d59535114f89b568/08-09-26/map-data-2026.09.08-16.12.56.907.jpk-force-map,7bc05e5bc675b0439438c979a800b540563df7e04ee8df54b5a4f4da29b8655e,2026-09-08T16:12:56.907000,17,3,2.0,8,8,20.0,20.0,64,0,64,0,62,84.79905640428564,0.35708005518906094,81.95449406743373,2.0006853320000006,1.9970780378439972,30.646714944978775,-13.834949434433101,9.430002930301681,6.812213918527583,0.984375,46.88053425143393,1.0,0.75,0.0,0.0,578.8294148326953,-161.46086845986008,-1.7770091411462445,2026-09-08T16:12:56.406000+02:00,2026-09-08T16:14:01.744000+02:00,2026-09-08T16:13:24.998000+02:00,20,-12.413461538461533,-4.269230769230774,-0.0,false,true,-13.663461776727441,-5.519230881906092,0,128,0.501,0.2384,0.2736,0.0063,59.040938734517894,247.553
raw/keeper_6f30d59535114f89b568/08-09-26/map-data-2026.09.08-16.18.04.427.jpk-force-map,e357da9074d1176a7fb12f16f86774a130b212becda936e74c71dd62839449aa,2026-09-08T16:18:04.427000,18,3,4.0,8,8,20.0,20.0,64,0,64,0,61,84.75687117614807,0.4827274652495964,81.95449406743373,4.002787318291478,3.99680038441071,30.60863405440541,-15.365557396469399,14.044931731839783,6.834752668106733,0.984375,52.52807132598126,1.0,0.890625,0.0,0.0,582.6427541474786,-162.18345802231033,-2.075197213605692,2026-09-08T16:18:04.176000+02:00,2026-09-08T16:18:37.506000+02:00,2026-09-08T16:18:18.766000+02:00,21,-12.413461538461533,-4.269230769230774,-0.0,false,true,-13.663461776727441,-5.519230881906092,0,128,0.251,0.2384,0.2736,0.0063,59.040938734517894,242.432
raw/keeper_6f30d59535114f89b568/08-09-26/map-data-2026.09.08-16.23.55.544.jpk-force-map,cee4a298355aa05fbd4f8d54139fa965560b3395d97f745373f8557bcd194c08,2026-09-08T16:23:55.544000,19,4,2.0,8,8,20.0,20.0,64,0,64,0,63,81.48236002717732,0.38319225392316053,81.95449406743373,2.00070930008334,1.9936702685598053,30.647387504644655,-12.339608709053056,7.613452644121044,6.788234464424778,0.953125,10.71443560453389,1.0,0.984375,0.0,0.0,563.2915813533415,-162.19476614159902,-2.5063147636529397,2026-09-08T16:23:55.043000+02:00,2026-09-08T16:25:00.363000+02:00,2026-09-08T16:24:23.644000+02:00,22,-12.413461538461533,-4.269230769230774,-0.0,false,true,-13.663461776727441,-5.519230881906092,0,128,0.501,0.2384,0.2736,0.0063,59.040938734517894,317.537
raw/keeper_6f30d59535114f89b568/08-09-26/map-data-2026.09.08-16.25.31.280.jpk-force-map,1e76a3615f0c473e073709d54152ab3ff2085f0bd893025ed6c2310288d87d48,2026-09-08T16:25:31.280000,20,4,1.0,8,8,20.0,20.0,64,0,64,0,59,81.73641042657204,0.2468592827356508,81.95449406743373,1.0001741382008753,0.9970591348121383,30.554434240993935,-17.569050182366176,13.484282396522143,6.821605508233073,0.9375,10.98589946252379,1.0,0.921875,0.0,0.0,585.416032733257,-167.94614504168564,-2.7348656968672844,2026-09-08T16:25:30.279000+02:00,2026-09-08T16:27:39.602000+02:00,2026-09-08T16:26:26.893000+02:00,23,-12.413461538461533,-4.269230769230774,-0.0,false,true,-13.663461776727441,-5.519230881906092,0,128,1.001,0.2384,0.2736,0.0063,59.040938734517894,29.916
raw/keeper_6f30d59535114f89b568/08-09-26/map-data-2026.09.08-16.27.52.284.jpk-force-map,e9308a1d0983ac046447a0418efab760c301ce3221a34ab182cc4f856b0a6596,2026-09-08T16:27:52.284000,21,4,4.0,8,8,20.0,20.0,64,0,64,0,62,81.74029192052728,0.36894349215892897,81.95449406743373,4.002795654123649,3.985827375524587,30.58425297985142,-16.089298113912328,6.672857253770268,6.830881287460684,0.9375,10.610295575567912,1.0,0.96875,0.0,0.0,545.658349071328,-156.27182277660324,-1.9394045664513095,2026-09-08T16:27:52.033000+02:00,2026-09-08T16:28:25.366000+02:00,2026-09-08T16:28:06.633000+02:00,24,-12.413461538461533,-4.269230769230774,-0.0,false,true,-13.663461776727441,-5.519230881906092,0,128,0.251,0.2384,0.2736,0.0063,59.040938734517894,12.431
raw/keeper_6f30d59535114f89b568/08-09-26/map-data-2026.09.08-16.28.41.781.jpk-force-map,5dc5c8d087d55c2e6961de822d32e17b5d30eecf234c45d34a4533209d0a4b6c,2026-09-08T16:28:41.781000,22,4,4.0,8,8,20.0,20.0,64,0,64,0,61,81.81015407481888,0.45012648838078656,81.95449406743373,4.002805897581457,3.9862384335253607,30.578886848939465,-15.95643416523842,6.283869508733382,6.831650776081389,0.953125,9.41190351583581,1.0,0.984375,0.0,0.0,522.3787857722525,-149.428211720916,-2.0678051413938827,2026-09-08T16:28:41.530000+02:00,2026-09-08T16:29:14.863000+02:00,2026-09-08T16:28:56.128000+02:00,25,-12.413461538461533,-4.269230769230774,-0.0,false,true,-13.663461776727441,-5.519230881906092,0,128,0.251,0.2384,0.2736,0.0063,59.040938734517894,16.164
raw/keeper_6f30d59535114f89b568/08-09-26/map-data-2026.09.08-16.29.38.863.jpk-force-map,2c4288190a5fae713befbe26f94a08f8a334cfd2d06daa3da279f81b466804c7,2026-09-08T16:29:38.863000,23,4,1.0,8,8,20.0,20.0,64,0,64,0,62,81.89982257086484,0.3450053008474867,81.95449406743373,1.0001717538378796,0.997171797678787,30.622078241196977,-19.80791630049645,10.041021851848415,6.844464208725767,0.953125,9.954920175711756,1.0,0.96875,0.0,0.0,520.7873234839383,-148.03188107177465,-5.063126056843988,2026-09-08T16:29:37.862000+02:00,2026-09-08T16:31:47.194000+02:00,2026-09-08T16:30:34.483000+02:00,26,-12.413461538461533,-4.269230769230774,-0.0,false,true,-13.663461776727441,-5.519230881906092,0,128,1.001,0.2384,0.2736,0.0063,59.040938734517894,22.999
raw/keeper_6f30d59535114f89b568/08-09-26/map-data-2026.09.08-16.32.05.092.jpk-force-map,256c0f4d647b0f91954aa72811453e21d711b13a153deb1df41bcdac451dd998,2026-09-08T16:32:05.092000,24,4,2.0,8,8,20.0,20.0,64,0,64,0,60,81.96007937775317,0.38979102439127616,81.95449406743373,2.0006896313951055,1.9936386288889187,30.54901964103844,-17.738518286442144,5.871076363465123,6.860263269105462,0.90625,9.114590001287736,1.0,0.984375,0.0,0.0,488.6898024472246,-139.23222202973008,-2.1141952947940226,2026-09-08T16:32:04.592000+02:00,2026-09-08T16:33:09.926000+02:00,2026-09-08T16:32:33.198000+02:00,27,-12.413461538461533,-4.269230769230774,-0.0,false,true,-13.663461776727441,-5.519230881906092,0,128,0.5,0.2384,0.2736,0.0063,59.040938734517894,17.398
raw/keeper_6f30d59535114f89b568/08-09-26/map-data-2026.09.08-16.33.27.648.jpk-force-map,ef4ace96b54261ef1f50ccb7294ef754fe7255be2731787fe7327e06eb435011,2026-09-08T16:33:27.648000,25,5,1.0,8,8,20.0,20.0,64,0,64,0,60,81.97077510614378,0.37856754774929896,81.95449406743373,1.0001714107459265,0.9965692206242913,30.631743597393445,-11.888449486587962,40.95475175954749,6.872576474813523,0.90625,9.250335786163046,1.0,0.984375,0.0,0.0,507.4926789497481,-144.3199343026521,-4.983243482233903,2026-09-08T16:33:26.647000+02:00,2026-09-08T16:35:35.986000+02:00,2026-09-08T16:34:23.270000+02:00,28,-12.413461538461533,-4.269230769230774,-0.0,false,true,-13.663461776727441,-5.519230881906092,0,128,1.001,0.2384,0.2736,0.0063,59.040938734517894,16.721
raw/keeper_6f30d59535114f89b568/08-09-26/map-data-2026.09.08-16.35.50.129.jpk-force-map,c92a583e51b79a8dc80ff3686e911b431b562cb951251477217ee4090636717e,2026-09-08T16:35:50.129000,26,5,4.0,8,8,20.0,20.0,64,0,64,0,63,82.10304265040264,0.4448738440882553,81.95449406743373,4.002763715370071,3.986396960313301,30.574301051277956,-18.522500025625913,11.459046362075082,6.883870564888969,0.859375,8.241739579018258,1.0,1.0,0.0,0.0,478.08905411484375,-135.6665942660041,-2.0164255181994206,2026-09-08T16:35:49.878000+02:00,2026-09-08T16:36:23.211000+02:00,2026-09-08T16:36:04.477000+02:00,29,-12.413461538461533,-4.269230769230774,-0.0,false,true,-13.663461776727441,-5.519230881906092,0,128,0.251,0.2384,0.2736,0.0063,59.040938734517894,13.892
raw/keeper_6f30d59535114f89b568/08-09-26/map-data-2026.09.08-16.37.03.865.jpk-force-map,6c4603b499f12b8b8c84d821eeda154113a4627a732c4cbcf6d5e0aa03460d59,2026-09-08T16:37:03.865000,27,5,2.0,8,8,20.0,20.0,64,0,64,0,62,82.13087486702757,0.27376334467011226,81.95449406743373,2.0006865860279763,1.9939080742640511,30.550367959880905,-20.387741996658455,9.177085825280969,6.8939217119533,0.90625,8.077242241090781,1.0,1.0,0.0,0.0,473.9641313561859,-134.41217026162047,-2.043253758287431,2026-09-08T16:37:03.364000+02:00,2026-09-08T16:38:08.693000+02:00,2026-09-08T16:37:31.969000+02:00,30,-12.413461538461533,-4.269230769230774,-0.0,false,true,-13.663461776727441,-5.519230881906092,0,128,0.501,0.2384,0.2736,0.0063,59.040938734517894,40.153
raw/keeper_6f30d59535114f89b568/08-09-26/map-data-2026.09.08-16.38.22.628.jpk-force-map,6dd7c0b5a17748f2a958caa9b3ca39e1ac3f9b2962d4db3ade675957d1a04072,2026-09-08T16:38:22.628000,28,5,2.0,8,8,20.0,20.0,64,0,64,0,61,82.17357480630126,0.4375716736972792,81.95449406743373,2.0006816602073227,1.9935167163566703,30.567756839984966,-21.350108168925672,6.960714451755072,6.906375854066551,0.890625,8.016700230609995,1.0,0.984375,0.0,0.0,478.3703247958724,-135.7883800228783,-1.9123834779062165,2026-09-08T16:38:22.127000+02:00,2026-09-08T16:39:27.460000+02:00,2026-09-08T16:38:50.733000+02:00,31,-12.413461538461533,-4.269230769230774,-0.0,false,true,-13.663461776727441,-5.519230881906092,0,128,0.501,0.2384,0.2736,0.0063,59.040938734517894,13.434
raw/keeper_6f30d59535114f89b568/08-09-26/map-data-2026.09.08-16.39.43.669.jpk-force-map,60b19c8305b7f4f8ceb206ead60778485f6fcf717ddb8c23572d1ae0c377c6cc,2026-09-08T16:39:43.669000,29,5,4.0,8,8,20.0,20.0,64,0,64,0,63,82.19709436873791,0.4309346989362315,81.95449406743373,4.0027508520890525,3.9859863409557326,30.514413171369643,-22.651465061648008,7.1485702721018995,6.913747376508269,0.890625,7.63753371379152,1.0,1.0,0.0,0.0,471.85856428978195,-133.70962646240693,-1.7641062056102095,2026-09-08T16:39:43.419000+02:00,2026-09-08T16:40:16.750000+02:00,2026-09-08T16:39:58.017000+02:00,32,-12.413461538461533,-4.269230769230774,-0.0,false,true,-13.663461776727441,-5.519230881906092,0,128,0.25,0.2384,0.2736,0.0063,59.040938734517894,15.959
raw/keeper_6f30d59535114f89b568/08-09-26/map-data-2026.09.08-16.40.42.235.jpk-force-map,720401fa2b28ebfa3d5099b15dbbeb9ddbc7b5ca49fe81038d5f80bc8a68cca1,2026-09-08T16:40:42.235000,30,5,1.0,8,8,20.0,20.0,64,0,64,0,62,82.27174111193888,0.3353744998398753,81.95449406743373,1.0001703901050054,0.9969171290367186,30.55127768142534,-20.27290072205097,6.908862465834545,6.926884592526473,0.90625,8.1250928646283,1.0,0.96875,0.0,0.0,473.35208210990766,-133.9608474225197,-3.760182571230179,2026-09-08T16:40:41.235000+02:00,2026-09-08T16:42:50.560000+02:00,2026-09-08T16:41:37.850000+02:00,33,-12.413461538461533,-4.269230769230774,-0.0,false,true,-13.663461776727441,-5.519230881906092,0,128,1.0,0.2384,0.2736,0.0063,59.040938734517894,24.485
raw/keeper_6f30d59535114f89b568/08-09-26/map-data-2026.09.08-16.43.14.548.jpk-force-map,59d3323480a4350b03a0ae21d8c0e4e883e13c145336f0caf1d61af512f8862d,2026-09-08T16:43:14.548000,31,6,4.0,8,8,20.0,20.0,64,0,64,0,62,82.3790150249783,0.37877921674979587,81.95449406743373,4.002749254017962,3.986589571951858,30.535412095388217,-21.56424336914644,9.437157116006343,6.938147742001172,0.875,7.283392592689936,1.0,1.0,0.0,0.0,448.1938932562156,-126.58723122574997,-1.7397437969705292,2026-09-08T16:43:14.261000+02:00,2026-09-08T16:43:47.592000+02:00,2026-09-08T16:43:28.859000+02:00,34,-12.413461538461533,-4.269230769230774,-0.0,false,true,-13.663461776727441,-5.519230881906092,0,128,0.287,0.2384,0.2736,0.0063,59.040938734517894,23.701
raw/keeper_6f30d59535114f89b568/08-09-26/map-data-2026.09.08-16.44.14.124.jpk-force-map,491a847d1339995aceb26aecca7e13e0740b58616fd04c87384ca620512522cd,2026-09-08T16:44:14.124000,32,6,2.0,8,8,20.0,20.0,64,0,64,0,62,82.38361508357505,0.40082699394191745,81.95449406743373,2.0006800883632594,1.993778720724758,30.521529586880646,-21.939608521968918,10.69510278532724,6.946391821858256,0.890625,7.75468844554326,1.0,1.0,0.0,0.0,441.9051812519182,-124.73157961570757,-1.8958769955273582,2026-09-08T16:44:13.624000+02:00,2026-09-08T16:45:18.954000+02:00,2026-09-08T16:44:42.228000+02:00,35,-12.413461538461533,-4.269230769230774,-0.0,false,true,-13.663461776727441,-5.519230881906092,0,128,0.5,0.2384,0.2736,0.0063,59.040938734517894,26.032
raw/keeper_6f30d59535114f89b568/08-09-26/map-data-2026.09.08-16.45.32.335.jpk-force-map,79557a8f4acd8af06902aa0d3940e1ff451b49bebdc59d9736e90c66a73c98ca,2026-09-08T16:45:32.335000,33,6,1.0,8,8,20.0,20.0,64,0,64,0,62,82.40537515790578,0.2510055795870728,81.95449406743373,1.0001681550650434,0.9969121122669193,30.551199239298782,-21.60923947249416,13.593134179183224,6.95973252620364,0.921875,7.7048278339871406,1.0,1.0,0.0,0.0,461.15409251819597,-130.00202262894004,-5.618508416472343,2026-09-08T16:45:31.334000+02:00,2026-09-08T16:47:40.668000+02:00,2026-09-08T16:46:27.957000+02:00,36,-12.413461538461533,-4.269230769230774,-0.0,false,true,-13.663461776727441,-5.519230881906092,0,128,1.001,0.2384,0.2736,0.0063,59.040938734517894,12.38
raw/keeper_6f30d59535114f89b568/08-09-26/map-data-2026.09.08-16.47.50.251.jpk-force-map,15bdb693c8ab37abf198fbf61f57b9d4ff8d23088f14eb03f90ef81b2cda2fb7,2026-09-08T16:47:50.251000,34,6,1.0,8,8,20.0,20.0,64,0,64,0,62,82.48218017883487,0.3560805289719053,81.95449406743373,1.0001677116727887,0.9969273377068482,30.515711018417,-23.852771956394292,9.78546386975442,6.976262856010861,0.90625,7.5439422697438685,1.0,0.984375,0.0,0.0,460.4390041968677,-129.26248214928506,-5.106770805611296,2026-09-08T16:47:49.250000+02:00,2026-09-08T16:49:58.588000+02:00,2026-09-08T16:48:45.876000+02:00,37,-12.413461538461533,-4.269230769230774,-0.0,false,true,-13.663461776727441,-5.519230881906092,0,128,1.001,0.2384,0.2736,0.0063,59.040938734517894,8.582
raw/keeper_6f30d59535114f89b568/08-09-26/map-data-2026.09.08-16.50.17.571.jpk-force-map,da7822b0073d574040b6b3ebc75b6a5cdfc2eb5eb335bcd7e07ff93daab27f8a,2026-09-08T16:50:17.571000,35,6,2.0,8,8,20.0,20.0,64,0,64,0,62,82.50043547909515,0.3545700483908101,81.95449406743373,2.000676816426254,1.993825243047195,30.524233752873393,-22.271248828626995,7.924877265548527,6.988049267869801,0.90625,7.478440274305761,1.0,0.984375,0.0,0.0,452.7953137893432,-127.48576547810416,-1.8092054083553935,2026-09-08T16:50:17.070000+02:00,2026-09-08T16:51:22.402000+02:00,2026-09-08T16:50:45.677000+02:00,38,-12.413461538461533,-4.269230769230774,-0.0,false,true,-13.663461776727441,-5.519230881906092,0,128,0.501,0.2384,0.2736,0.0063,59.040938734517894,18.482
raw/keeper_6f30d59535114f89b568/08-09-26/map-data-2026.09.08-16.51.34.172.jpk-force-map,d183fc91e52fa2cffdf3cad90dcc60c93fde35e208436997e1dd7e8fafbe5830,2026-09-08T16:51:34.172000,36,6,4.0,8,8,20.0,20.0,64,0,64,0,63,82.39364280148405,0.427840831781974,81.95449406743373,4.002731666696743,3.986624714618303,30.56212045414469,-20.565832050790224,8.758434119429452,6.995984512055518,0.921875,6.711118407095222,1.0,0.984375,0.0,0.0,440.09119761233194,-123.73374868627754,-1.6654137542918637,2026-09-08T16:51:33.921000+02:00,2026-09-08T16:52:07.252000+02:00,2026-09-08T16:51:48.519000+02:00,39,-12.413461538461533,-4.269230769230774,-0.0,false,true,-13.663461776727441,-5.519230881906092,0,128,0.251,0.2384,0.2736,0.0063,59.040938734517894,11.519

File: analysis/water_08_09_26_results/pixel_QC.csv (part 1 of 26)
source,timestamp,acquisition_order,block,nominal_speed_um_per_s,point_index,row,column,pixel_acquisition_order,sensitivity_used_nm_per_V,contact_invOLS_nm_per_V,contact_response_ratio,contact_fit_R2,contact_height_um,terminal_load_nN,far_slope_pN_per_100nm,far_noise_pN,scanner_speed_um_per_s,gap_speed_20_200nm_um_per_s,approach_snap_detected,approach_snap_distance_nm,approach_barrier_force_nN,retract_free_baseline_valid,retract_snapoff_detected,retract_detachment_right_censored,retract_pull_off_censored,retract_detachment_piezo_travel_nm,retract_pull_off_force_nN,retract_pull_off_observed_floor_nN,branch_contact_height_difference_nm
raw\keeper_6f30d59535114f89b568\08-09-26\map-data-2026.09.08-15.16.47.619.jpk-force-map,2026-09-08T15:16:47.619000,1,1,2.0,0,0,0,0,81.95449406743373,79.14221295597618,1.0355345271053,0.9998423402621406,6.266149455279784,30.581764592473068,11.595810910130808,15.601879639690985,1.9999754257110811,1.9909853562883981,True,17.783548566311932,1.19030195722388,True,True,False,False,268.3475605377365,-79.28095168102983,-79.28095168102983,-0.4810994463842237
raw\keeper_6f30d59535114f89b568\08-09-26\map-data-2026.09.08-15.16.47.619.jpk-force-map,2026-09-08T15:16:47.619000,1,1,2.0,1,0,1,1,81.95449406743373,79.50737500984526,1.0307785165500114,0.9997753667367648,6.269130414558713,30.46292113802427,-28.31757808480436,22.34813454565531,2.0010126705302627,1.9977979005574829,True,13.327632486895515,0.5840226466004094,True,True,False,False,364.66877989754704,-109.61941801902914,-109.61941801902914,-2.956303698956557
raw\keeper_6f30d59535114f89b568\08-09-26\map-data-2026.09.08-15.16.47.619.jpk-force-map,2026-09-08T15:16:47.619000,1,1,2.0,2,0,2,2,81.95449406743373,79.11081654692381,1.0359454957568692,0.9998783929710924,6.2699610854648,30.559117871369672,-17.718285430613633,20.87074724558542,2.0008332916797027,1.9990116604296404,True,14.499243667566503,0.7755426285597452,True,True,False,False,338.024943710528,-100.78849128093212,-100.78849128093212,-1.0810365567480922
raw\keeper_6f30d59535114f89b568\08-09-26\map-data-2026.09.08-15.16.47.619.jpk-force-map,2026-09-08T15:16:47.619000,1,1,2.0,3,0,3,3,81.95449406743373,79.72664192104894,1.0279436345580812,0.9997722325737439,6.27080389327095,30.661547311561726,-1.4255867311132107,23.328494463081437,2.0007799056230655,1.9942232440574847,True,16.17480200232068,0.8705920590375145,True,True,False,False,412.6398481969443,-123.74434663328769,-123.74434663328769,-3.694664648480569
raw\keeper_6f30d59535114f89b568\08-09-26\map-data-2026.09.08-15.16.47.619.jpk-force-map,2026-09-08T15:16:47.619000,1,1,2.0,4,0,4,4,81.95449406743373,79.08601890190661,1.0362703193984895,0.999889962250706,6.294200141091222,30.891797264573665,27.26708622373578,15.719034415231445,2.0007820867423414,1.9969257246797258,True,19.306048981746645,0.4593098624137607,True,True,False,False,46.51417545574922,-5.2558893350756755,-5.2558893350756755,-1.0262103435130134
raw\keeper_6f30d59535114f89b568\08-09-26\map-data-2026.09.08-15.16.47.619.jpk-force-map,2026-09-08T15:16:47.619000,1,1,2.0,5,0,5,5,81.95449406743373,78.85867578614886,1.039257802016359,0.9996695016893367,6.277219677685149,30.979713839295492,15.454737827439194,14.653250582301164,2.000731497300584,1.9919542621396902,True,13.104155759916313,0.7276616722251437,True,True,False,False,375.8945747840341,-112.42087932566713,-112.42087932566713,-2.9706112224808523
raw\keeper_6f30d59535114f89b568\08-09-26\map-data-2026.09.08-15.16.47.619.jpk-force-map,2026-09-08T15:16:47.619000,1,1,2.0,6,0,6,6,81.95449406743373,81.01630194599993,1.0115802881506384,0.9999180884143474,6.307651449376093,30.78782498561695,23.313988704131855,23.94395508515463,2.0007641016102453,1.9946876772244246,False,349.5686469574581,0.13012678715074347,True,True,False,False,16.013909548793375,-3.343394361725878,-3.343394361725878,-3.0900470652808507
raw\keeper_6f30d59535114f89b568\08-09-26\map-data-2026.09.08-15.16.47.619.jpk-force-map,2026-09-08T15:16:47.619000,1,1,2.0,7,0,7,7,81.95449406743373,80.1667489573845,1.02230033191192,0.9998774176490455,6.282224625092391,30.677760668374308,-15.528731078171308,16.316184158018626,2.000704012633037,1.9965702914338186,True,12.306710444421947,0.6916297431924203,True,True,False,False,373.74862725576565,-112.18154041164567,-112.18154041164567,-3.538031086208097
raw\keeper_6f30d59535114f89b568\08-09-26\map-data-2026.09.08-15.16.47.619.jpk-force-map,2026-09-08T15:16:47.619000,1,1,2.0,8,1,7,8,81.95449406743373,79.68237856517626,1.0285146545970512,0.9997957578687463,6.280994752707565,31.04527382889002,16.66475972574711,15.140286744792855,2.000730363363033,1.9915958945196677,True,12.97083726354044,0.8564946263834606,True,True,False,False,334.3157091166962,-99.30960206252918,-99.30960206252918,0.2752959686216471
raw\keeper_6f30d59535114f89b568\08-09-26\map-data-2026.09.08-15.16.47.619.jpk-force-map,2026-09-08T15:16:47.619000,1,1,2.0,9,1,6,9,81.95449406743373,79.27446820512081,1.033806923250225,0.9999109028410185,6.276521649927176,30.473211423575375,-42.87701911427617,14.461285270579706,2.000727557625825,1.996904342465789,True,18.773021470596262,0.488572918004024,True,True,False,False,432.90659917742676,-129.18878496463574,-129.18878496463574,-2.2395275919172946
raw\keeper_6f30d59535114f89b568\08-09-26\map-data-2026.09.08-15.16.47.619.jpk-force-map,2026-09-08T15:16:47.619000,1,1,2.0,10,1,5,10,81.95449406743373,79.51440701057554,1.0306873577832714,0.9997953553144405,6.272267433831273,30.06748793974993,-71.54287264478891,22.24880069008819,2.000724660257394,2.003158527144539,True,13.55538997777505,0.18830243188479553,True,True,False,False,420.90829813515245,-124.92229584627624,-124.92229584627624,-1.5138902173258846
raw\keeper_6f30d59535114f89b568\08-09-26\map-data-2026.09.08-15.16.47.619.jpk-force-map,2026-09-08T15:16:47.619000,1,1,2.0,11,1,4,11,81.95449406743373,79.59275343847801,1.0296728097336305,0.9999258044364236,6.27098896409822,30.400217614286646,-45.00145562757892,14.629394293058105,2.000720627722453,1.9995308574716348,True,12.187325238241717,0.18657454683692096,True,True,False,False,426.6564064074247,-127.43945303854716,-127.43945303854716,-1.5002832312046055
raw\keeper_6f30d59535114f89b568\08-09-26\map-data-2026.09.08-15.16.47.619.jpk-force-map,2026-09-08T15:16:47.619000,1,1,2.0,12,1,3,12,81.95449406743373,79.83367978378521,1.0265654081008462,0.9997674804022767,6.270598240361515,30.787150466286302,7.656149345349112,20.17473477162622,2.000719974832651,1.996721655778566,True,12.61507080114274,0.5632701339946288,True,True,False,False,501.6178354418446,-150.04498012283196,-150.04498012283196,-8.46704001374637
raw\keeper_6f30d59535114f89b568\08-09-26\map-data-2026.09.08-15.16.47.619.jpk-force-map,2026-09-08T15:16:47.619000,1,1,2.0,13,1,2,13,81.95449406743373,78.81392467151267,1.039847900088856,0.999932638038064,6.266400649428848,30.110085840854,-61.68892956959313,17.77652563358293,2.000726880230754,2.0005779009431137,True,19.859055836045904,0.47582727333498154,True,True,False,False,447.80628817019954,-133.26350340597693,-133.26350340597693,-0.21659483355185294
raw\keeper_6f30d59535114f89b568\08-09-26\map-data-2026.09.08-15.16.47.619.jpk-force-map,2026-09-08T15:16:47.619000,1,1,2.0,14,1,1,14,81.95449406743373,79.50926495743578,1.0307540147844025,0.9999157213671502,6.266896862416337,30.785629298929074,-10.659339142987694,19.67370444982809,2.000707991578455,1.996500306165696,True,15.968456424932144,0.6698414422585577,True,True,False,False,536.4862431513512,-160.3008388351261,-160.3008388351261,-3.1322485548321013
raw\keeper_6f30d59535114f89b568\08-09-26\map-data-2026.09.08-15.16.47.619.jpk-force-map,2026-09-08T15:16:47.619000,1,1,2.0,15,1,0,15,81.95449406743373,79.31421418685593,1.0332888613679962,0.9997817876419666,6.263974611698726,30.547345724196525,-20.227422090564072,21.09556377064673,2.000721811118952,1.9976892395494443,True,23.300023705179527,0.8230697932566754,True,True,False,False,478.4418450439081,-143.27255629337648,-143.27255629337648,-1.989842351774837
raw\keeper_6f30d59535114f89b568\08-09-26\map-data-2026.09.08-15.16.47.619.jpk-force-map,2026-09-08T15:16:47.619000,1,1,2.0,16,2,0,16,81.95449406743373,79.6743705510782,1.0286180298706442,0.9998013075085009,6.262087581778383,30.8293871994893,4.320448142019689,25.217690454303167,2.0007144521820153,1.9970347224726572,True,24.52787310642221,0.7701929409939647,True,True,False,False,518.8156756983044,-154.80591258753137,-154.80591258753137,-0.23392098821960336
raw\keeper_6f30d59535114f89b568\08-09-26\map-data-2026.09.08-15.16.47.619.jpk-force-map,2026-09-08T15:16:47.619000,1,1,2.0,17,2,1,17,81.95449406743373,79.33583312610257,1.0330072911337411,0.9998820082674723,6.262811657451015,30.584068389505134,-20.97782238632606,16.644784527764138,2.000714944437589,1.996075652356997,True,24.98178712209289,0.6930769322728344,True,True,False,False,534.4678283279283,-158.04683756316786,-158.04683756316786,7.67488230143371
raw\keeper_6f30d59535114f89b568\08-09-26\map-data-2026.09.08-15.16.47.619.jpk-force-map,2026-09-08T15:16:47.619000,1,1,2.0,18,2,2,18,81.95449406743373,79.6808693396893,1.028534135565862,0.999888948783964,6.265868585335,30.306616787300307,-38.26672294485971,18.039476626482113,2.000713598315983,1.9958686596227295,True,24.624344052545634,0.34200644569704297,True,True,False,False,475.6706664766395,-142.0448095940206,-142.0448095940206,-2.268747157920175
raw\keeper_6f30d59535114f89b568\08-09-26\map-data-2026.09.08-15.16.47.619.jpk-force-map,2026-09-08T15:16:47.619000,1,1,2.0,19,2,3,19,81.95449406743373,79.61415754954083,1.029395984205907,0.9998653059133256,6.268084701060053,30.757165028935663,4.4025885632178525,16.062753297998704,2.000714829330401,1.9945100364752313,True,25.420052578966608,0.8581911897252381,True,True,False,False,440.4653971004175,-132.563046744677,-132.563046744677,-11.673170156549592
raw\keeper_6f30d59535114f89b568\08-09-26\map-data-2026.09.08-15.16.47.619.jpk-force-map,2026-09-08T15:16:47.619000,1,1,2.0,20,2,4,20,81.95449406743373,79.41040033115513,1.0320372863714236,0.999939891946697,6.268743222867174,30.34975390982932,-37.820325982409045,13.14153121213299,2.000710684058533,1.9988503350169555,True,27.822858474906475,0.514517661111243,True,True,False,False,482.0452905935198,-143.8235994975873,-143.8235994975873,-3.1593187711687034
raw\keeper_6f30d59535114f89b568\08-09-26\map-data-2026.09.08-15.16.47.619.jpk-force-map,2026-09-08T15:16:47.619000,1,1,2.0,21,2,5,21,81.95449406743373,79.92243639537567,1.0254253719444373,0.99984909045224,6.273346028378917,30.46380687563257,-13.371672001761837,22.060702275648083,2.0007106904468466,1.9921476510089011,True,26.49763565952238,0.5795994818653838,True,True,False,False,536.8120243742574,-159.92159736380478,-159.92159736380478,-4.553867457715822
raw\keeper_6f30d59535114f89b568\08-09-26\map-data-2026.09.08-15.16.47.619.jpk-force-map,2026-09-08T15:16:47.619000,1,1,2.0,22,2,6,22,81.95449406743373,79.24824077264867,1.0341490646151867,0.9998519327582698,6.276723495463667,30.705387146208167,7.8078563716739815,16.062471773355327,2.000719521696261,1.9976834635926433,True,25.833494581876465,0.7752342137298226,True,True,False,False,525.9518555025236,-155.7197825256593,-155.7197825256593,-1.7563973907776347
raw\keeper_6f30d59535114f89b568\08-09-26\map-data-2026.09.08-15.16.47.619.jpk-force-map,2026-09-08T15:16:47.619000,1,1,2.0,23,2,7,23,81.95449406743373,79.93446335158312,1.025271086226797,0.9998195536379512,6.280154326723633,30.722720100484192,-10.036570468261704,17.841806509511354,2.000708613867894,1.9953798397292766,True,22.05370557378971,0.6351474999900774,True,True,False,False,416.127838847673,-124.34718711500928,-124.34718711500928,-3.5036662160675256
raw\keeper_6f30d59535114f89b568\08-09-26\map-data-2026.09.08-15.16.47.619.jpk-force-map,2026-09-08T15:16:47.619000,1,1,2.0,24,3,7,24,81.95449406743373,79.26880280724531,1.0338808101683976,0.999933031518117,6.276938697727508,30.809439221847267,-11.718907963118678,16.53193612195751,2.000709986269533,1.993521638367994,True,24.008708351500818,0.9228523528484078,True,True,False,False,376.70637069279775,-112.09176623459945,-112.09176623459945,-1.5234111832668162
raw\keeper_6f30d59535114f89b568\08-09-26\map-data-2026.09.08-15.16.47.619.jpk-force-map,2026-09-08T15:16:47.619000,1,1,2.0,25,3,6,25,81.95449406743373,79.27340591181877,1.0338207766498302,0.9999378593179007,6.2743120023522225,30.20993869881487,-50.30095704402758,21.747578565628835,2.000712355303592,1.9980268458822408,True,25.518786122533662,0.5077518819868325,True,True,False,False,460.7907584207251,-137.0494699355751,-137.0494699355751,-1.4414629343285346
raw\keeper_6f30d59535114f89b568\08-09-26\map-data-2026.09.08-15.16.47.619.jpk-force-map,2026-09-08T15:16:47.619000,1,1,2.0,26,3,5,26,81.95449406743373,79.30501726660218,1.0334086908010462,0.9999146691203357,6.271665553009479,30.779700474518535,-4.465655734510605,26.430705028052824,2.0007075557931735,1.9967155791618314,True,24.399188049388954,0.6352998660782243,True,True,False,False,445.6188793105714,-133.14824684078792,-133.14824684078792,-3.960711160119484
raw\keeper_6f30d59535114f89b568\08-09-26\map-data-2026.09.08-15.16.47.619.jpk-force-map,2026-09-08T15:16:47.619000,1,1,2.0,27,3,4,27,81.95449406743373,79.59354040051872,1.0296626290906847,0.9997885736109009,6.269413142019757,30.796101778486083,1.9669131290204676,10.153706899905519,2.000712444500555,1.9938141425736031,True,23.62352891780158,0.7094723373246156,True,True,False,False,447.2811832605812,-133.37432017811742,-133.37432017811742,-3.7321451414253786
raw\keeper_6f30d59535114f89b568\08-09-26\map-data-2026.09.08-15.16.47.619.jpk-force-map,2026-09-08T15:16:47.619000,1,1,2.0,28,3,3,28,81.95449406743373,79.84821875695923,1.0263784883778755,0.9999208938063918,6.267227224220229,30.837423392403412,0.7212912216490408,16.184159619750556,2.000704506739526,1.9916337462218374,True,24.725126645063696,0.8771899391045836,True,True,False,False,423.513412935809,-127.4514480529891,-127.4514480529891,-9.307233321869493
raw\keeper_6f30d59535114f89b568\08-09-26\map-data-2026.09.08-15.16.47.619.jpk-force-map,2026-09-08T15:16:47.619000,1,1,2.0,29,3,2,29,81.95449406743373,79.74800423112701,1.0276682765616534,0.9999202044992295,6.265407283991198,30.55190049209926,-15.136254348483195,21.939451031126136,2.0007056338407536,1.996392049419664,True,21.879596794916544,0.47299409928182734,True,True,False,False,434.8365908475365,-129.95878627870397,-129.95878627870397,-3.2464312011057417
raw\keeper_6f30d59535114f89b568\08-09-26\map-data-2026.09.08-15.16.47.619.jpk-force-map,2026-09-08T15:16:47.619000,1,1,2.0,30,3,1,30,81.95449406743373,79.48423807533273,1.0310785641520495,0.999857095956963,6.261609686061922,30.55106945885771,-10.799933164252609,13.091399920252007,2.000698636834044,1.9957078117952884,True,29.16552890190964,0.5916578940523333,True,True,False,False,450.0108972041188,-133.80817468695483,-133.80817468695483,-1.5986906973650052
raw\keeper_6f30d59535114f89b568\08-09-26\map-data-2026.09.08-15.16.47.619.jpk-force-map,2026-09-08T15:16:47.619000,1,1,2.0,31,3,0,31,81.95449406743373,79.48811043586878,1.0310283338984998,0.9997362494126862,6.262947615520187,30.606111833966402,-15.338904350537579,22.5373276843112,2.000710095692282,1.9955469045694032,True,24.88003410320309,0.7826506555207928,True,True,False,False,439.9321026762842,-131.32124109540987,-131.32124109540987,-4.057878412690099
raw\keeper_6f30d59535114f89b568\08-09-26\map-data-2026.09.08-15.16.47.619.jpk-force-map,2026-09-08T15:16:47.619000,1,1,2.0,32,4,0,32,81.95449406743373,79.65101716099372,1.028919616955853,0.999928278858348,6.265122806267129,31.070666748628557,-0.918813876214031,23.266503495498174,2.0007116402260716,1.9921480187372773,True,21.278853953860278,1.1293804364203621,True,True,False,False,212.1904735093581,-62.109509675930475,-62.109509675930475,-4.0157022779223945
raw\keeper_6f30d59535114f89b568\08-09-26\map-data-2026.09.08-15.16.47.619.jpk-force-map,2026-09-08T15:16:47.619000,1,1,2.0,33,4,1,33,81.95449406743373,78.57821690201469,1.0429670880624486,0.9999112946867773,6.266196160223573,30.446170956245513,-10.833126622596259,14.025078277134394,2.0007088616074715,1.9950634869304014,True,20.40345419254232,0.7448636005299141,True,True,False,False,188.60926719342763,-52.831025412974306,-52.831025412974306,1.719691926560747
raw\keeper_6f30d59535114f89b568\08-09-26\map-data-2026.09.08-15.16.47.619.jpk-force-map,2026-09-08T15:16:47.619000,1,1,2.0,34,4,2,34,81.95449406743373,79.68067019010874,1.0285367062287494,0.9998834001406449,6.266464384533929,30.28734777030101,-25.32454711416902,13.364359320338972,2.0007083866796758,1.9974308575653323,True,25.402085557138935,0.5065219297195058,True,True,False,False,341.63415181853384,-101.75641382867003,-101.75641382867003,-2.6195997473518147
raw\keeper_6f30d59535114f89b568\08-09-26\map-data-2026.09.08-15.16.47.619.jpk-force-map,2026-09-08T15:16:47.619000,1,1,2.0,35,4,3,35,81.95449406743373,79.65042527576387,1.0289272628952422,0.9999004159633956,6.2680276010263665,30.46625320825909,-25.965400835608055,18.57116784479719,2.000704859094524,1.9954425653377503,True,15.682440133114989,0.48458827905248913,True,True,False,False,341.308559865576,-101.3296834035054,-101.3296834035054,-3.1204151605890433
raw\keeper_6f30d59535114f89b568\08-09-26\map-data-2026.09.08-15.16.47.619.jpk-force-map,2026-09-08T15:16:47.619000,1,1,2.0,36,4,4,36,81.95449406743373,79.34345704127692,1.032908032035943,0.9998717839626836,6.269947887126039,30.389590526872926,-14.113155074004483,25.058063956967036,2.000708149256614,1.996575352154883,True,25.62631040102622,0.7594245328029363,True,True,False,False,430.9281068540105,-128.63502246861165,-128.63502246861165,-3.807039067990155
raw\keeper_6f30d59535114f89b568\08-09-26\map-data-2026.09.08-15.16.47.619.jpk-force-map,2026-09-08T15:16:47.619000,1,1,2.0,37,4,5,37,81.95449406743373,79.88262856672496,1.0259363711220164,0.9999237697632742,6.274920362517958,30.71478812538586,-9.722270725328242,23.684882549598914,2.0007097031249015,1.9948585959091678,True,23.674467048503757,0.6999314268654615,True,True,False,False,324.1889404236405,-96.25773564874362,-96.25773564874362,-2.2233458459894426
raw\keeper_6f30d59535114f89b568\08-09-26\map-data-2026.09.08-15.16.47.619.jpk-force-map,2026-09-08T15:16:47.619000,1,1,2.0,38,4,6,38,81.95449406743373,80.29142571223288,1.020712901040783,0.9999419990954823,6.277947861308869,30.482068502692798,-22.51853862282688,21.939231102899644,2.0007094097857383,1.9995962221297412,True,25.826320698229168,0.6604892951763299,True,True,False,False,359.3111653475756,-107.28212042476422,-107.28212042476422,-4.7832289447967264
raw\keeper_6f30d59535114f89b568\08-09-26\map-data-2026.09.08-15.16.47.619.jpk-force-map,2026-09-08T15:16:47.619000,1,1,2.0,39,4,7,39,81.95449406743373,80.21255882795587,1.021716490097443,0.9999280605277056,6.278336485858633,30.48679624634568,-23.80128877316243,17.831704084468292,2.0007103845654193,1.994851419194429,True,21.127161406064474,0.7294911664410643,True,True,False,False,350.47859847888185,-104.41717623390245,-104.41717623390245,-3.8926876091144385
raw\keeper_6f30d59535114f89b568\08-09-26\map-data-2026.09.08-15.16.47.619.jpk-force-map,2026-09-08T15:16:47.619000,1,1,2.0,40,5,7,40,81.95449406743373,79.54363227595441,1.0303086711342968,0.99989501878651,6.276467213418811,30.934285233978205,6.547727940504427,21.01696759593654,2.0007038872426857,1.9951252204588925,True,22.644791085391045,0.7823673033669885,True,True,False,False,337.6840517745803,-99.49591108851024,-99.49591108851024,3.701703040996815
raw\keeper_6f30d59535114f89b568\08-09-26\map-data-2026.09.08-15.16.47.619.jpk-force-map,2026-09-08T15:16:47.619000,1,1,2.0,41,5,6,41,81.95449406743373,79.41996513727995,1.0319129947460033,0.9999397239816219,6.275486681955363,30.977302510461953,19.59907112438556,12.959569747812118,2.0007046194513336,1.9928220620508288,True,23.810875325977502,1.132076261814776,True,True,False,False,394.86840923478934,-117.92083911105001,-117.92083911105001,-1.66349182924879
raw\keeper_6f30d59535114f89b568\08-09-26\map-data-2026.09.08-15.16.47.619.jpk-force-map,2026-09-08T15:16:47.619000,1,1,2.0,42,5,5,42,81.95449406743373,79.65836881534658,1.028824658177595,0.9998791255200217,6.271315698830037,30.50491686437416,-31.039510207633,13.629036811729161,2.0006986330059995,1.9967852694327186,True,20.732979911498884,0.5769487045629078,True,True,False,False,339.2524789090375,-101.00554724953923,-101.00554724953923,-1.6164648639411228
raw\keeper_6f30d59535114f89b568\08-09-26\map-data-2026.09.08-15.16.47.619.jpk-force-map,2026-09-08T15:16:47.619000,1,1,2.0,43,5,4,43,81.95449406743373,79.72256224646269,1.0279962379291199,0.9999206225417859,6.269883751838311,30.638471569627672,-11.925522971151942,16.772305309890463,2.000702007963592,1.995684898372378,True,27.41234965633423,0.5456473424724979,True,True,False,False,374.4793661897526,-111.80302063266669,-111.80302063266669,-2.3286786063849747
raw\keeper_6f30d59535114f89b568\08-09-26\map-data-2026.09.08-15.16.47.619.jpk-force-map,2026-09-08T15:16:47.619000,1,1,2.0,44,5,3,44,81.95449406743373,80.03715822572987,1.0239555711897763,0.9999435623575428,6.269642904787271,30.704750230674144,-14.59580204131825,20.18885521066286,2.00070040269491,1.9943992642324255,True,22.678555791039877,0.7323178351424858,True,True,False,False,263.81070412812875,-77.63375814602617,-77.63375814602617,-2.5953611922097655
raw\keeper_6f30d59535114f89b568\08-09-26\map-data-2026.09.08-15.16.47.619.jpk-force-map,2026-09-08T15:16:47.619000,1,1,2.0,45,5,2,45,81.95449406743373,79.90945415769232,1.0255919644464817,0.9999199012981892,6.267211429148198,30.751685717706845,-2.45863044710121,18.58792096833019,2.00070255125064,1.994446428025915,True,25.52333489670651,0.7356580553187343,True,True,False,False,312.80129922475635,-93.22108713954523,-93.22108713954523,-4.838771647715584
raw\keeper_6f30d59535114f89b568\08-09-26\map-data-2026.09.08-15.16.47.619.jpk-force-map,2026-09-08T15:16:47.619000,1,1,2.0,46,5,1,46,81.95449406743373,80.0448070288878,1.0238577255593448,0.9999041952508597,6.264752787146129,30.739811215122995,-18.42546186193151,23.264886913644443,2.0006934599725192,1.994388542649895,True,26.013662251282543,0.6513349839500027,True,True,False,False,349.57588400533143,-104.1222378981254,-104.1222378981254,-1.9875514018463964
raw\keeper_6f30d59535114f89b568\08-09-26\map-data-2026.09.08-15.16.47.619.jpk-force-map,2026-09-08T15:16:47.619000,1,1,2.0,47,5,0,47,81.95449406743373,79.89983598432366,1.0257154230393315,0.9997229199319466,6.26178640562813,30.35363145043594,-18.36858822977497,22.41184578387357,2.000699190619644,1.9969288417576512,True,26.842664832752046,0.522545898498345,True,True,False,False,366.88022303293917,-108.83211699610848,-108.83211699610848,0.7537051774010418
raw\keeper_6f30d59535114f89b568\08-09-26\map-data-2026.09.08-15.16.47.619.jpk-force-map,2026-09-08T15:16:47.619000,1,1,2.0,48,6,0,48,81.95449406743373,80.2320108734837,1.021468777551471,0.9998902171258278,6.262115113652892,31.15381640240115,13.559021055519388,48.810044532617304,2.000701188467351,1.9940130508390277,True,25.99715422931119,0.8049612500739538,True,True,False,False,380.09300923838083,-114.59021066237763,-114.59021066237763,-6.411986980558924
raw\keeper_6f30d59535114f89b568\08-09-26\map-data-2026.09.08-15.16.47.619.jpk-force-map,2026-09-08T15:16:47.619000,1,1,2.0,49,6,1,49,81.95449406743373,80.35106982303881,1.019955232057597,0.9998484499865432,6.265430162383683,30.45233923473639,-28.331095374802516,17.0619651715363,2.0007000630832645,1.9980573114290558,True,22.34977296299208,0.5788950443081955,True,True,False,False,331.1581409157905,-99.01212490506006,-99.01212490506006,-2.7984701133549854
raw\keeper_6f30d59535114f89b568\08-09-26\map-data-2026.09.08-15.16.47.619.jpk-force-map,2026-09-08T15:16:47.619000,1,1,2.0,50,6,2,50,81.95449406743373,79.73170064626271,1.027878414772973,0.9999193510318258,6.26667189402493,30.44938035356719,-42.04436295946787,23.76358455846919,2.000703542828548,1.9974477313365997,True,23.425976879741818,0.5754518133886699,True,True,False,False,315.24325537425796,-93.90643566255719,-93.90643566255719,-2.6958542924529345
raw\keeper_6f30d59535114f89b568\08-09-26\map-data-2026.09.08-15.16.47.619.jpk-force-map,2026-09-08T15:16:47.619000,1,1,2.0,51,6,3,51,81.95449406743373,78.73151466246925,1.0409363317698352,0.9998832860166195,6.268355740905154,30.65732846914073,1.6464478018318471,31.473689606146973,2.0007051395156443,1.9950547020623082,True,23.789590986729245,0.7404995160437615,True,True,False,False,358.96962348776805,-106.60003224852822,-106.60003224852822,-0.17391108547613968
raw\keeper_6f30d59535114f89b568\08-09-26\map-data-2026.09.08-15.16.47.619.jpk-force-map,2026-09-08T15:16:47.619000,1,1,2.0,52,6,4,52,81.95449406743373,79.6572104556027,1.0288396191467368,0.9999124224322166,6.2709595492021775,30.65096741807671,1.75757668679941,23.4170742126183,2.000704694201624,1.9932367612913688,True,25.300159069366746,0.7048034618194342,True,True,False,False,346.6282169998657,-103.52778706025668,-103.52778706025668,-3.2255838929416845
raw\keeper_6f30d59535114f89b568\08-09-26\map-data-2026.09.08-15.16.47.619.jpk-force-map,2026-09-08T15:16:47.619000,1,1,2.0,53,6,5,53,81.95449406743373,79.71316959249572,1.0281173673860413,0.9998717708725205,6.274355110670783,30.708380000638005,-7.6905202355144695,16.66927930340381,2.0007052146142077,1.9945798733130833,True,24.000746035488202,0.7668673502065003,True,True,False,False,331.47452144466894,-98.93216782986997,-98.93216782986997,-3.8672607746424488
raw\keeper_6f30d59535114f89b568\08-09-26\map-data-2026.09.08-15.16.47.619.jpk-force-map,2026-09-08T15:16:47.619000,1,1,2.0,54,6,6,54,81.95449406743373,79.982538656002,1.0246548239724291,0.9999331113815098,6.276884294577666,30.51913231105035,-19.619281298955812,25.700531574913597,2.0007082656521975,1.9972886810975488,True,20.33904390237713,0.7562066978047725,True,True,False,False,260.5735030144612,-76.63379133601391,-76.63379133601391,-3.935365642139425
raw\keeper_6f30d59535114f89b568\08-09-26\map-data-2026.09.08-15.16.47.619.jpk-force-map,2026-09-08T15:16:47.619000,1,1,2.0,55,6,7,55,81.95449406743373,80.26615440268498,1.021034266277148,0.9998410069623932,6.276619089369182,30.47132303220548,-12.439294260211994,20.561535000448703,2.000700481245739,1.9913740074231687,True,24.344732977785167,0.8122584046949666,True,True,False,False,338.39492840988794,-100.7085735851874,-100.7085735851874,-2.2898162915303937
raw\keeper_6f30d59535114f89b568\08-09-26\map-data-2026.09.08-15.16.47.619.jpk-force-map,2026-09-08T15:16:47.619000,1,1,2.0,56,7,7,56,81.95449406743373,79.78716668455064,1.0271638594644164,0.999801135844667,6.2755117741885575,30.78184179721578,-26.681268727721285,26.743537619288407,2.0007063771621234,1.999121849369743,True,25.384590323397187,0.42606490495762533,True,True,False,False,357.96015671010383,-106.60347678850943,-106.60347678850943,-3.0048796284580312
raw\keeper_6f30d59535114f89b568\08-09-26\map-data-2026.09.08-15.16.47.619.jpk-force-map,2026-09-08T15:16:47.619000,1,1,2.0,57,7,6,57,81.95449406743373,79.22148657659784,1.034498311114036,0.9996732953741697,6.2732774556406605,30.60837298544785,-16.16608703920174,15.849681948832,2.000701382305066,1.9990888531855364,True,24.351624220161643,0.7555403502803618,True,True,False,False,334.44619736025277,-99.68467660255904,-99.68467660255904,-3.487258167085924
raw\keeper_6f30d59535114f89b568\08-09-26\map-data-2026.09.08-15.16.47.619.jpk-force-map,2026-09-08T15:16:47.619000,1,1,2.0,58,7,5,58,81.95449406743373,79.21009931417318,1.034647030833472,0.9999195797251542,6.269611703464315,30.846438482317033,7.048983992982202,18.417034519432686,2.000692091160161,1.9950732773560944,True,23.905371022416723,0.7785275213242161,True,True,False,False,396.5543275656611,-118.68723248361306,-118.68723248361306,-3.1624238747232862
raw\keeper_6f30d59535114f89b568\08-09-26\map-data-2026.09.08-15.16.47.619.jpk-force-map,2026-09-08T15:16:47.619000,1,1,2.0,59,7,4,59,81.95449406743373,78.9566095082261,1.0379687600300935,0.999832287752389,6.268301287471545,30.886144259690063,1.569146701688035,16.7401274228465,2.000699249225612,1.9961010748678985,True,24.230817650506054,0.9227709508559361,True,True,False,False,426.887047557519,-128.23611092178152,-128.23611092178152,-3.6838595635594613
raw\keeper_6f30d59535114f89b568\08-09-26\map-data-2026.09.08-15.16.47.619.jpk-force-map,2026-09-08T15:16:47.619000,1,1,2.0,60,7,3,60,81.95449406743373,79.44122933946551,1.031636780408176,0.999910275238738,6.266228881960625,30.490915545369848,-10.740919878212122,21.768933748540835,2.000694542809403,1.9948174230566185,True,23.981871176016085,0.750672648584535,True,True,False,False,404.28166312365556,-121.47003198355864,-121.47003198355864,-3.6649283927652636
raw\keeper_6f30d59535114f89b568\08-09-26\map-data-2026.09.08-15.16.47.619.jpk-force-map,2026-09-08T15:16:47.619000,1,1,2.0,61,7,2,61,81.95449406743373,79.82727496822606,1.0266477729579817,0.9997520279690388,6.263790717370885,30.801589907167738,-1.1486204718797672,16.316965807101717,2.0006883581123858,1.9953668018225288,True,15.367486042271072,0.7437659648649344,True,True,False,False,372.5672944575932,-111.92823864342684,-111.92823864342684,-4.329771495281131
raw\keeper_6f30d59535114f89b568\08-09-26\map-data-2026.09.08-15.16.47.619.jpk-force-map,2026-09-08T15:16:47.619000,1,1,2.0,62,7,1,62,81.95449406743373,79.5491877352688,1.0302367176918203,0.9998193811714604,6.2608170702062615,30.796626123955487,2.2566272042344107,14.850742679819092,2.0006905954832526,1.9972245460739486,True,24.8208251104368,0.8368780155168914,True,True,False,False,419.895588315998,-126.35766523174397,-126.35766523174397,-3.9265725557928595
raw\keeper_6f30d59535114f89b568\08-09-26\map-data-2026.09.08-15.16.47.619.jpk-force-map,2026-09-08T15:16:47.619000,1,1,2.0,63,7,0,63,81.95449406743373,79.02064527286849,1.0371276238561997,0.9998346342222119,6.257888900122792,31.028085214652883,20.335399392285076,20.152430580798185,2.0006881533188365,1.992654748550741,True,19.610034265325837,0.8844699844801334,True,True,False,False,485.2703251052558,-145.33097748504605,-145.33097748504605,-0.3940163833996452
raw\keeper_6f30d59535114f89b568\08-09-26\map-data-2026.09.08-15.18.11.440.jpk-force-map,2026-09-08T15:18:11.440000,2,1,1.0,0,0,0,0,81.95449406743373,79.14066144053743,1.035554828272575,0.9998039255052401,6.275664993501831,30.50071449531989,-3.5636618741104966,27.610326046301612,0.9999834394539951,0.996278484361765,True,14.435487902286498,0.623403149851428,True,True,False,False,469.64454238830245,-140.28201585837866,-140.28201585837866,-2.8717059532633358
raw\keeper_6f30d59535114f89b568\08-09-26\map-data-2026.09.08-15.18.11.440.jpk-force-map,2026-09-08T15:18:11.440000,2,1,1.0,1,0,1,1,81.95449406743373,79.1984139307291,1.034799688528046,0.9998174877187684,6.277431382406997,30.183691497969505,-45.719829122819036,24.040191409955312,1.0002466935799204,0.9992296485252496,True,27.178422300415697,0.3431364367609736,True,True,False,False,513.6847251869167,-152.52218368216015,-152.52218368216015,-4.505424585898515
raw\keeper_6f30d59535114f89b568\08-09-26\map-data-2026.09.08-15.18.11.440.jpk-force-map,2026-09-08T15:18:11.440000,2,1,1.0,2,0,2,2,81.95449406743373,79.97381245139431,1.0247666274162337,0.9998418073425013,6.279041972516706,30.302134758844332,-39.06450216886368,17.042904339624815,1.0002034214410744,0.9985346839849419,True,14.079908668817177,0.369881642847488,True,True,False,False,483.00724308531693,-143.11898848299901,-143.11898848299901,0.031643074449655084
raw\keeper_6f30d59535114f89b568\08-09-26\map-data-2026.09.08-15.18.11.440.jpk-force-map,2026-09-08T15:18:11.440000,2,1,1.0,3,0,3,3,81.95449406743373,79.73606373586571,1.0278221701401866,0.9998629057393594,6.281112093247508,30.630804793269643,-9.63290870102416,16.562420094461277,1.00019149101462,0.9979138288915306,True,14.40847244458181,0.5613001282984933,True,False,False,False,nan,nan,nan,nan
raw\keeper_6f30d59535114f89b568\08-09-26\map-data-2026.09.08-15.18.11.440.jpk-force-map,2026-09-08T15:18:11.440000,2,1,1.0,4,0,4,4,81.95449406743373,79.87804505929778,1.0259952407021793,0.9998956290670139,6.308627366636503,31.289632991567117,52.144286395568415,16.633485550610615,1.0001896681930038,0.9971762041234045,False,173.41627511132444,0.36300636800873887,True,True,False,False,38.59766308850778,-6.829856422154163,-6.829856422154163,1.343782536775888
raw\keeper_6f30d59535114f89b568\08-09-26\map-data-2026.09.08-15.18.11.440.jpk-force-map,2026-09-08T15:18:11.440000,2,1,1.0,5,0,5,5,81.95449406743373,79.9582699749375,1.0249658239619486,0.9999203276678601,6.2881429837961775,30.740148750800227,4.726610762449406,13.221587114096346,1.0001792809374759,0.9977466888898859,True,25.88213135425175,0.7670108819205014,True,True,False,False,523.5089946708488,-156.1243502596633,-156.1243502596633,-4.1919653884487476
raw\keeper_6f30d59535114f89b568\08-09-26\map-data-2026.09.08-15.18.11.440.jpk-force-map,2026-09-08T15:18:11.440000,2,1,1.0,6,0,6,6,81.95449406743373,79.97176528826202,1.0247928599803302,0.9999027364288424,6.312227836551399,30.753597587036676,17.675551719343623,24.155903730073103,1.0001843676337128,0.9973856379691144,True,9.446275452776918,0.7299473385506978,True,True,False,False,36.09990256206674,-7.479169772546555,-7.479169772546555,0.03920412376794147
raw\keeper_6f30d59535114f89b568\08-09-26\map-data-2026.09.08-15.18.11.440.jpk-force-map,2026-09-08T15:18:11.440000,2,1,1.0,7,0,7,7,81.95449406743373,79.60950759120222,1.0294561107986386,0.9997955185155941,6.293035513015491,30.827493586497205,13.54948176111014,18.98771677056993,1.0001743753251289,0.9985142996623319,True,24.41712448510678,0.93560140051426,True,True,False,False,519.6005926628139,-154.37102190411025,-154.37102190411025,-5.5053110882215375
raw\keeper_6f30d59535114f89b568\08-09-26\map-data-2026.09.08-15.18.11.440.jpk-force-map,2026-09-08T15:18:11.440000,2,1,1.0,8,1,7,8,81.95449406743373,80.32270717609002,1.0203153871266613,0.9998811277976634,6.2936981884500725,30.70864200935902,-0.3072684330108486,22.47682937832378,1.0001821386740992,0.9991687015545078,True,17.053786182170615,0.47800850303356673,True,True,False,False,463.73153101319895,-138.6028206593903,-138.6028206593903,-4.419288866624814
raw\keeper_6f30d59535114f89b568\08-09-26\map-data-2026.09.08-15.18.11.440.jpk-force-map,2026-09-08T15:18:11.440000,2,1,1.0,9,1,6,9,81.95449406743373,79.50890182190885,1.0307587224761667,0.9996471518961728,6.288576951307548,30.364596305751117,-30.1776455505097,24.583816899689534,1.0001792406350556,0.9980183132960588,True,28.694504307892036,0.5075001350664899,True,True,False,False,504.3540426028017,-149.46651357423298,-149.46651357423298,-3.0682240549156377
raw\keeper_6f30d59535114f89b568\08-09-26\map-data-2026.09.08-15.18.11.440.jpk-force-map,2026-09-08T15:18:11.440000,2,1,1.0,10,1,5,10,81.95449406743373,79.46133969049431,1.0313756901991633,0.9998239036535507,6.286669261129517,30.71187963369699,-17.106774106276596,23.944699412956417,1.0001774173460156,0.9990163047023014,True,22.4115890936001,0.7327520786086342,True,True,False,False,504.08736147130287,-149.83060452343315,-149.83060452343315,-1.6625942764681287
raw\keeper_6f30d59535114f89b568\08-09-26\map-data-2026.09.08-15.18.11.440.jpk-force-map,2026-09-08T15:18:11.440000,2,1,1.0,11,1,4,11,81.95449406743373,79.88804583814671,1.025866801567204,0.9998275989815295,6.286448284407466,30.676553394636066,11.347645682895793,16.739458724296913,1.0001792233192244,0.9960897283634219,True,25.30663729328837,0.7643786084767429,True,True,False,False,459.3551843190903,-136.55285068579929,-136.55285068579929,-0.9592252107556387
raw\keeper_6f30d59535114f89b568\08-09-26\map-data-2026.09.08-15.18.11.440.jpk-force-map,2026-09-08T15:18:11.440000,2,1,1.0,12,1,3,12,81.95449406743373,78.99254454825629,1.0374965705449328,0.9995380432347383,6.283139066282338,30.706773490428795,-19.153954581129643,21.320412597683752,1.000176789370457,0.9986001582290498,True,18.275090298460057,0.529851076537282,True,True,False,False,514.0727168694967,-152.46612822568883,-152.46612822568883,-1.4047345663111073
raw\keeper_6f30d59535114f89b568\08-09-26\map-data-2026.09.08-15.18.11.440.jpk-force-map,2026-09-08T15:18:11.440000,2,1,1.0,13,1,2,13,81.95449406743373,80.35534530763647,1.0199009630743918,0.9998500386051274,6.283791574967845,30.927873613852636,20.90263388521089,17.596788504427582,1.0001770147271318,0.9964214206282656,True,25.20666413998725,0.9398319149719239,True,True,False,False,557.3131548745935,-165.74225963214042,-165.74225963214042,-6.129487155680164
raw\keeper_6f30d59535114f89b568\08-09-26\map-data-2026.09.08-15.18.11.440.jpk-force-map,2026-09-08T15:18:11.440000,2,1,1.0,14,1,1,14,81.95449406743373,79.22168847903089,1.0344956746172633,0.9998885747663484,6.282499249654697,31.198187190489435,26.490365987090026,19.85271516450469,1.0001773770939373,0.9949624177083124,True,23.80827746260614,1.2447857553029757,True,True,False,False,596.8518454135714,-176.65232278966596,-176.65232278966596,-1.8346646359193968
raw\keeper_6f30d59535114f89b568\08-09-26\map-data-2026.09.08-15.18.11.440.jpk-force-map,2026-09-08T15:18:11.440000,2,1,1.0,15,1,0,15,81.95449406743373,79.61810721581502,1.029344918302135,0.9998573719757375,6.278042370203869,30.644586250910375,-30.929040273044855,24.446309863757136,1.000176415192639,1.0012995223998702,True,24.88574510781102,0.5912882341684877,True,True,False,False,683.194049349443,-200.30924174723276,-200.30924174723276,-3.981628487919078
raw\keeper_6f30d59535114f89b568\08-09-26\map-data-2026.09.08-15.18.11.440.jpk-force-map,2026-09-08T15:18:11.440000,2,1,1.0,16,2,0,16,81.95449406743373,78.98757679305837,1.0375618216792302,0.9998182675732995,6.275646328703709,30.85450647901334,7.047330090491332,24.401959317517626,1.000176123225404,0.9955761823068896,True,22.99919455705362,1.1492330066884617,True,True,False,False,588.3126538758354,-174.28057883477183,-174.28057883477183,-3.663139962437665
raw\keeper_6f30d59535114f89b568\08-09-26\map-data-2026.09.08-15.18.11.440.jpk-force-map,2026-09-08T15:18:11.440000,2,1,1.0,17,2,1,17,81.95449406743373,79.22313359095754,1.0344768043457946,0.9996402884601244,6.27709491693559,29.941146978135617,-48.787977774836804,30.883223213781793,1.0001764860796734,0.9986738019948616,True,18.66942657537527,0.4945767786020544,True,True,False,False,494.95145778780324,-147.0737715053142,-147.0737715053142,-2.0506933152827305
raw\keeper_6f30d59535114f89b568\08-09-26\map-data-2026.09.08-15.18.11.440.jpk-force-map,2026-09-08T15:18:11.440000,2,1,1.0,18,2,2,18,81.95449406743373,79.67249189897652,1.028642284357702,0.9997672602630641,6.281560132087057,30.892302604493242,11.418958909752876,16.399613256581077,1.000175780661038,0.9986878596464925,True,22.03173073381394,0.8848499895558273,True,True,False,False,516.463512702639,-153.60708118464112,-153.60708118464112,-4.815902559327006
raw\keeper_6f30d59535114f89b568\08-09-26\map-data-2026.09.08-15.18.11.440.jpk-force-map,2026-09-08T15:18:11.440000,2,1,1.0,19,2,3,19,81.95449406743373,79.64092626724836,1.0290499860890845,0.9997813540651838,6.281504877407098,30.196109862135607,-53.60188367278376,25.88908803573652,1.0001764296349573,1.0014882656379527,True,17.61057569963437,0.3189692089058096,True,True,False,False,559.8029261234169,-165.42757726712668,-165.42757726712668,-1.5264881385977314
raw\keeper_6f30d59535114f89b568\08-09-26\map-data-2026.09.08-15.18.11.440.jpk-force-map,2026-09-08T15:18:11.440000,2,1,1.0,20,2,4,20,81.95449406743373,80.19978473146686,1.0218792275046893,0.999234302794259,6.288183174569918,31.31886671804593,37.988758398760154,23.815221666450597,1.0001758510725665,0.9938958123999407,True,16.880462881687883,1.0286496267067042,True,True,False,False,657.6069931884789,-193.38819842256933,-193.38819842256933,-7.206431636248633
